Repository: Achyut-Krishna/JSW_Internship

# JSW_Internship
Property Prediction model using regression algorithms , this project is the part of my summer internship at JSW steel 2021  We were provided with raw data of 5135 rows and 45 columns which had to be cleaned first and later applied 5 different algorithms like KNN, Random Forest, ANN, Support Vector Regressor and Multiple Regressor to predict which gave the highest R2_score value and the least RMSE. Conclusion :- Random Forest was found to be relatively the best learner for this model and hence we deployed our machine learning model using html, css, flask.

File: final_data.csv (part 1 of 40)
Slab Width,Slab Length,AL,B,C,CA,NB,CR,CU,MN,MO,N,NI,P,S,SI,TI,V,Reheating Furnace Exit Temp,Finishing Temp,Coiling Temp,FM Exit Thickness,Coil Outr Dia,Avg line speed,weld pressure,Reduction Ratio,ACL-Thickness,ACL-Width,ACL-Length,O2 in Heating Element Furnace,Radiant Tube Furnace Dewpoint,After Tube Cooling Dewpoint,Rapid Jet Cooling Dewpoint,Coating Thickness,Drying Furnace Press,B50,Hardness,Coreloss-Before Aging,Coreloss After Aging,Permeability
1265.0,9730.0,0.002,0.0001,0.0012,0.0002,0.0002,0.026,0.006,0.21,0.001,0.0012,0.007,0.046,0.005,0.681,0.0004,0.0004,1099.0,876.0,668.0,2.79,1695.286,111.512,841.0,0.82078853,0.5,1185.0,4109.095,1.23345,-18.5,-26.132,-18.20668,1.5,-6.026,1.73,128.0,5.7,5.74,1963.0
1265.0,9730.0,0.001,0.0001,0.0016,0.0001,0.0002,0.031,0.006,0.2,0.001,0.0015,0.007,0.046,0.005,0.65,0.0003,0.0004,1034.0,854.0,677.0,2.8,1058.466,107.941,850.0,0.821428571,0.5,1185.0,1354.476,1.228172,-99.0,-99.0,-98.99991,1.55,-6.324,1.73,120.0,5.92,5.92,1921.0
1265.0,7810.0,0.002,0.0001,0.0012,0.0002,0.0002,0.026,0.006,0.21,0.001,0.0012,0.007,0.046,0.005,0.681,0.0004,0.0004,1070.0,865.0,677.0,2.8,989.851,97.757,848.0,0.821428571,0.5,1183.0,1133.707,1.240963,-25.112,-23.253,-12.1696,1.48,-6.512,1.72,124.0,5.15,5.15,1853.0
1265.0,9730.0,0.001,0.0001,0.0016,0.0001,0.0002,0.031,0.006,0.2,0.001,0.0015,0.007,0.046,0.005,0.65,0.0003,0.0004,1088.0,895.0,688.0,2.8,1060.125,97.797,842.0,0.821428571,0.5,1183.0,1208.199,1.211724,-23.525,-27.873,-12.54678,1.41,-6.806,1.74,121.0,5.42,5.47,2071.0
1265.0,9730.0,0.001,0.0001,0.0016,0.0001,0.0002,0.031,0.006,0.2,0.001,0.0015,0.007,0.046,0.005,0.65,0.0003,0.0004,1092.0,885.0,681.0,2.8,1703.997,98.349,849.0,0.821428571,0.5,1183.0,1518.756,1.225437,-19.758,-25.796,-16.47658,1.37,-6.831,1.72,122.0,5.38,5.4,1747.0
1265.0,9730.0,0.001,0.0001,0.0016,0.0001,0.0002,0.031,0.006,0.2,0.001,0.0015,0.007,0.046,0.005,0.65,0.0003,0.0004,1088.0,886.0,682.0,2.8,1690.022,109.322,841.0,0.821428571,0.5,1185.0,1320.971,1.221923,-21.789,-21.744,-13.94559,1.43,-5.903,1.73,121.0,5.94,5.98,1925.0
1265.0,9730.0,0.001,0.0001,0.0016,0.0001,0.0002,0.031,0.006,0.2,0.001,0.0015,0.007,0.046,0.005,0.65,0.0003,0.0004,1085.0,880.0,668.0,2.8,1064.741,111.463,848.0,0.821428571,0.5,1185.0,228.977,1.217797,-17.322,-26.088,-17.33791,1.6,-6.239,1.73,127.0,5.93,5.94,1920.0
1265.0,9730.0,0.001,0.0001,0.0016,0.0001,0.0002,0.031,0.006,0.2,0.001,0.0015,0.007,0.046,0.005,0.65,0.0003,0.0004,1092.0,883.0,680.0,2.8,1062.308,106.601,849.0,0.821428571,0.5,1185.0,1367.274,1.252581,-22.554,-24.254,-9.078559,1.49,-6.357,1.73,120.0,6.02,6.03,1891.0
1265.0,9730.0,0.001,0.0001,0.0015,0.0002,0.0002,0.03,0.005,0.22,0.001,0.0016,0.008,0.05,0.005,0.65,0.0004,0.0005,1083.0,873.0,676.0,2.8,1061.917,110.68,848.0,0.821428571,0.5,1185.0,1365.972,1.23655,-23.143,-24.33,-16.88443,1.5,-5.995,1.74,127.0,5.67,5.72,2097.0
1265.0,9730.0,0.001,0.0001,0.0015,0.0002,0.0002,0.03,0.005,0.22,0.001,0.0016,0.008,0.05,0.005,0.65,0.0004,0.0005,1063.0,863.0,679.0,2.8,1063.879,97.899,849.0,0.821428571,0.5,1183.0,1349.263,1.205535,-20.119,-24.767,-13.86326,1.33,-6.821,1.72,123.0,5.23,5.24,1820.0
1265.0,9730.0,0.001,0.0001,0.0015,0.0002,0.0002,0.03,0.005,0.22,0.001,0.0016,0.008,0.05,0.005,0.65,0.0004,0.0005,1082.0,879.0,680.0,2.8,1064.641,97.861,850.0,0.821428571,0.5,1183.0,1224.997,1.213481,-21.339,-28.532,-12.96962,1.37,-6.792,1.73,122.0,5.06,5.09,1934.0
1265.0,8770.0,0.002,0.0001,0.0012,0.0002,0.0002,0.026,0.006,0.21,0.001,0.0012,0.007,0.046,0.005,0.681,0.0004,0.0004,1064.0,866.0,678.0,2.79,1014.869,101.069,851.0,0.82078853,0.5,1183.0,1112.361,1.228378,-24.119,-29.55,-19.67147,1.59,-6.546,1.72,123.0,5.32,5.32,1906.0
1265.0,7810.0,0.002,0.0001,0.0012,0.0002,0.0002,0.026,0.006,0.21,0.001,0.0012,0.007,0.046,0.005,0.681,0.0004,0.0004,1061.0,869.0,687.0,2.8,984.418,103.036,841.0,0.821428571,0.5,1183.0,942.869,1.21736,-18.98,-27.42,-18.10879,1.52,-6.86,1.73,130.0,5.36,5.37,2010.0
1265.0,8770.0,0.002,0.0001,0.0012,0.0002,0.0002,0.026,0.006,0.21,0.001,0.0012,0.007,0.046,0.005,0.681,0.0004,0.0004,1080.0,876.0,680.0,2.8,994.981,85.772,847.0,0.821428571,0.5,1183.0,1321.696,1.200826,-25.037,-29.761,-19.2956,1.54,-6.748,1.73,126.0,5.21,5.21,1978.0
1265.0,9730.0,0.001,0.0001,0.0015,0.0002,0.0002,0.03,0.005,0.22,0.001,0.0016,0.008,0.05,0.005,0.65,0.0004,0.0005,1057.0,858.0,685.0,2.8,1057.765,111.736,841.0,0.821428571,0.5,1185.0,1499.852,1.228926,-16.447,-24.115,-16.467,1.6,-6.211,1.73,127.0,5.71,5.73,1900.0
1265.0,9730.0,0.001,0.0001,0.0015,0.0002,0.0002,0.03,0.005,0.22,0.001,0.0016,0.008,0.05,0.005,0.65,0.0004,0.0005,1076.0,872.0,681.0,2.8,1063.911,110.556,848.0,0.821428571,0.5,1185.0,1251.31,1.206141,-21.135,-18.221,-14.69827,1.45,-5.808,1.73,127.0,5.93,5.97,1915.0
1265.0,9730.0,0.001,0.0001,0.0015,0.0002,0.0002,0.03,0.005,0.22,0.001,0.0016,0.008,0.05,0.005,0.65,0.0004,0.0005,1053.0,859.0,685.0,2.8,1062.839,97.162,850.0,0.821428571,0.5,1183.0,1369.048,1.229579,-23.027,-29.254,-22.11115,1.5,-6.743,1.71,121.0,5.39,5.39,1655.0
1265.0,9730.0,0.001,0.0001,0.0015,0.0002,0.0002,0.03,0.005,0.22,0.001,0.0016,0.008,0.05,0.005,0.65,0.0004,0.0005,1068.0,871.0,678.0,2.8,1061.441,97.895,847.0,0.821428571,0.5,1183.0,1364.382,1.220957,-21.565,-32.44,-21.2951,1.5,-6.531,1.71,122.0,5.36,5.36,1758.0
1265.0,8770.0,0.002,0.0001,0.0012,0.0002,0.0002,0.026,0.006,0.21,0.001,0.0012,0.007,0.046,0.005,0.681,0.0004,0.0004,1052.0,861.0,685.0,2.8,1014.861,97.774,844.0,0.821428571,0.5,1183.0,1212.466,1.220216,-24.141,-26.282,-16.6321,1.51,-6.537,1.72,125.0,5.3,5.3,1884.0
1265.0,9730.0,0.001,0.0001,0.0015,0.0002,0.0002,0.03,0.005,0.22,0.001,0.0016,0.008,0.05,0.005,0.65,0.0004,0.0005,1074.0,876.0,678.0,2.8,1064.568,104.813,849.0,0.821428571,0.5,1185.0,1374.825,1.233972,-21.689,-16.748,-13.05297,1.4,-6.271,1.73,126.0,5.88,5.92,1894.0
1280.0,9730.0,0.003,0.0001,0.0016,0.0001,0.0002,0.039,0.004,0.25,0.001,0.0014,0.007,0.058,0.005,0.72,0.0006,0.0004,1086.0,862.0,682.0,2.79,1687.471,110.947,848.0,0.82078853,0.5,1185.0,1082.319,1.205534,-19.081,-26.586,-18.33936,1.5,-6.027,1.73,132.0,5.77,5.8,1941.0
1280.0,9730.0,0.003,0.0001,0.0016,0.0001,0.0002,0.039,0.004,0.25,0.001,0.0014,0.007,0.058,0.005,0.72,0.0006,0.0004,1067.0,869.0,680.0,2.8,1692.28,101.221,841.0,0.821428571,0.5,1165.0,1317.863,1.238268,-24.075,-12.648,-1.6838,1.37,-6.042,1.73,127.0,5.88,5.89,1917.0
1280.0,9730.0,0.002,0.0001,0.0011,0.0002,0.0003,0.031,0.003,0.22,0.001,0.0013,0.008,0.046,0.005,0.664,0.0007,0.0004,1090.0,883.0,684.0,2.79,1700.281,99.24,848.0,0.82078853,0.5,1165.0,877.448,1.237167,-22.196,-13.411,-9.406323,1.52,-6.179,1.74,123.0,6.1,6.11,1983.0
1280.0,9730.0,0.002,0.0001,0.0011,0.0002,0.0003,0.031,0.003,0.22,0.001,0.0013,0.008,0.046,0.005,0.664,0.0007,0.0004,1064.0,874.0,681.0,2.79,1688.313,104.895,849.0,0.82078853,0.5,1165.0,1302.217,1.233245,-21.658,-16.43,-10.58467,1.45,-6.22,1.74,128.0,6.19,6.22,2014.0
1280.0,9730.0,0.002,0.0001,0.0011,0.0002,0.0003,0.031,0.003,0.22,0.001,0.0013,0.008,0.046,0.005,0.664,0.0007,0.0004,1087.0,886.0,683.0,2.8,1700.601,101.878,850.0,0.821428571,0.5,1165.0,1330.972,1.251711,-23.884,-22.629,-18.43995,1.65,-6.388,1.74,124.0,6.26,6.27,2015.0
1280.0,9730.0,0.002,0.0001,0.0011,0.0002,0.0003,0.031,0.003,0.22,0.001,0.0013,0.008,0.046,0.005,0.664,0.0007,0.0004,1075.0,878.0,677.0,2.8,1697.712,98.198,841.0,0.821428571,0.5,1165.0,1303.063,1.236405,-23.925,-10.13,-1.718928,1.69,-5.92,1.73,126.0,5.63,5.67,1869.0
1280.0,8610.0,0.003,0.0001,0.0016,0.0001,0.0002,0.039,0.004,0.25,0.001,0.0014,0.007,0.058,0.005,0.72,0.0006,0.0004,1096.0,895.0,683.0,2.82,1580.657,110.69,849.0,0.822695035,0.5,1165.0,1124.402,1.256631,-22.022,-31.21,-20.28872,1.45,-5.65,1.73,130.0,6.12,6.13,1961.0
1280.0,9730.0,0.003,0.0001,0.0016,0.0001,0.0002,0.039,0.004,0.25,0.001,0.0014,0.007,0.058,0.005,0.72,0.0006,0.0004,1067.0,870.0,673.0,2.79,1708.844,107.972,847.0,0.82078853,0.5,1165.0,1335.201,1.221939,-21.881,-34.793,-21.58148,1.4,-6.1,1.72,132.0,5.93,5.96,1826.0
1280.0,8600.0,0.003,0.0001,0.0016,0.0001,0.0002,0.039,0.004,0.25,0.001,0.0014,0.007,0.058,0.005,0.72,0.0006,0.0004,1087.0,887.0,680.0,2.8,1606.345,111.608,849.0,0.821428571,0.5,1165.0,1163.306,1.223384,-20.318,-20.244,-17.33157,1.45,-5.947,1.73,132.0,6.05,6.1,1964.0
1280.0,9730.0,0.003,0.0001,0.0016,0.0001,0.0002,0.039,0.004,0.25,0.001,0.0014,0.007,0.058,0.005,0.72,0.0006,0.0004,1069.0,879.0,678.0,2.79,1707.277,110.125,844.0,0.82078853,0.5,1165.0,1184.449,1.250747,-22.014,-28.627,-19.59023,1.5,-5.75,1.73,132.0,6.05,6.05,1966.0
1280.0,9730.0,0.003,0.0001,0.0016,0.0001,0.0002,0.039,0.004,0.25,0.001,0.0014,0.007,0.058,0.005,0.72,0.0006,0.0004,1071.0,876.0,678.0,2.8,1706.806,109.034,847.0,0.821428571,0.5,1165.0,1336.258,1.246093,-22.322,-31.769,-20.65758,1.5,-5.937,1.73,131.0,6.25,6.26,1916.0
1280.0,9730.0,0.003,0.0001,0.0016,0.0001,0.0002,0.039,0.004,0.25,0.001,0.0014,0.007,0.058,0.005,0.72,0.0006,0.0004,1070.0,878.0,679.0,2.8,1693.983,108.924,851.0,0.821428571,0.5,1165.0,1301.583,1.214421,-22.065,-34.192,-21.79674,1.4,-6.047,1.74,130.0,6.18,6.2,1976.0
1280.0,9730.0,0.002,0.0001,0.0011,0.0002,0.0003,0.031,0.003,0.22,0.001,0.0013,0.008,0.046,0.005,0.664,0.0007,0.0004,1077.0,867.0,671.0,2.79,1705.834,103.739,849.0,0.82078853,0.5,1165.0,1313.212,1.230158,-22.407,-12.447,-4.647344,1.5,-6.626,1.73,126.0,6.24,6.26,1796.0
1280.0,9730.0,0.002,0.0001,0.0011,0.0002,0.0003,0.031,0.003,0.22,0.001,0.0013,0.008,0.046,0.005,0.664,0.0007,0.0004,1059.0,863.0,678.0,2.79,1682.128,107.95,846.0,0.82078853,0.5,1165.0,1281.92,1.23341,-20.901,-26.687,-17.85887,1.45,-5.863,1.73,128.0,6.41,6.42,1909.0
1280.0,9730.0,0.002,0.0001,0.0011,0.0002,0.0003,0.031,0.003,0.22,0.001,0.0013,0.008,0.046,0.005,0.664,0.0007,0.0004,1086.0,882.0,675.0,2.79,1694.927,104.37,850.0,0.82078853,0.5,1220.0,4107.184,1.227911,-22.238,-23.105,-16.40526,1.5,-6.151,1.73,127.0,6.09,6.1,1893.0
1280.0,9730.0,0.002,0.0001,0.0011,0.0002,0.0003,0.031,0.003,0.22,0.001,0.0013,0.008,0.046,0.005,0.664,0.0007,0.0004,1064.0,867.0,680.0,2.8,1701.357,99.987,847.0,0.821428571,0.5,1165.0,1158.443,1.249579,-22.664,-17.615,-14.16784,1.49,-6.722,1.72,125.0,6.16,6.17,1803.0
1280.0,9730.0,0.002,0.0001,0.0013,0.0002,0.0002,0.031,0.004,0.19,0.001,0.0019,0.007,0.043,0.0076,0.72,0.0008,0.0002,1083.0,882.0,680.0,2.8,1703.22,103.108,842.0,0.821428571,0.5,1227.0,4151.448,1.252315,-19.959,-13.704,-10.19595,0.73,-6.472,1.74,130.0,6.07,7.34,1994.0
1280.0,9730.0,0.002,0.0001,0.0013,0.0002,0.0002,0.031,0.004,0.19,0.001,0.0019,0.007,0.043,0.0076,0.72,0.0008,0.0002,1059.0,865.0,684.0,2.79,1710.533,104.132,842.0,0.82078853,0.5,1220.0,4190.663,1.243583,-21.43,-31.433,-18.88507,1.63,-5.928,1.73,128.0,5.94,6.02,1961.0
1280.0,9730.0,0.002,0.0001,0.0013,0.0002,0.0002,0.031,0.004,0.19,0.001,0.0019,0.007,0.043,0.0076,0.72,0.0008,0.0002,1084.0,883.0,677.0,2.8,1726.31,0.0,0.0,0.821428571,0.5,237.0,1314.225,0.0,0.0,0.0,0.0,0.73,0.0,1.74,130.0,5.82,5.83,2012.0
1280.0,9730.0,0.002,0.0001,0.0013,0.0002,0.0002,0.031,0.004,0.19,0.001,0.0019,0.007,0.043,0.0076,0.72,0.0008,0.0002,1054.0,867.0,682.0,2.79,1707.874,103.129,842.0,0.82078853,0.5,237.0,1350.318,1.231671,-19.652,-19.682,-17.17536,0.75,-6.499,1.73,130.0,6.13,6.13,1947.0
1280.0,9730.0,0.002,0.0001,0.0013,0.0002,0.0002,0.031,0.004,0.19,0.001,0.0019,0.007,0.043,0.0076,0.72,0.0008,0.0002,1079.0,879.0,683.0,2.79,1711.061,102.835,842.0,0.82078853,0.5,196.0,970.276,1.217356,-22.26,-12.019,-4.472511,0.68,-6.434,1.73,132.0,5.82,5.82,1918.0
1280.0,9730.0,0.002,0.0001,0.0013,0.0002,0.0002,0.031,0.004,0.19,0.001,0.0019,0.007,0.043,0.0076,0.72,0.0008,0.0002,1047.0,862.0,684.0,2.79,1707.534,103.628,843.0,0.82078853,0.5,237.0,1323.142,1.218901,-19.535,-21.208,-17.68913,0.73,-6.44,1.73,131.0,6.23,6.24,1977.0
1280.0,9730.0,0.002,0.0001,0.0013,0.0002,0.0002,0.031,0.004,0.19,0.001,0.0019,0.007,0.043,0.0076,0.72,0.0008,0.0002,1084.0,880.0,680.0,2.8,1694.79,103.071,840.0,0.821428571,0.5,196.0,981.316,1.224032,-18.561,-17.317,-14.38328,0.72,-6.444,1.74,131.0,6.13,6.16,1945.0
1280.0,9730.0,0.002,0.0001,0.0013,0.0002,0.0002,0.031,0.004,0.19,0.001,0.0019,0.007,0.043,0.0076,0.72,0.0008,0.0002,1046.0,863.0,682.0,2.8,1702.654,108.349,849.0,0.821428571,0.5,1220.0,4148.422,1.256327,-21.998,-32.085,-18.131,1.68,-5.623,1.73,132.0,5.82,5.85,1881.0
1280.0,8630.0,0.001,0.0001,0.0019,0.0001,0.0002,0.023,0.004,0.25,0.001,0.0011,0.007,0.044,0.0044,0.711,0.0003,0.0002,1088.0,877.0,666.0,2.79,1604.046,98.954,849.0,0.82078853,0.5,196.0,864.453,1.254198,-99.0,-46.867,-98.99991,0.88,-5.819,1.72,128.0,5.31,5.31,1833.0
1280.0,8630.0,0.001,0.0001,0.0019,0.0001,0.0002,0.023,0.004,0.25,0.001,0.0011,0.007,0.044,0.0044,0.711,0.0003,0.0002,1093.0,885.0,672.0,2.79,1592.573,102.922,849.0,0.82078853,0.5,196.0,729.608,1.226045,-99.0,-83.539,-98.99991,0.84,-6.002,1.73,125.0,5.91,5.91,1846.0
1280.0,9730.0,0.004,0.0001,0.0018,0.0001,0.0002,0.027,0.007,0.25,0.001,0.0016,0.007,0.046,0.005,0.72,0.0006,0.0004,1074.0,876.0,679.0,2.8,937.885,107.988,841.0,0.821428571,0.5,1200.0,976.35,-99.0,-99.0,-99.0,-18.98546,0.66,-6.56,1.74,125.0,6.2,6.25,1956.0
1280.0,9730.0,0.004,0.0001,0.0018,0.0001,0.0002,0.027,0.007,0.25,0.001,0.0016,0.007,0.046,0.005,0.72,0.0006,0.0004,1092.0,878.0,679.0,2.79,964.996,112.75,847.0,0.82078853,0.5,1200.0,1057.385,1.217782,-20.085,-24.657,-17.80881,0.8,-6.353,1.73,131.0,6.42,6.45,1887.0
1280.0,9730.0,0.004,0.0001,0.0018,0.0001,0.0002,0.027,0.007,0.25,0.001,0.0016,0.007,0.046,0.005,0.72,0.0006,0.0004,1075.0,869.0,682.0,2.79,951.114,101.786,841.0,0.82078853,0.5,1200.0,1015.605,1.21624,-25.313,-14.401,-3.456834,0.79,-6.351,1.72,127.0,6.21,6.28,1703.0
1280.0,9730.0,0.004,0.0001,0.0018,0.0001,0.0002,0.027,0.007,0.25,0.001,0.0016,0.007,0.046,0.005,0.72,0.0006,0.0004,1085.0,878.0,680.0,2.79,947.9,111.064,849.0,0.82078853,0.5,1200.0,1006.016,1.22472,-20.684,-20.517,-13.68852,0.82,-6.343,1.73,132.0,6.3,6.32,1836.0
1280.0,9730.0,0.004,0.0001,0.0018,0.0001,0.0002,0.027,0.007,0.25,0.001,0.0016,0.007,0.046,0.005,0.72,0.0006,0.0004,1073.0,872.0,681.0,2.79,953.686,105.961,848.0,0.82078853,0.5,1200.0,925.265,1.228468,-99.0,-2.791,-10.5853,0.86,-5.962,1.72,126.0,6.41,6.42,1694.0
1280.0,9730.0,0.003,0.0001,0.0018,0.0001,0.0002,0.025,0.004,0.25,0.001,0.0012,0.007,0.048,0.005,0.685,0.0004,0.0003,1083.0,876.0,681.0,2.79,947.665,105.483,848.0,0.82078853,0.5,1200.0,1005.318,-99.0,-99.0,-4.045,-98.99991,0.69,-6.681,1.73,124.0,5.91,5.91,1928.0
1280.0,9730.0,0.004,0.0001,0.0018,0.0001,0.0002,0.027,0.007,0.25,0.001,0.0016,0.007,0.046,0.005,0.72,0.0006,0.0004,1071.0,868.0,679.0,2.79,945.182,102.492,849.0,0.82078853,0.5,1200.0,885.775,-99.0,-99.0,-0.78,-98.99991,0.75,-6.643,1.72,126.0,6.41,6.41,1742.0
1280.0,9730.0,0.004,0.0001,0.0018,0.0001,0.0002,0.027,0.007,0.25,0.001,0.0016,0.007,0.046,0.005,0.72,0.0006,0.0004,1075.0,874.0,678.0,2.79,952.372,111.6,849.0,0.82078853,0.5,1200.0,374.947,1.208087,-18.514,-18.208,-10.69091,0.87,-6.204,1.73,130.0,6.19,6.27,1876.0
1280.0,9730.0,0.003,0.0001,0.0018,0.0001,0.0002,0.025,0.004,0.25,0.001,0.0012,0.007,0.048,0.005,0.685,0.0004,0.0003,1076.0,873.0,681.0,2.79,948.015,111.059,849.0,0.82078853,0.5,1200.0,1006.36,1.218748,-19.777,-22.678,-14.91695,0.79,-6.347,1.72,128.0,5.93,5.97,1822.0
1280.0,9730.0,0.003,0.0001,0.0018,0.0001,0.0002,0.025,0.004,0.25,0.001,0.0012,0.007,0.048,0.005,0.685,0.0004,0.0003,1075.0,866.0,679.0,2.79,934.731,99.832,843.0,0.82078853,0.5,1200.0,967.072,1.221687,-99.0,-99.0,-98.99991,0.86,-6.459,1.73,122.0,6.26,6.26,1959.0
1280.0,9730.0,0.001,0.0001,0.0019,0.0001,0.0002,0.023,0.004,0.25,0.001,0.0011,0.007,0.044,0.0044,0.711,0.0003,0.0002,1078.0,874.0,680.0,2.79,1701.807,108.093,850.0,0.82078853,0.5,60.0,1987.435,1.221187,-99.0,-99.0,-98.99991,0.83,-6.388,1.72,130.0,5.78,5.84,1847.0
1280.0,9730.0,0.003,0.0001,0.0018,0.0001,0.0002,0.025,0.004,0.25,0.001,0.0012,0.007,0.048,0.005,0.685,0.0004,0.0003,1064.0,869.0,686.0,2.79,938.389,105.216,841.0,0.82078853,0.5,126.0,823.123,1.257245,-18.711,-23.694,-10.37215,0.83,-6.217,1.73,127.0,5.49,5.51,1932.0
1280.0,9730.0,0.001,0.0001,0.0019,0.0001,0.0002,0.023,0.004,0.25,0.001,0.0011,0.007,0.044,0.0044,0.711,0.0003,0.0002,1076.0,876.0,682.0,2.79,1256.344,104.164,850.0,0.82078853,0.5,1200.0,2073.979,1.227576,-20.474,-28.15,-15.27213,0.88,-6.0,1.72,132.0,5.23,5.26,1794.0
1280.0,9730.0,0.001,0.0001,0.0019,0.0001,0.0002,0.023,0.004,0.25,0.001,0.0011,0.007,0.044,0.0044,0.711,0.0003,0.0002,1072.0,878.0,681.0,2.79,1707.007,106.919,847.0,0.82078853,0.5,1200.0,4171.737,1.23087,-99.0,-99.0,-98.99991,0.84,-6.003,1.72,127.0,5.49,5.49,1848.0
1280.0,8630.0,0.001,0.0001,0.0019,0.0001,0.0002,0.023,0.004,0.25,0.001,0.0011,0.007,0.044,0.0044,0.711,0.0003,0.0002,1073.0,882.0,684.0,2.79,1023.562,104.978,842.0,0.82078853,0.5,1200.0,1240.324,-99.0,-99.0,-99.0,-19.0205,0.8,-6.629,1.74,124.0,5.89,5.89,2048.0
1280.0,8630.0,0.001,0.0001,0.0019,0.0001,0.0002,0.023,0.004,0.25,0.001,0.0011,0.007,0.044,0.0044,0.711,0.0003,0.0002,1065.0,872.0,685.0,2.79,1009.556,103.424,849.0,0.82078853,0.5,1200.0,1087.049,1.231406,-19.329,-21.578,-13.26348,0.73,-6.465,1.72,125.0,5.62,5.68,1836.0
1280.0,9730.0,0.003,0.0001,0.0018,0.0001,0.0002,0.025,0.004,0.25,0.001,0.0012,0.007,0.048,0.005,0.685,0.0004,0.0003,1071.0,875.0,684.0,2.79,951.992,103.114,847.0,0.82078853,0.5,1200.0,969.002,1.231492,-18.8,-20.458,-12.21093,0.73,-6.513,1.73,126.0,6.12,6.12,1902.0
1280.0,9730.0,0.004,0.0001,0.0018,0.0001,0.0002,0.027,0.007,0.25,0.001,0.0016,0.007,0.046,0.005,0.72,0.0006,0.0004,1054.0,867.0,680.0,2.79,1494.168,108.021,849.0,0.82078853,0.5,60.0,1768.741,1.217779,-99.0,-99.0,-98.99991,0.82,-6.379,1.73,126.0,6.43,6.43,1823.0
1280.0,8630.0,0.001,0.0001,0.0019,0.0001,0.0002,0.023,0.004,0.25,0.001,0.0011,0.007,0.044,0.0044,0.711,0.0003,0.0002,1060.0,872.0,683.0,2.79,1014.61,102.865,847.0,0.82078853,0.5,1200.0,1211.663,1.231891,-20.807,-15.868,-10.58456,0.8,-6.5,1.72,128.0,5.61,5.67,1854.0
1280.0,8630.0,0.001,0.0001,0.0019,0.0001,0.0002,0.023,0.004,0.25,0.001,0.0011,0.007,0.044,0.0044,0.711,0.0003,0.0002,1052.0,871.0,682.0,2.79,1011.315,107.375,847.0,0.82078853,0.5,1200.0,468.153,1.210477,-19.566,-19.024,-13.18142,0.73,-6.343,1.73,126.0,5.82,5.85,1925.0
1280.0,9730.0,0.004,0.0001,0.0018,0.0001,0.0002,0.027,0.007,0.25,0.001,0.0016,0.007,0.046,0.005,0.72,0.0006,0.0004,1063.0,871.0,682.0,2.79,955.027,110.051,850.0,0.82078853,0.5,1200.0,1027.32,1.204642,-19.141,-16.461,-7.889559,0.89,-6.081,1.72,132.0,6.32,6.35,1721.0
1280.0,9730.0,0.003,0.0001,0.0018,0.0001,0.0002,0.025,0.004,0.25,0.001,0.0012,0.007,0.048,0.005,0.685,0.0004,0.0003,1062.0,867.0,678.0,2.79,934.582,104.124,842.0,0.82078853,0.5,1200.0,966.635,1.216754,-20.415,-6.902,8.149577,0.78,-6.59,1.72,128.0,6.03,6.03,1829.0
1280.0,9730.0,0.003,0.0001,0.0018,0.0001,0.0002,0.025,0.004,0.25,0.001,0.0012,0.007,0.048,0.005,0.685,0.0004,0.0003,1067.0,870.0,680.0,2.79,969.273,109.95,847.0,0.82078853,0.5,1200.0,1070.382,1.263856,-20.85,-27.232,-17.1023,0.86,-6.364,1.73,127.0,6.1,6.11,1969.0
1180.0,8630.0,0.002,0.0001,0.0022,0.0003,0.0002,0.02,0.008,0.25,0.0015,0.002,0.008,0.065,0.005,0.5,0.0001,0.0002,1083.0,883.0,691.0,2.98,1035.088,108.043,846.0,0.832214765,0.5,1103.0,1277.597,1.214979,-0.538,-99.0,-98.99991,0.71,-6.231,1.73,120.0,5.34,5.36,1894.0
1180.0,8630.0,0.002,0.0001,0.0022,0.0003,0.0002,0.02,0.008,0.25,0.0015,0.002,0.008,0.065,0.005,0.5,0.0001,0.0002,1095.0,894.0,685.0,2.99,1633.778,108.18,841.0,0.83277592,0.5,1103.0,3787.454,-99.0,-99.0,-0.874,-98.99991,0.75,-6.199,1.73,122.0,5.74,5.78,1935.0
1180.0,9730.0,0.002,0.0001,0.0011,0.0003,0.0002,0.02,0.008,0.26,0.0016,0.002,0.008,0.065,0.006,0.478,0.0001,0.0002,1103.0,893.0,684.0,3.0,1062.569,94.99,844.0,0.833333333,0.5,1103.0,1368.147,1.227995,-99.0,-99.0,-98.99991,0.83,-6.175,1.74,120.0,5.44,5.48,2113.0
1180.0,9730.0,0.002,0.0002,0.0015,0.0002,0.0001,0.02,0.001,0.26,0.0014,0.0021,0.001,0.065,0.004,0.5,0.0001,0.0002,1076.0,876.0,680.0,2.99,977.62,106.953,848.0,0.83277592,0.5,1103.0,1095.909,1.224214,-99.0,-99.0,-98.99991,0.79,-6.372,1.72,127.0,5.54,5.56,1785.0
1180.0,9730.0,0.002,0.0001,0.0022,0.0003,0.0002,0.02,0.008,0.25,0.0015,0.002,0.008,0.065,0.005,0.5,0.0001,0.0002,1089.0,884.0,684.0,2.99,948.172,102.881,842.0,0.83277592,0.5,1103.0,884.444,-99.0,-99.0,-11.118,-98.99991,0.64,-6.352,1.73,121.0,6.0,6.03,1877.0
1180.0,8630.0,0.002,0.0001,0.0022,0.0003,0.0002,0.02,0.008,0.25,0.0015,0.002,0.008,0.065,0.005,0.5,0.0001,0.0002,1076.0,871.0,679.0,2.99,1631.559,98.474,842.0,0.83277592,0.5,1103.0,3776.072,1.21982,-99.0,-99.0,-98.99991,0.72,-6.697,1.72,121.0,5.4,5.4,1843.0
1180.0,9730.0,0.002,0.0002,0.0015,0.0002,0.0001,0.02,0.001,0.26,0.0014,0.0021,0.001,0.065,0.004,0.5,0.0001,0.0002,1090.0,878.0,686.0,2.99,971.822,94.238,850.0,0.83277592,0.5,1103.0,1078.155,1.228992,-99.0,-99.0,-98.99991,0.76,-6.648,1.72,122.0,6.27,6.27,1734.0
1180.0,8630.0,0.002,0.0001,0.0022,0.0003,0.0002,0.02,0.008,0.25,0.0015,0.002,0.008,0.065,0.005,0.5,0.0001,0.0002,1090.0,883.0,683.0,2.99,1034.982,99.677,850.0,0.83277592,0.5,1103.0,1277.252,1.227035,-99.0,-99.0,-98.99991,0.74,-6.515,1.73,122.0,5.26,5.28,1832.0
1180.0,8630.0,0.002,0.0001,0.0022,0.0003,0.0002,0.02,0.008,0.25,0.0015,0.002,0.008,0.065,0.005,0.5,0.0001,0.0002,1087.0,881.0,683.0,2.99,1041.172,108.162,846.0,0.83277592,0.5,1103.0,1297.439,1.217654,-99.0,-99.0,-98.99991,0.73,-6.25,1.73,122.0,5.68,5.69,1904.0
1180.0,9730.0,0.002,0.0001,0.0011,0.0003,0.0002,0.02,0.008,0.26,0.0016,0.002,0.008,0.065,0.006,0.478,0.0001,0.0002,1085.0,884.0,682.0,2.99,1083.032,104.213,846.0,0.83277592,0.5,1100.0,1437.114,-2.263783,-99.0,-55.708,-13.98749,0.87,-6.008,1.72,120.0,5.52,5.52,1867.0
1180.0,9730.0,0.002,0.0001,0.0011,0.0003,0.0002,0.02,0.008,0.26,0.0016,0.002,0.008,0.065,0.006,0.478,0.0001,0.0002,1085.0,883.0,683.0,3.0,1080.303,108.143,848.0,0.833333333,0.5,1100.0,1297.047,1.224771,-99.0,-99.0,-98.99991,0.77,-6.27,1.73,122.0,6.04,6.04,1916.0
1180.0,9730.0,0.002,0.0002,0.0015,0.0002,0.0001,0.02,0.001,0.26,0.0014,0.0021,0.001,0.065,0.004,0.5,0.0001,0.0002,1077.0,881.0,679.0,2.99,1089.874,112.972,842.0,0.83277592,0.5,1100.0,1460.465,1.21191,-99.0,-99.0,-98.99991,0.78,-5.998,1.72,125.0,5.59,5.61,1853.0
1180.0,9730.0,0.002,0.0001,0.0011,0.0003,0.0002,0.02,0.008,0.26,0.0016,0.002,0.008,0.065,0.006,0.478,0.0001,0.0002,1081.0,882.0,678.0,2.99,1081.009,99.987,849.0,0.83277592,0.5,1100.0,1430.236,-37.51543,-51.198,-88.35,-8.225793,0.83,-6.271,1.73,122.0,5.9,5.9,1831.0
1180.0,9730.0,0.002,0.0002,0.0015,0.0002,0.0001,0.02,0.001,0.26,0.0014,0.0021,0.001,0.065,0.004,0.5,0.0001,0.0002,1072.0,882.0,677.0,2.99,1086.232,108.017,847.0,0.83277592,0.5,1100.0,1448.016,1.219873,-99.0,-99.0,-98.99991,0.8,-6.275,1.72,123.0,5.66,5.66,1856.0
1180.0,9730.0,0.002,0.0001,0.0016,0.0001,0.0002,0.02,0.008,0.27,0.0016,0.0026,0.008,0.065,0.0052,0.465,0.0001,0.0002,1080.0,888.0,682.0,3.01,1178.018,95.9,841.0,0.833887043,0.5,1100.0,204.748,1.238812,-99.0,-99.0,-98.99991,0.76,-6.514,1.73,123.0,6.08,6.87,1908.0
1180.0,9730.0,0.002,0.0001,0.0016,0.0003,0.0002,0.02,0.008,0.27,0.0016,0.0026,0.008,0.065,0.0052,0.465,0.0001,0.0002,1083.0,890.0,681.0,2.99,1082.591,111.914,844.0,0.83277592,0.5,1100.0,1435.612,1.208491,-99.0,-99.0,-98.99991,0.81,-5.991,1.72,122.0,5.68,5.71,1791.0
1180.0,9730.0,0.002,0.0002,0.0015,0.0002,0.0001,0.02,0.001,0.26,0.0014,0.0021,0.001,0.065,0.004,0.5,0.0001,0.0002,1081.0,889.0,682.0,3.0,1079.817,108.039,846.0,0.833333333,0.5,1100.0,1426.19,1.221433,-99.0,-99.0,-98.99991,0.81,-6.312,1.73,120.0,6.08,6.08,1900.0
1180.0,9730.0,0.002,0.0001,0.0016,0.0003,0.0002,0.02,0.008,0.27,0.0016,0.0026,0.008,0.065,0.0052,0.465,0.0001,0.0002,1079.0,890.0,677.0,3.0,1073.612,108.103,845.0,0.833333333,0.5,1100.0,1405.202,1.21439,-99.0,-99.0,-98.99991,0.87,-6.064,1.72,119.0,5.96,5.97,1828.0
1180.0,9730.0,0.002,0.0001,0.0016,0.0003,0.0002,0.02,0.008,0.27,0.0016,0.0026,0.008,0.065,0.0052,0.465,0.0001,0.0002,1082.0,887.0,676.0,2.99,1073.587,107.968,846.0,0.83277592,0.5,1100.0,1405.115,1.215074,-99.0,-99.0,-98.99991,0.83,-5.804,1.73,117.0,6.09,6.09,1869.0
1180.0,9730.0,0.002,0.0001,0.0016,0.0003,0.0002,0.02,0.008,0.27,0.0016,0.0026,0.008,0.065,0.0052,0.465,0.0001,0.0002,1082.0,890.0,677.0,2.99,1091.704,107.843,848.0,0.83277592,0.5,1100.0,1319.282,1.214278,-99.0,-99.0,-98.99991,0.89,-6.09,1.73,121.0,5.91,5.96,1848.0
1180.0,9730.0,0.002,0.0001,0.0016,0.0003,0.0002,0.02,0.008,0.27,0.0016,0.0026,0.008,0.065,0.0052,0.465,0.0001,0.0002,1078.0,887.0,681.0,2.99,1084.665,110.307,846.0,0.83277592,0.5,1100.0,1442.674,1.214815,-99.0,-99.0,-98.99991,0.74,-6.0,1.73,123.0,6.17,6.17,1834.0
1180.0,9730.0,0.002,0.0002,0.0015,0.0002,0.0001,0.02,0.001,0.26,0.0014,0.0021,0.001,0.065,0.004,0.5,0.0001,0.0002,1082.0,888.0,676.0,2.99,1083.354,107.997,847.0,0.83277592,0.5,1100.0,1438.21,1.212878,-99.0,-99.0,-98.99991,0.76,-6.002,1.73,124.0,5.48,5.49,1899.0
1180.0,9730.0,0.002,0.0002,0.0015,0.0002,0.0001,0.02,0.001,0.26,0.0014,0.0021,0.001,0.065,0.004,0.5,0.0001,0.0002,1071.0,882.0,677.0,3.0,1079.03,108.146,847.0,0.833333333,0.5,1100.0,1423.522,1.216556,-99.0,-99.0,-98.99991,0.77,-6.303,1.73,123.0,5.77,5.77,1845.0
1180.0,9730.0,0.002,0.0001,0.0011,0.0003,0.0002,0.02,0.008,0.26,0.0016,0.002,0.008,0.065,0.006,0.478,0.0001,0.0002,1096.0,894.0,682.0,3.0,1080.938,108.099,849.0,0.833333333,0.5,1100.0,1429.993,1.222916,-99.0,-99.0,-98.99991,0.81,-6.282,1.73,121.0,5.54,5.54,1916.0
1180.0,9730.0,0.002,0.0001,0.0011,0.0003,0.0002,0.02,0.008,0.26,0.0016,0.002,0.008,0.065,0.006,0.478,0.0001,0.0002,1075.0,884.0,679.0,2.99,1082.972,98.364,852.0,0.83277592,0.5,1100.0,1436.91,-82.82729,-99.0,-72.988,-3.844554,0.72,-6.329,1.73,123.0,5.36,5.36,1840.0
1230.0,9730.0,0.002,0.0001,0.0015,0.0004,0.0002,0.03,0.008,0.17,0.0016,0.0032,0.009,0.047,0.005,0.68,0.0007,0.0002,1074.0,874.0,690.0,2.99,1684.515,109.904,841.0,0.83277592,0.5,1180.0,4051.909,-99.0,-99.0,-15.283,-98.99991,0.64,-6.119,1.72,121.0,6.03,6.03,1819.0
1230.0,9730.0,0.002,0.0001,0.0015,0.0004,0.0002,0.03,0.008,0.17,0.0016,0.0032,0.009,0.047,0.005,0.68,0.0007,0.0002,1032.0,848.0,674.0,2.96,1762.092,0.0,0.0,0.831081081,0.5,238.5,1047.023,0.0,0.0,0.0,0.0,0.85,0.0,1.72,122.0,5.92,5.92,1758.0
1230.0,9730.0,0.002,0.0001,0.0015,0.0004,0.0002,0.03,0.008,0.17,0.0016,0.0032,0.009,0.047,0.005,0.68,0.0007,0.0002,1068.0,871.0,687.0,2.99,1718.254,102.911,848.0,0.83277592,0.5,380.0,1021.755,1.22399,-99.0,-99.0,-98.99991,1.6,-7.245,1.73,129.0,6.07,6.08,1871.0
1230.0,9730.0,0.002,0.0001,0.0012,0.0003,0.0002,0.032,0.008,0.19,0.0015,0.0027,0.009,0.05,0.005,0.668,0.0006,0.0002,1033.0,850.0,679.0,2.99,1726.586,108.217,849.0,0.83277592,0.5,126.0,1360.555,1.223916,-99.0,-99.0,-98.99991,0.85,-6.395,1.73,128.0,5.53,5.54,1872.0
1230.0,9730.0,0.002,0.0001,0.0012,0.0003,0.0002,0.032,0.008,0.19,0.0015,0.0027,0.009,0.05,0.005,0.668,0.0006,0.0002,1065.0,876.0,686.0,2.99,1719.141,98.539,844.0,0.83277592,0.5,380.0,1031.682,1.234084,-99.0,-99.0,-98.99991,1.6,-6.849,1.72,126.0,6.02,6.02,1850.0
1230.0,9730.0,0.002,0.0001,0.0012,0.0003,0.0002,0.032,0.008,0.19,0.0015,0.0027,0.009,0.05,0.005,0.668,0.0006,0.0002,1037.0,855.0,679.0,2.99,1724.781,98.317,849.0,0.83277592,0.5,324.0,988.246,1.224957,-99.0,-99.0,-98.99991,1.7,-6.957,1.72,124.0,5.82,5.85,1752.0
1230.0,9730.0,0.002,0.0001,0.0015,0.0004,0.0002,0.03,0.008,0.17,0.0016,0.0032,0.009,0.047,0.005,0.68,0.0007,0.0002,1066.0,874.0,683.0,2.99,1739.278,0.0,0.0,0.83277592,0.5,380.0,1007.638,0.0,0.0,0.0,0.0,1.6,0.0,1.73,125.0,5.74,5.74,1883.0
1230.0,9730.0,0.002,0.0001,0.0012,0.0003,0.0002,0.032,0.008,0.19,0.0015,0.0027,0.009,0.05,0.005,0.668,0.0006,0.0002,1068.0,877.0,683.0,2.99,1728.334,102.942,842.0,0.83277592,0.5,324.0,1022.173,1.218748,-99.0,-99.0,-98.99991,1.6,-7.096,1.73,124.0,5.9,5.91,1899.0
1230.0,9730.0,0.002,0.0001,0.0015,0.0004,0.0002,0.03,0.008,0.17,0.0016,0.0032,0.009,0.047,0.005,0.68,0.0007,0.0002,1034.0,856.0,680.0,3.0,1731.95,101.965,853.0,0.833333333,0.5,60.0,281.133,1.158951,-17.704,-12.323,-11.4885,0.71,-7.013,1.73,126.0,6.17,7.5,1929.0
1230.0,9730.0,0.002,0.0001,0.0012,0.0003,0.0002,0.032,0.008,0.19,0.0015,0.0027,0.009,0.05,0.005,0.668,0.0006,0.0002,1074.0,877.0,683.0,2.99,1719.082,103.563,848.0,0.83277592,0.5,380.0,1034.108,1.224275,-99.0,-99.0,-98.99991,1.4,-7.121,1.73,127.0,5.9,5.91,1905.0
1230.0,9730.0,0.002,0.0001,0.0009,0.0003,0.0002,0.02,0.008,0.25,0.0015,0.0016,0.009,0.065,0.0045,0.45,0.0005,0.0002,1037.0,861.0,681.0,2.99,1725.973,102.623,841.0,0.83277592,0.5,60.0,1004.612,1.159395,-17.575,-15.599,-14.08769,0.73,-5.936,1.72,118.0,5.88,5.88,1812.0
1230.0,9730.0,0.002,0.0001,0.0012,0.0003,0.0002,0.02,0.008,0.25,0.0015,0.0027,0.009,0.065,0.005,0.5,0.0006,0.0002,1081.0,892.0,684.0,3.04,1725.709,102.6,842.0,0.835526316,0.5,60.0,1183.835,1.160847,-17.238,-14.06,-13.59028,0.83,-7.0,1.73,122.0,6.36,6.36,1917.0
1120.0,9730.0,0.002,0.0001,0.0017,0.0003,0.0002,0.02,0.009,0.25,0.0016,0.0014,0.009,0.071,0.0062,0.5,0.0006,0.0015,1089.0,877.0,685.0,2.99,1735.388,101.756,848.0,0.83277592,0.5,1038.0,1017.636,-99.0,-99.0,-99.0,6.063721,0.82,-6.014,1.72,123.0,5.58,5.67,1881.0
1120.0,9730.0,0.002,0.0001,0.0017,0.0003,0.0002,0.02,0.009,0.25,0.0016,0.0014,0.009,0.071,0.0062,0.5,0.0006,0.0015,1072.0,868.0,684.0,2.99,1090.51,106.134,841.0,0.83277592,0.5,1038.0,1462.645,-99.0,-99.0,-10.991,-98.99991,0.7,-6.283,1.72,122.0,5.39,5.48,1853.0
1120.0,9730.0,0.002,0.0001,0.0017,0.0003,0.0002,0.02,0.009,0.25,0.0016,0.0014,0.009,0.071,0.0062,0.5,0.0006,0.0015,1076.0,871.0,682.0,2.99,1070.654,104.221,846.0,0.83277592,0.5,1038.0,1395.239,-99.0,-99.0,-2.446,-98.99991,0.89,-7.033,1.72,120.0,5.47,5.47,1804.0
1120.0,9730.0,0.002,0.0001,0.0017,0.0003,0.0002,0.02,0.009,0.25,0.0016,0.0014,0.009,0.071,0.0062,0.5,0.0006,0.0015,1097.0,882.0,689.0,2.99,1071.73,96.738,850.0,0.83277592,0.5,1038.0,1398.858,-99.0,-99.0,-99.0,-12.61652,0.78,-6.506,1.72,120.0,5.35,5.48,1906.0
1120.0,9730.0,0.002,0.0001,0.0017,0.0003,0.0002,0.02,0.009,0.25,0.0016,0.0014,0.009,0.071,0.0062,0.5,0.0006,0.0015,1088.0,877.0,682.0,2.99,1091.588,107.472,845.0,0.83277592,0.5,1038.0,1466.339,-99.0,-99.0,-6.447,-98.99991,0.78,-6.277,1.72,121.0,5.49,5.56,1818.0
1120.0,9730.0,0.002,0.0001,0.0012,0.0003,0.0002,0.02,0.009,0.25,0.0017,0.0016,0.008,0.067,0.0043,0.5,0.0007,0.0002,1091.0,883.0,685.0,2.99,1756.106,0.0,0.0,0.83277592,0.5,1038.0,4261.0,0.0,0.0,0.0,0.0,0.73,0.0,1.73,121.0,5.5,5.57,1950.0
1120.0,9730.0,0.002,0.0001,0.0012,0.0003,0.0002,0.02,0.009,0.25,0.0017,0.0016,0.008,0.067,0.0043,0.5,0.0007,0.0002,1082.0,881.0,682.0,2.99,1085.052,105.535,852.0,0.83277592,0.5,1038.0,1009.29,-99.0,-99.0,-99.0,8.171285,0.88,-6.199,1.72,123.0,5.39,5.41,1875.0
1120.0,9730.0,0.002,0.0001,0.0012,0.0003,0.0002,0.02,0.009,0.25,0.0017,0.0016,0.008,0.067,0.0043,0.5,0.0007,0.0002,1092.0,886.0,684.0,2.99,1095.883,101.296,850.0,0.83277592,0.5,1038.0,1481.097,-99.0,-99.0,-99.0,8.778046,0.75,-6.002,1.72,121.0,5.46,5.46,1884.0
1120.0,9730.0,0.002,0.0001,0.0012,0.0003,0.0002,0.02,0.009,0.25,0.0017,0.0016,0.008,0.067,0.0043,0.5,0.0007,0.0002,1084.0,882.0,680.0,2.99,1095.299,108.094,851.0,0.83277592,0.5,1038.0,1479.085,-99.0,-99.0,-1.706,-98.99991,0.74,-6.274,1.73,123.0,5.56,5.6,1974.0
1120.0,9730.0,0.002,0.0001,0.0017,0.0001,0.0002,0.02,0.009,0.25,0.0016,0.0014,0.009,0.071,0.0062,0.5,0.0006,0.0015,1087.0,884.0,683.0,2.99,1729.916,96.235,849.0,0.83277592,0.5,1060.0,4295.416,1.227806,-17.184,-4.335,8.811049,0.88,-6.828,1.73,122.0,5.39,6.73,2034.0
1120.0,9730.0,0.002,0.0001,0.0012,0.0003,0.0002,0.02,0.009,0.25,0.0017,0.0016,0.008,0.067,0.0043,0.5,0.0007,0.0002,1080.0,883.0,681.0,2.99,508.0,105.359,849.0,0.83277592,0.5,1038.0,0.0,-99.0,-99.0,-1.068,-98.99991,0.78,-6.614,1.72,122.0,5.49,5.5,1871.0
1120.0,9730.0,0.002,0.0001,0.0012,0.0003,0.0002,0.02,0.009,0.25,0.0017,0.0016,0.008,0.067,0.0043,0.5,0.0007,0.0002,1087.0,884.0,681.0,3.0,1089.005,108.151,851.0,0.833333333,0.5,1038.0,1457.49,-99.0,-99.0,-99.0,9.204827,0.86,-6.269,1.73,122.0,5.69,5.75,1944.0
1120.0,9730.0,0.002,0.0001,0.0016,0.0003,0.0002,0.02,0.009,0.25,0.0017,0.0017,0.008,0.068,0.0052,0.492,0.0007,0.0002,1076.0,876.0,675.0,2.99,1093.538,98.4,841.0,0.83277592,0.5,1038.0,1473.031,-99.0,-99.0,0.497,-98.99991,0.82,-6.585,1.72,120.0,5.77,5.77,1867.0
1120.0,8630.0,0.002,0.0001,0.0016,0.0003,0.0002,0.02,0.009,0.25,0.0017,0.0017,0.008,0.068,0.0052,0.492,0.0007,0.0002,1085.0,881.0,679.0,2.99,1045.681,108.154,841.0,0.83277592,0.5,1038.0,1312.221,-99.0,-99.0,-0.864,-98.99991,0.72,-6.29,1.73,120.0,5.36,5.42,1926.0
1120.0,8630.0,0.002,0.0001,0.0016,0.0003,0.0002,0.02,0.009,0.25,0.0017,0.0017,0.008,0.068,0.0052,0.492,0.0007,0.0002,1080.0,884.0,683.0,2.99,1039.211,105.077,853.0,0.83277592,0.5,1038.0,1291.029,-99.0,-99.0,-99.0,5.276776,0.85,-5.982,1.72,120.0,5.25,5.25,1760.0
1120.0,8630.0,0.002,0.0001,0.0016,0.0003,0.0002,0.02,0.009,0.25,0.0017,0.0017,0.008,0.068,0.0052,0.492,0.0007,0.0002,1091.0,890.0,683.0,2.99,1049.674,100.564,850.0,0.83277592,0.5,1038.0,1325.363,-99.0,-99.0,-99.0,-7.310626,0.82,-6.005,1.72,120.0,5.43,5.43,1897.0
1120.0,9730.0,0.002,0.0001,0.0016,0.0003,0.0002,0.02,0.009,0.25,0.0017,0.0017,0.008,0.068,0.0052,0.492,0.0007,0.0002,1091.0,885.0,675.0,2.99,1746.321,108.535,849.0,0.83277592,0.5,1060.0,4384.993,1.251676,-17.284,-5.543,6.983373,0.86,-6.758,1.73,123.0,5.37,5.41,1932.0
1120.0,9730.0,0.002,0.0001,0.0017,0.0003,0.0002,0.02,0.009,0.25,0.0016,0.0014,0.009,0.071,0.0062,0.5,0.0006,0.0015,1052.0,865.0,695.0,2.99,1717.724,102.553,850.0,0.83277592,0.5,1038.0,1333.284,-99.0,-99.0,-1.038,-98.99991,0.86,-6.869,1.72,121.0,5.36,5.37,1759.0
1240.0,8770.0,0.001,0.0001,0.0012,0.0002,0.0002,0.025,0.006,0.21,0.0006,0.0022,0.008,0.045,0.005,0.671,0.0007,0.0002,1081.0,884.0,697.0,2.99,1654.262,108.299,845.0,0.83277592,0.5,1180.0,3893.248,1.221863,-99.0,-99.0,-98.99991,0.88,-6.342,1.72,122.0,5.74,5.74,1796.0
1240.0,9730.0,0.002,0.0001,0.0014,0.0003,0.0002,0.018,0.009,0.19,0.0006,0.0018,0.009,0.044,0.005,0.72,0.0008,0.0002,1060.0,868.0,681.0,2.99,1741.895,108.238,845.0,0.83277592,0.5,1180.0,4360.741,1.226788,-99.0,-99.0,-98.99991,0.82,-6.385,1.72,126.0,5.78,5.78,1823.0
1240.0,9730.0,0.002,0.0001,0.0015,0.0003,0.0002,0.025,0.009,0.19,0.0006,0.0018,0.009,0.047,0.005,0.702,0.0007,0.0002,1080.0,884.0,681.0,2.99,1737.789,98.62,843.0,0.83277592,0.5,1180.0,4338.299,1.219304,-99.0,-99.0,-98.99991,0.76,-6.5,1.72,129.0,5.7,5.72,1785.0
1240.0,9730.0,0.002,0.0001,0.0015,0.0003,0.0002,0.025,0.009,0.19,0.0006,0.0018,0.009,0.047,0.005,0.702,0.0007,0.0002,1060.0,869.0,680.0,2.99,1685.981,113.346,850.0,0.83277592,0.5,196.0,960.894,1.234682,-18.235,-14.018,-8.340853,0.86,-6.177,1.72,125.0,5.4,5.4,1774.0
1240.0,9730.0,0.002,0.0001,0.0015,0.0003,0.0002,0.025,0.009,0.19,0.0006,0.0018,0.009,0.047,0.005,0.702,0.0007,0.0002,1080.0,880.0,681.0,2.99,1736.59,98.531,850.0,0.83277592,0.5,1180.0,4331.756,1.218792,-99.0,-99.0,-98.99991,0.79,-6.504,1.72,130.0,5.52,5.52,1795.0
1240.0,9730.0,0.002,0.0001,0.0014,0.0003,0.0002,0.018,0.009,0.19,0.0006,0.0018,0.009,0.044,0.005,0.72,0.0008,0.0002,1065.0,870.0,677.0,2.99,1727.987,103.268,843.0,0.83277592,0.5,1180.0,4284.938,1.224509,-99.0,-99.0,-98.99991,0.85,-6.5,1.73,132.0,5.67,5.7,1856.0
1240.0,9730.0,0.002,0.0001,0.0014,0.0003,0.0002,0.018,0.009,0.19,0.0006,0.0018,0.009,0.044,0.005,0.72,0.0008,0.0002,1079.0,879.0,678.0,2.99,1722.309,112.506,840.0,0.83277592,0.5,1180.0,4254.166,1.227499,-99.0,-99.0,-98.99991,0.79,-6.441,1.72,129.0,5.73,5.73,1808.0
1240.0,9730.0,0.002,0.0001,0.0014,0.0003,0.0002,0.018,0.009,0.19,0.0006,0.0018,0.009,0.044,0.005,0.72,0.0008,0.0002,1061.0,870.0,678.0,2.99,1740.66,98.516,848.0,0.83277592,0.5,1180.0,4353.985,1.22239,-99.0,-99.0,-98.99991,0.76,-6.496,1.73,133.0,5.74,5.77,1849.0
1240.0,9730.0,0.002,0.0001,0.0014,0.0003,0.0002,0.018,0.009,0.19,0.0006,0.0018,0.009,0.044,0.005,0.72,0.0008,0.0002,1076.0,878.0,680.0,2.99,1737.219,98.71,842.0,0.83277592,0.5,126.0,1389.772,1.223231,-99.0,-99.0,-98.99991,0.83,-6.505,1.73,131.0,5.7,5.7,1909.0
1240.0,9730.0,0.002,0.0001,0.0014,0.0003,0.0002,0.018,0.009,0.19,0.0006,0.0018,0.009,0.044,0.005,0.72,0.0008,0.0002,1050.0,863.0,675.0,2.99,1741.571,108.186,849.0,0.83277592,0.5,1180.0,4358.966,1.233718,-99.0,-99.0,-98.99991,0.81,-6.386,1.73,126.0,5.97,5.97,1849.0
1240.0,8770.0,0.001,0.0001,0.0012,0.0002,0.0002,0.025,0.006,0.21,0.0006,0.0022,0.008,0.045,0.005,0.671,0.0007,0.0002,1067.0,877.0,677.0,2.99,782.415,107.941,847.0,0.83277592,0.5,1186.0,556.233,1.233907,-99.0,-99.0,-98.99991,0.85,-6.32,1.72,120.0,5.64,5.66,1725.0
1240.0,8770.0,0.001,0.0001,0.0012,0.0002,0.0002,0.025,0.006,0.21,0.0006,0.0022,0.008,0.045,0.005,0.671,0.0007,0.0002,1057.0,865.0,675.0,2.99,1664.859,103.826,851.0,0.83277592,0.5,1180.0,3948.499,-99.0,-99.0,-9.884,-98.99991,0.74,-6.447,1.72,125.0,5.62,5.62,1849.0
1240.0,8770.0,0.001,0.0001,0.0012,0.0002,0.0002,0.025,0.006,0.21,0.0006,0.0022,0.008,0.045,0.005,0.671,0.0007,0.0002,1083.0,889.0,678.0,2.99,1653.107,108.89,849.0,0.83277592,0.5,1180.0,3887.248,1.228478,-99.0,-99.0,-98.99991,0.69,-6.205,1.72,121.0,5.75,5.75,1785.0
1240.0,9730.0,0.001,0.0001,0.0012,0.0002,0.0002,0.025,0.006,0.21,0.0006,0.0022,0.008,0.045,0.005,0.671,0.0007,0.0002,1049.0,860.0,675.0,2.99,1744.791,111.23,849.0,0.83277592,0.5,1180.0,4376.603,1.239729,-99.0,-99.0,-98.99991,0.76,-6.288,1.72,121.0,5.99,5.99,1780.0
1240.0,9730.0,0.002,0.0001,0.0013,0.0003,0.0002,0.02,0.009,0.18,0.0006,0.0023,0.009,0.041,0.005,0.672,0.0006,0.0002,1072.0,881.0,684.0,2.99,1736.918,110.209,848.0,0.83277592,0.5,1180.0,4333.546,1.223559,-99.0,-99.0,-98.99991,0.85,-6.31,1.73,127.0,5.82,5.82,1923.0
1240.0,9730.0,0.002,0.0001,0.0013,0.0003,0.0002,0.02,0.009,0.18,0.0006,0.0023,0.009,0.041,0.005,0.672,0.0006,0.0002,1049.0,864.0,681.0,2.99,1732.204,112.81,845.0,0.83277592,0.5,1180.0,4307.855,1.238477,-99.0,-99.0,-98.99991,0.83,-6.44,1.72,126.0,5.83,5.83,1759.0
1240.0,9730.0,0.002,0.0001,0.0013,0.0003,0.0002,0.02,0.009,0.18,0.0006,0.0023,0.009,0.041,0.005,0.672,0.0006,0.0002,1074.0,883.0,684.0,2.99,1734.918,102.61,841.0,0.83277592,0.5,60.0,391.61,1.163363,-19.054,-17.202,-15.63132,0.84,-5.571,1.72,128.0,5.99,7.02,1850.0
1240.0,9730.0,0.002,0.0001,0.0013,0.0003,0.0002,0.02,0.009,0.18,0.0006,0.0023,0.009,0.041,0.005,0.672,0.0006,0.0002,1053.0,864.0,680.0,2.99,1739.46,111.223,840.0,0.83277592,0.5,1180.0,4347.426,1.22784,-99.0,-99.0,-98.99991,0.72,-6.643,1.72,126.0,5.68,5.68,1750.0
1240.0,9730.0,0.002,0.0001,0.0015,0.0003,0.0002,0.025,0.009,0.19,0.0006,0.0018,0.009,0.047,0.005,0.702,0.0007,0.0002,1070.0,874.0,680.0,2.99,1735.187,98.579,850.0,0.83277592,0.5,1180.0,856.31,1.220119,-99.0,-99.0,-98.99991,0.8,-6.511,1.72,131.0,5.56,5.57,1851.0
1240.0,9730.0,0.002,0.0001,0.0015,0.0003,0.0002,0.025,0.009,0.19,0.0006,0.0018,0.009,0.047,0.005,0.702,0.0007,0.0002,1054.0,875.0,682.0,2.99,1740.088,98.464,850.0,0.83277592,0.5,1180.0,1049.336,1.219977,-99.0,-99.0,-98.99991,0.82,-6.505,1.72,130.0,5.71,5.73,1800.0
1240.0,9730.0,0.002,0.0001,0.0013,0.0003,0.0002,0.02,0.009,0.18,0.0006,0.0023,0.009,0.041,0.005,0.672,0.0006,0.0002,1071.0,877.0,677.0,2.99,1729.786,108.4,849.0,0.83277592,0.5,1180.0,4294.709,1.220859,-99.0,-99.0,-98.99991,0.84,-6.352,1.72,126.0,5.61,5.63,1868.0
1240.0,9730.0,0.002,0.0001,0.0015,0.0003,0.0002,0.025,0.009,0.19,0.0006,0.0018,0.009,0.047,0.005,0.702,0.0007,0.0002,1051.0,867.0,677.0,2.99,1736.367,104.912,847.0,0.83277592,0.5,1180.0,4330.54,1.221053,-99.0,-99.0,-98.99991,0.82,-6.389,1.72,131.0,5.72,5.76,1841.0
1280.0,9730.0,0.233,0.0002,0.0029,0.001,0.001,0.02,0.008,0.22,0.0025,0.003,0.009,0.065,0.0065,0.706,0.0015,0.0002,1072.0,862.0,679.0,2.59,1660.097,93.348,844.0,0.806949807,0.5,288.9,1219.457,1.233699,-99.0,-99.0,-98.99991,1.7,-6.828,1.7,125.0,5.05,5.05,1522.0
1280.0,9730.0,0.233,0.0002,0.0029,0.001,0.001,0.02,0.008,0.22,0.0025,0.003,0.009,0.065,0.0065,0.706,0.0015,0.0002,1098.0,879.0,681.0,2.59,1739.316,99.669,848.0,0.806949807,0.5,1200.0,4346.64,1.228121,-99.0,-99.0,-98.99991,0.91,-5.984,1.7,130.0,5.66,5.66,1413.0
1280.0,9730.0,0.24,0.0002,0.0016,0.001,0.0002,0.016,0.007,0.21,0.0024,0.0017,0.009,0.071,0.0058,0.705,0.0015,0.0002,1072.0,861.0,679.0,2.59,1700.737,99.702,851.0,0.806949807,0.5,1200.0,4138.171,1.227848,-99.0,-99.0,-98.99991,0.85,-6.025,1.7,129.0,5.06,5.06,1578.0
1280.0,9730.0,0.24,0.0002,0.0016,0.001,0.0002,0.016,0.007,0.21,0.0024,0.0017,0.009,0.071,0.0058,0.705,0.0015,0.0002,1097.0,885.0,681.0,2.59,961.022,103.005,850.0,0.806949807,0.5,1200.0,1045.364,1.210164,-99.0,-99.0,-98.99991,0.72,-6.053,1.7,132.0,5.15,5.2,1610.0
