Repository: Achyut-Krishna/JSW_Internship

# JSW_Internship
Property Prediction model using regression algorithms , this project is the part of my summer internship at JSW steel 2021  We were provided with raw data of 5135 rows and 45 columns which had to be cleaned first and later applied 5 different algorithms like KNN, Random Forest, ANN, Support Vector Regressor and Multiple Regressor to predict which gave the highest R2_score value and the least RMSE. Conclusion :- Random Forest was found to be relatively the best learner for this model and hence we deployed our machine learning model using html, css, flask.

File: final_data.csv (part 2 of 40)
Slab Width,Slab Length,AL,B,C,CA,NB,CR,CU,MN,MO,N,NI,P,S,SI,TI,V,Reheating Furnace Exit Temp,Finishing Temp,Coiling Temp,FM Exit Thickness,Coil Outr Dia,Avg line speed,weld pressure,Reduction Ratio,ACL-Thickness,ACL-Width,ACL-Length,O2 in Heating Element Furnace,Radiant Tube Furnace Dewpoint,After Tube Cooling Dewpoint,Rapid Jet Cooling Dewpoint,Coating Thickness,Drying Furnace Press,B50,Hardness,Coreloss-Before Aging,Coreloss After Aging,Permeability
1280.0,9730.0,0.233,0.0002,0.0029,0.001,0.001,0.02,0.008,0.22,0.0025,0.003,0.009,0.065,0.0065,0.706,0.0015,0.0002,1075.0,884.0,678.0,2.59,1719.264,101.029,852.0,0.806949807,0.5,237.0,1341.011,1.199655,-15.976,-2.84,10.64763,0.87,-7.038,1.76,129.0,5.58,5.59,2194.0
1280.0,9730.0,0.233,0.0002,0.0029,0.001,0.001,0.02,0.008,0.22,0.0025,0.003,0.009,0.065,0.0065,0.706,0.0015,0.0002,1091.0,890.0,681.0,2.59,975.546,97.107,849.0,0.806949807,0.5,1200.0,1089.546,1.233581,-99.0,-99.0,-98.99991,0.91,-5.914,1.7,129.0,5.63,5.63,1471.0
1280.0,9730.0,0.24,0.0002,0.0016,0.001,0.0002,0.016,0.007,0.21,0.0024,0.0017,0.009,0.071,0.0058,0.705,0.0015,0.0002,1076.0,875.0,676.0,2.59,943.047,102.183,850.0,0.806949807,0.5,1200.0,991.601,1.209712,-99.0,-99.0,-98.99991,0.77,-6.082,1.71,127.0,5.12,5.12,1670.0
1280.0,9730.0,0.24,0.0002,0.0016,0.001,0.0002,0.016,0.007,0.21,0.0024,0.0017,0.009,0.071,0.0058,0.705,0.0015,0.0002,1082.0,876.0,680.0,2.59,1730.974,98.534,850.0,0.806949807,0.5,1200.0,4301.167,1.213398,-99.0,-99.0,-98.99991,0.79,-6.541,1.7,128.0,5.33,5.34,1560.0
1280.0,9730.0,0.233,0.0002,0.0029,0.001,0.001,0.02,0.008,0.22,0.0025,0.003,0.009,0.065,0.0065,0.706,0.0015,0.0002,1074.0,883.0,678.0,2.59,1736.762,102.909,848.0,0.806949807,0.5,288.9,1356.392,1.222597,-99.0,-99.0,-98.99991,1.7,-6.217,1.7,128.0,5.0,5.0,1430.0
1280.0,9730.0,0.233,0.0002,0.0029,0.001,0.001,0.02,0.008,0.22,0.0025,0.003,0.009,0.065,0.0065,0.706,0.0015,0.0002,1077.0,880.0,681.0,2.59,967.394,97.422,840.0,0.806949807,0.5,1200.0,1064.666,1.241602,-99.0,-99.0,-98.99991,0.8,-6.623,1.7,128.0,5.47,5.47,1391.0
1280.0,9730.0,0.233,0.0001,0.003,0.001,0.0002,0.02,0.008,0.23,0.0027,0.0027,0.009,0.072,0.0065,0.682,0.0015,0.0002,1076.0,882.0,677.0,2.59,972.465,105.866,847.0,0.806949807,0.5,1200.0,1080.116,1.239164,-99.0,-99.0,-98.99991,0.78,-6.507,1.7,129.0,5.15,5.16,1393.0
1280.0,9730.0,0.233,0.0001,0.003,0.001,0.0002,0.02,0.008,0.23,0.0027,0.0027,0.009,0.072,0.0065,0.682,0.0015,0.0002,1070.0,875.0,680.0,2.59,965.951,75.98,852.0,0.806949807,0.5,1200.0,754.777,1.21384,-30.731,-18.443,-1.26258,0.8,-6.383,1.7,130.0,5.15,5.17,1511.0
1280.0,8630.0,0.238,0.0001,0.0028,0.001,0.0002,0.02,0.008,0.25,0.0025,0.0024,0.009,0.076,0.0065,0.701,0.0014,0.0002,1020.0,850.0,680.0,2.59,1669.501,0.0,0.0,0.806949807,0.5,288.9,1191.811,0.0,0.0,0.0,0.0,1.6,0.0,1.7,132.0,4.7,4.7,1394.0
1280.0,8630.0,0.238,0.0001,0.0028,0.001,0.0002,0.02,0.008,0.25,0.0025,0.0024,0.009,0.076,0.0065,0.701,0.0014,0.0002,1077.0,887.0,687.0,2.59,1606.189,100.766,849.0,0.806949807,0.5,288.9,1147.81,1.22481,-99.0,-99.0,-98.99991,1.5,-6.986,1.71,129.0,4.68,4.68,1722.0
1280.0,8630.0,0.238,0.0001,0.0028,0.001,0.0002,0.02,0.008,0.25,0.0025,0.0024,0.009,0.076,0.0065,0.701,0.0014,0.0002,1070.0,880.0,680.0,2.59,1606.729,100.244,850.0,0.806949807,0.5,288.9,1089.865,1.226269,-99.0,-99.0,-98.99991,1.55,-7.01,1.7,130.0,4.68,4.68,1567.0
1280.0,9730.0,0.24,0.0002,0.0016,0.001,0.0002,0.016,0.007,0.21,0.0024,0.0017,0.009,0.071,0.0058,0.705,0.0015,0.0002,1059.0,873.0,677.0,2.59,976.692,108.828,849.0,0.806949807,0.5,1200.0,1007.431,1.234888,-19.984,-36.57,-14.98915,0.86,-6.488,1.7,132.0,5.15,5.15,1558.0
1280.0,9590.0,0.238,0.0001,0.0028,0.001,0.0002,0.02,0.008,0.25,0.0025,0.0024,0.009,0.076,0.0065,0.701,0.0014,0.0002,1040.0,869.0,678.0,2.59,1706.261,102.886,840.0,0.806949807,0.5,288.9,1328.962,1.224161,-99.0,-99.0,-98.99991,1.7,-6.214,1.7,130.0,4.45,4.46,1579.0
1280.0,9730.0,0.238,0.0001,0.0028,0.001,0.0002,0.02,0.008,0.25,0.0025,0.0024,0.009,0.076,0.0065,0.701,0.0014,0.0002,1035.0,863.0,674.0,2.59,901.171,95.322,841.0,0.806949807,0.5,1200.0,1185.987,1.212588,-25.622,-19.63,1.847566,0.85,-6.471,1.71,131.0,4.76,4.77,1692.0
1280.0,9730.0,0.233,0.0001,0.003,0.001,0.0002,0.02,0.008,0.23,0.0027,0.0027,0.009,0.072,0.0065,0.682,0.0015,0.0002,1069.0,881.0,684.0,2.59,1724.177,109.716,840.0,0.806949807,0.5,1200.0,205.945,1.250117,-19.661,-36.516,-14.55903,0.81,-6.376,1.7,132.0,5.12,5.12,1593.0
1280.0,9730.0,0.24,0.0002,0.0016,0.001,0.0002,0.016,0.007,0.21,0.0024,0.0017,0.009,0.071,0.0058,0.705,0.0015,0.0002,1049.0,870.0,679.0,2.59,1733.885,102.789,846.0,0.806949807,0.5,288.9,1358.984,1.22125,-99.0,-99.0,-98.99991,1.7,-6.572,1.7,129.0,4.79,4.82,1631.0
1280.0,9730.0,0.233,0.0001,0.003,0.001,0.0002,0.02,0.008,0.23,0.0027,0.0027,0.009,0.072,0.0065,0.682,0.0015,0.0002,1071.0,884.0,685.0,2.59,1739.208,102.614,849.0,0.806949807,0.5,288.9,1388.358,1.226344,-99.0,-99.0,-98.99991,1.8,-6.314,1.7,128.0,4.94,4.96,1504.0
1280.0,9730.0,0.233,0.0001,0.003,0.001,0.0002,0.02,0.008,0.23,0.0027,0.0027,0.009,0.072,0.0065,0.682,0.0015,0.0002,1037.0,864.0,679.0,2.59,1753.943,0.0,0.0,0.806949807,0.5,288.9,1357.688,0.0,0.0,0.0,0.0,1.45,0.0,1.7,127.0,4.9,4.9,1467.0
1280.0,9730.0,0.233,0.0001,0.003,0.001,0.0002,0.02,0.008,0.23,0.0027,0.0027,0.009,0.072,0.0065,0.682,0.0015,0.0002,1034.0,864.0,678.0,2.59,1725.428,107.813,843.0,0.806949807,0.5,1200.0,195.117,1.237169,-19.805,-38.997,-13.99631,0.83,-6.493,1.7,128.0,4.97,4.97,1503.0
1265.0,9730.0,0.002,0.0001,0.0009,0.0001,0.0003,0.022,0.006,0.23,0.0006,0.0023,0.008,0.045,0.0041,0.712,0.0009,0.0002,1040.0,852.0,677.0,3.0,1086.409,93.51,850.0,0.833333333,0.5,1183.0,1448.622,1.239422,-99.0,-99.0,-98.99991,1.9,-6.99,1.72,127.0,5.37,5.37,1711.0
1265.0,9730.0,0.002,0.0001,0.0009,0.0001,0.0003,0.022,0.006,0.23,0.0006,0.0023,0.008,0.045,0.0041,0.712,0.0009,0.0002,1088.0,879.0,675.0,2.99,1733.755,101.227,850.0,0.83277592,0.5,1183.0,4316.303,1.222418,-99.0,-99.0,-98.99991,1.6,-7.06,1.72,127.0,5.55,5.56,1771.0
1265.0,9730.0,0.002,0.0001,0.0011,0.0001,0.0002,0.024,0.006,0.2,0.0008,0.0019,0.007,0.044,0.005,0.683,0.0005,0.0002,1048.0,866.0,684.0,2.99,1085.024,96.822,849.0,0.83277592,0.5,1183.0,1443.897,1.209682,-99.0,-99.0,-98.99991,1.6,-6.635,1.72,123.0,5.42,5.42,1812.0
1265.0,9730.0,0.002,0.0001,0.0011,0.0001,0.0002,0.024,0.006,0.2,0.0008,0.0019,0.007,0.044,0.005,0.683,0.0005,0.0002,1085.0,880.0,680.0,3.0,1081.916,98.735,849.0,0.833333333,0.5,1183.0,1433.317,1.220785,-99.0,-99.0,-98.99991,1.6,-7.037,1.72,125.0,5.51,5.51,1808.0
1265.0,9730.0,0.002,0.0001,0.0009,0.0001,0.0003,0.022,0.006,0.23,0.0006,0.0023,0.008,0.045,0.0041,0.712,0.0009,0.0002,1044.0,866.0,680.0,2.99,1733.231,103.048,849.0,0.83277592,0.5,1183.0,4313.447,1.225734,-99.0,-99.0,-98.99991,1.58,-6.513,1.71,130.0,5.35,5.35,1713.0
1265.0,9730.0,0.002,0.0001,0.0009,0.0001,0.0003,0.022,0.006,0.23,0.0006,0.0023,0.008,0.045,0.0041,0.712,0.0009,0.0002,1052.0,868.0,677.0,2.99,1029.897,101.189,842.0,0.83277592,0.5,1183.0,1157.588,1.177922,-18.91,-27.981,-11.68595,1.28,-6.436,1.71,123.0,5.67,5.67,1702.0
1265.0,9730.0,0.002,0.0001,0.0009,0.0001,0.0003,0.022,0.006,0.23,0.0006,0.0023,0.008,0.045,0.0041,0.712,0.0009,0.0002,1081.0,876.0,673.0,2.99,1072.529,102.861,842.0,0.83277592,0.5,1185.0,1401.551,1.207466,-99.0,-99.0,-98.99991,1.6,-6.73,1.72,124.0,5.84,5.85,1778.0
1265.0,8630.0,0.001,0.0001,0.0006,0.0003,0.0002,0.02,0.009,0.19,0.002,0.0024,0.01,0.049,0.005,0.671,0.0002,0.0002,1049.0,864.0,681.0,2.99,1004.666,98.174,849.0,0.83277592,0.5,1185.0,1180.124,1.215397,-99.0,-99.0,-98.99991,1.6,-6.662,1.72,124.0,5.82,5.9,1844.0
1265.0,7810.0,0.001,0.0001,0.0006,0.0003,0.0002,0.02,0.009,0.19,0.002,0.0024,0.01,0.049,0.005,0.671,0.0002,0.0002,1090.0,877.0,681.0,2.99,980.831,107.965,849.0,0.83277592,0.5,1185.0,1105.787,1.233596,-99.0,-99.0,-98.99991,1.7,-6.143,1.73,123.0,5.74,5.74,1918.0
1265.0,8630.0,0.001,0.0001,0.0006,0.0003,0.0002,0.02,0.009,0.19,0.002,0.0024,0.01,0.049,0.005,0.671,0.0002,0.0002,1049.0,866.0,675.0,2.99,1643.577,98.108,848.0,0.83277592,0.5,173.0,904.29,1.217982,-99.0,-99.0,-98.99991,1.6,-6.733,1.72,126.0,5.84,5.84,1827.0
1265.0,8630.0,0.001,0.0001,0.0006,0.0003,0.0002,0.02,0.009,0.19,0.002,0.0024,0.01,0.049,0.005,0.671,0.0002,0.0002,1078.0,874.0,673.0,2.99,1634.907,106.722,849.0,0.83277592,0.5,1185.0,3793.25,1.222319,-99.0,-99.0,-98.99991,1.6,-6.383,1.72,122.0,5.63,5.63,1826.0
1265.0,9730.0,0.002,0.0001,0.0011,0.0001,0.0002,0.024,0.006,0.2,0.0008,0.0019,0.007,0.044,0.005,0.683,0.0005,0.0002,1071.0,852.0,666.0,3.0,1729.885,103.047,849.0,0.833333333,0.5,324.0,1003.349,1.221145,-99.0,-99.0,-98.99991,1.5,-7.148,1.72,126.0,5.58,5.59,1766.0
1265.0,9730.0,0.002,0.0001,0.0011,0.0001,0.0002,0.024,0.006,0.2,0.0008,0.0019,0.007,0.044,0.005,0.683,0.0005,0.0002,1050.0,859.0,680.0,2.99,1725.541,103.08,848.0,0.83277592,0.5,324.0,992.186,1.220197,-99.0,-99.0,-98.99991,1.6,-7.114,1.72,129.0,5.62,5.64,1780.0
1265.0,9730.0,0.002,0.0001,0.0011,0.0001,0.0002,0.024,0.006,0.2,0.0008,0.0019,0.007,0.044,0.005,0.683,0.0005,0.0002,1062.0,866.0,665.0,2.99,1723.145,109.967,842.0,0.83277592,0.5,1180.0,4258.689,-99.0,-99.0,-15.784,-98.99991,0.81,-6.08,1.72,124.0,5.85,5.91,1728.0
1265.0,9730.0,0.002,0.0001,0.0011,0.0001,0.0002,0.024,0.006,0.2,0.0008,0.0019,0.007,0.044,0.005,0.683,0.0005,0.0002,1043.0,860.0,675.0,2.99,1059.271,106.936,849.0,0.83277592,0.5,1185.0,1254.105,1.164111,-16.805,-20.852,-11.55835,1.65,-6.507,1.72,123.0,5.74,5.74,1754.0
1265.0,8630.0,0.001,0.0001,0.0006,0.0003,0.0002,0.02,0.009,0.19,0.002,0.0024,0.01,0.049,0.005,0.671,0.0002,0.0002,1056.0,862.0,677.0,3.0,1648.121,107.204,850.0,0.833333333,0.5,1180.0,3861.394,-99.0,-99.0,-99.0,9.552801,0.84,-6.153,1.72,126.0,5.43,5.43,1720.0
1265.0,9730.0,0.001,0.0001,0.0012,0.0003,0.0002,0.023,0.009,0.21,0.002,0.0025,0.01,0.047,0.005,0.66,0.0002,0.0002,1042.0,859.0,673.0,2.99,1731.463,103.195,848.0,0.83277592,0.5,172.0,1069.533,1.217458,-99.0,-99.0,-98.99991,1.6,-7.13,1.72,124.0,5.62,5.62,1789.0
1265.0,9730.0,0.001,0.0001,0.0012,0.0003,0.0002,0.023,0.009,0.21,0.002,0.0025,0.01,0.047,0.005,0.66,0.0002,0.0002,1050.0,865.0,674.0,2.99,1079.512,98.499,843.0,0.83277592,0.5,153.0,891.009,1.226841,-99.0,-99.0,-98.99991,1.55,-7.104,1.72,123.0,5.54,5.58,1786.0
1265.0,9730.0,0.001,0.0001,0.0012,0.0003,0.0002,0.023,0.009,0.21,0.002,0.0025,0.01,0.047,0.005,0.66,0.0002,0.0002,1032.0,859.0,681.0,2.99,1054.39,98.244,847.0,0.83277592,0.5,1185.0,208.982,1.218897,-99.0,-99.0,-98.99991,1.6,-6.715,1.73,125.0,5.65,5.65,1881.0
1280.0,9730.0,0.002,0.0001,0.001,0.0003,0.0002,0.023,0.009,0.19,0.0006,0.0021,0.008,0.048,0.005,0.706,0.0007,0.0002,1077.0,880.0,675.0,2.96,1725.889,103.239,842.0,0.831081081,0.5,1221.0,4273.556,-99.0,-99.0,-99.0,-15.36857,0.89,-6.507,1.72,128.0,5.95,5.97,1805.0
1280.0,9730.0,0.002,0.0001,0.001,0.0003,0.0002,0.023,0.009,0.19,0.0006,0.0021,0.008,0.048,0.005,0.706,0.0007,0.0002,1082.0,877.0,682.0,2.99,1729.261,106.825,846.0,0.83277592,0.5,1200.0,4291.854,-99.0,-99.0,-99.0,-17.49104,0.74,-6.197,1.72,120.0,5.82,5.82,1857.0
1280.0,9730.0,0.002,0.0001,0.0014,0.0003,0.0002,0.022,0.008,0.2,0.0005,0.0025,0.008,0.043,0.005,0.698,0.0007,0.0002,1072.0,870.0,676.0,2.99,1729.304,107.631,842.0,0.83277592,0.5,1200.0,4292.088,-99.0,-99.0,-99.0,-17.29959,0.77,-6.208,1.72,127.0,5.63,5.65,1828.0
1280.0,9730.0,0.002,0.0001,0.0014,0.0003,0.0002,0.022,0.008,0.2,0.0005,0.0025,0.008,0.043,0.005,0.698,0.0007,0.0002,1085.0,881.0,685.0,2.99,1730.222,107.26,841.0,0.83277592,0.5,1200.0,4297.079,-99.0,-99.0,-99.0,-16.89099,0.8,-6.221,1.73,125.0,5.64,5.64,1846.0
1280.0,9730.0,0.002,0.0001,0.001,0.0003,0.0002,0.023,0.009,0.19,0.0006,0.0021,0.008,0.048,0.005,0.706,0.0007,0.0002,1071.0,875.0,680.0,2.99,1725.519,108.036,848.0,0.83277592,0.5,1200.0,4271.545,-99.0,-99.0,-6.938,-98.99991,0.78,-6.244,1.72,127.0,5.72,5.74,1793.0
1280.0,9730.0,0.002,0.0001,0.001,0.0003,0.0002,0.023,0.009,0.19,0.0006,0.0021,0.008,0.048,0.005,0.706,0.0007,0.0002,1087.0,883.0,683.0,2.99,1068.131,105.62,848.0,0.83277592,0.5,1200.0,1386.761,-99.0,-99.0,-2.662,-98.99991,0.75,-6.21,1.73,128.0,5.86,5.94,1876.0
1280.0,9730.0,0.002,0.0001,0.0014,0.0003,0.0002,0.022,0.008,0.2,0.0005,0.0025,0.008,0.043,0.005,0.698,0.0007,0.0002,1081.0,874.0,679.0,2.99,1048.583,106.235,841.0,0.83277592,0.5,1200.0,1346.709,-99.0,-99.0,-99.0,-16.63197,0.8,-6.192,1.72,128.0,5.58,5.6,1874.0
1280.0,7770.0,0.001,0.0001,0.0014,0.0001,0.0002,0.025,0.007,0.21,0.0013,0.0021,0.007,0.047,0.005,0.698,0.0009,0.0002,1101.0,895.0,680.0,3.0,1520.35,108.213,849.0,0.833333333,0.5,1200.0,3225.472,-99.0,-99.0,-9.89,-98.99991,0.7,-6.245,1.74,127.0,5.55,5.61,2026.0
1280.0,9730.0,0.002,0.0001,0.0016,0.0002,0.0002,0.02,0.009,0.2,0.0005,0.0019,0.008,0.047,0.0032,0.701,0.0007,0.0002,1077.0,869.0,671.0,2.99,1071.487,108.249,849.0,0.83277592,0.5,1200.0,1398.04,-99.0,-99.0,-12.667,-98.99991,0.73,-6.218,1.72,125.0,5.33,5.38,1835.0
1280.0,9730.0,0.002,0.0001,0.0014,0.0003,0.0002,0.022,0.008,0.2,0.0005,0.0025,0.008,0.043,0.005,0.698,0.0007,0.0002,1084.0,886.0,681.0,2.99,1728.605,106.851,852.0,0.83277592,0.5,1200.0,4288.293,-99.0,-99.0,-99.0,-17.15942,0.88,-6.194,1.72,126.0,5.71,5.73,1790.0
1280.0,9730.0,0.002,0.0001,0.0016,0.0002,0.0002,0.02,0.009,0.2,0.0005,0.0019,0.008,0.047,0.0032,0.701,0.0007,0.0002,1096.0,885.0,682.0,2.99,1051.319,105.066,842.0,0.83277592,0.5,1200.0,1169.427,-99.0,-99.0,-99.0,-16.77,0.74,-6.208,1.72,122.0,5.61,5.61,1802.0
1280.0,9730.0,0.002,0.0001,0.0016,0.0002,0.0002,0.02,0.009,0.2,0.0005,0.0019,0.008,0.047,0.0032,0.701,0.0007,0.0002,1082.0,874.0,677.0,2.99,1723.514,110.786,850.0,0.83277592,0.5,1200.0,2019.108,-99.0,-99.0,-99.0,-5.683184,0.86,-6.004,1.72,126.0,5.32,5.32,1825.0
1280.0,9590.0,0.001,0.0001,0.0014,0.0001,0.0002,0.025,0.007,0.21,0.0013,0.0021,0.007,0.047,0.005,0.698,0.0009,0.0002,1100.0,895.0,681.0,2.99,1733.675,0.0,0.0,0.83277592,0.5,1200.0,1508.28,0.0,0.0,0.0,0.0,0.89,0.0,1.73,125.0,6.12,6.12,1932.0
1280.0,9730.0,0.002,0.0001,0.0016,0.0002,0.0002,0.02,0.009,0.2,0.0005,0.0019,0.008,0.047,0.0032,0.701,0.0007,0.0002,1079.0,882.0,679.0,2.99,1270.265,111.418,850.0,0.83277592,0.5,1200.0,2129.229,-99.0,-99.0,-99.0,-14.22703,0.78,-6.019,1.72,126.0,5.38,5.38,1829.0
1280.0,9730.0,0.002,0.0001,0.0016,0.0002,0.0002,0.02,0.009,0.2,0.0005,0.0019,0.008,0.047,0.0032,0.701,0.0007,0.0002,1087.0,889.0,681.0,2.99,1271.304,111.36,841.0,0.83277592,0.5,1200.0,2133.377,-99.0,-99.0,-99.0,-13.14401,0.81,-5.999,1.73,129.0,5.85,5.85,1907.0
1280.0,9730.0,0.002,0.0001,0.001,0.0003,0.0002,0.023,0.009,0.19,0.0006,0.0021,0.008,0.048,0.005,0.706,0.0007,0.0002,1078.0,880.0,680.0,2.99,1728.147,112.35,845.0,0.83277592,0.5,1200.0,1808.28,-99.0,-99.0,-99.0,-9.316603,0.8,-5.985,1.72,124.0,5.5,5.52,1819.0
1280.0,9590.0,0.001,0.0001,0.0014,0.0001,0.0002,0.025,0.007,0.21,0.0013,0.0021,0.007,0.047,0.005,0.698,0.0009,0.0002,1081.0,889.0,680.0,2.99,1270.234,111.303,844.0,0.83277592,0.5,1200.0,2006.794,-99.0,-99.0,-99.0,-10.90476,0.81,-6.035,1.73,125.0,6.21,6.22,1875.0
1280.0,9590.0,0.001,0.0001,0.0014,0.0001,0.0002,0.025,0.007,0.21,0.0013,0.0021,0.007,0.047,0.005,0.698,0.0009,0.0002,1073.0,877.0,674.0,2.99,1266.98,110.894,845.0,0.83277592,0.5,1200.0,415.287,-99.0,-99.0,-99.0,-12.63814,0.78,-5.925,1.72,126.0,5.44,5.47,1750.0
1280.0,9730.0,0.001,0.0001,0.0014,0.0001,0.0002,0.025,0.007,0.21,0.0013,0.0021,0.007,0.047,0.005,0.698,0.0009,0.0002,1072.0,881.0,676.0,2.99,962.722,110.831,848.0,0.83277592,0.5,1200.0,980.467,-99.0,-99.0,-99.0,-14.68117,0.82,-5.726,1.73,127.0,5.88,5.89,1871.0
1280.0,9590.0,0.001,0.0001,0.0014,0.0001,0.0002,0.025,0.007,0.21,0.0013,0.0021,0.007,0.047,0.005,0.698,0.0009,0.0002,1056.0,873.0,676.0,2.99,957.076,107.857,850.0,0.83277592,0.5,1200.0,876.858,-99.0,-99.0,-99.0,-15.10204,0.84,-5.987,1.72,125.0,5.38,5.38,1743.0
1280.0,9730.0,0.002,0.0001,0.0014,0.0003,0.0002,0.022,0.008,0.2,0.0005,0.0025,0.008,0.043,0.005,0.698,0.0007,0.0002,1029.0,841.0,674.0,2.97,1270.316,107.556,842.0,0.831649832,0.5,238.5,616.339,-99.0,-99.0,-99.0,-11.93223,0.79,-6.619,1.72,124.0,5.94,5.94,1801.0
1210.0,7810.0,0.27,0.0002,0.0014,0.0003,0.0002,0.02,0.008,0.26,0.0018,0.0028,0.008,0.075,0.004,0.63,0.001,0.0002,1045.0,853.0,673.0,2.78,1575.867,0.0,0.0,0.820143885,0.5,76.2,991.002,0.0,0.0,0.0,0.0,1.37,0.0,1.77,128.0,4.88,4.88,2584.0
1210.0,7810.0,0.27,0.0002,0.0014,0.0003,0.0002,0.02,0.008,0.26,0.0018,0.0028,0.008,0.075,0.004,0.63,0.001,0.0002,1089.0,893.0,685.0,2.78,1492.531,105.254,842.0,0.820143885,0.5,1060.0,2825.382,1.215645,-22.712,-39.961,-24.50823,0.75,-6.393,1.77,128.0,5.24,5.24,2505.0
1210.0,7810.0,0.27,0.0002,0.0014,0.0003,0.0002,0.02,0.008,0.26,0.0018,0.0028,0.008,0.075,0.004,0.63,0.001,0.0002,1054.0,877.0,684.0,2.8,1562.289,102.273,842.0,0.821428571,0.5,76.2,994.185,1.222423,-17.976,-11.279,-9.197702,1.29,-6.061,1.77,127.0,5.09,5.1,2542.0
1210.0,9730.0,0.249,0.0001,0.003,0.0003,0.0003,0.02,0.008,0.28,0.002,0.0024,0.008,0.075,0.0038,0.604,0.001,0.0004,1082.0,904.0,687.0,2.79,1724.607,106.911,849.0,0.82078853,0.5,1035.0,1347.368,1.213045,-22.022,-35.822,-12.92115,0.88,-6.226,1.77,125.0,5.35,5.36,2484.0
1210.0,9730.0,0.249,0.0001,0.003,0.0003,0.0003,0.02,0.008,0.28,0.002,0.0024,0.008,0.075,0.0038,0.604,0.001,0.0004,1054.0,890.0,693.0,2.8,1278.169,102.4,852.0,0.821428571,0.5,257.0,916.039,1.163915,-19.756,-18.104,-15.11012,0.84,-5.479,1.76,125.0,5.09,5.11,2345.0
1210.0,9730.0,0.249,0.0001,0.003,0.0003,0.0003,0.02,0.008,0.28,0.002,0.0024,0.008,0.075,0.0038,0.604,0.001,0.0004,1089.0,905.0,686.0,2.79,1719.291,115.168,845.0,0.82078853,0.5,1035.0,200.407,1.222748,-19.725,-13.253,0.2591306,0.86,-6.214,1.77,128.0,5.36,5.36,2438.0
1210.0,9730.0,0.249,0.0001,0.003,0.0003,0.0003,0.02,0.008,0.28,0.002,0.0024,0.008,0.075,0.0038,0.604,0.001,0.0004,1049.0,893.0,690.0,2.8,1715.083,100.61,846.0,0.821428571,0.5,1035.0,1163.718,1.200698,-18.109,-8.536,5.071864,0.86,-6.018,1.76,125.0,5.16,5.17,2376.0
1210.0,9730.0,0.249,0.0001,0.003,0.0003,0.0003,0.02,0.008,0.28,0.002,0.0024,0.008,0.075,0.0038,0.604,0.001,0.0004,1090.0,910.0,685.0,2.79,1705.958,106.605,841.0,0.82078853,0.5,227.0,945.481,1.213226,-16.153,-7.986,-4.667434,1.28,-6.022,1.76,124.0,5.23,5.24,2461.0
1210.0,9730.0,0.249,0.0001,0.003,0.0003,0.0003,0.02,0.008,0.28,0.002,0.0024,0.008,0.075,0.0038,0.604,0.001,0.0004,1062.0,888.0,680.0,2.6,1707.304,103.652,841.0,0.807692308,0.5,227.0,1313.168,1.193853,-17.113,-4.015,4.080345,1.21,-5.759,1.77,125.0,4.99,4.99,2504.0
1210.0,9730.0,0.262,0.0001,0.0015,0.0003,0.0003,0.02,0.008,0.22,0.002,0.0035,0.008,0.069,0.004,0.63,0.001,0.0002,1095.0,904.0,677.0,2.59,1108.81,112.435,852.0,0.806949807,0.5,1124.0,1378.154,-99.0,-99.0,-99.0,-3.404329,0.76,-5.962,1.72,126.0,5.67,5.81,1749.0
1210.0,9730.0,0.262,0.0001,0.0015,0.0003,0.0003,0.02,0.008,0.22,0.002,0.0035,0.008,0.069,0.004,0.63,0.001,0.0002,1060.0,896.0,690.0,2.6,1008.58,107.78,841.0,0.807692308,0.5,1124.0,1094.816,-99.0,-99.0,-5.36,-98.99991,0.78,-6.019,1.72,130.0,5.39,5.4,1716.0
1210.0,9730.0,0.251,0.0001,0.0016,0.0003,0.0002,0.02,0.008,0.24,0.002,0.003,0.008,0.071,0.0037,0.591,0.001,0.0002,1097.0,910.0,674.0,2.59,1087.591,112.879,841.0,0.806949807,0.5,1124.0,1336.22,-99.0,-99.0,-99.0,-5.94413,0.87,-5.995,1.72,127.0,5.39,5.39,1822.0
1210.0,9730.0,0.249,0.0001,0.003,0.0003,0.0003,0.02,0.008,0.28,0.002,0.0024,0.008,0.075,0.0038,0.604,0.001,0.0004,1060.0,897.0,688.0,2.6,1514.366,0.0,0.0,0.807692308,0.5,1124.0,840.946,0.0,0.0,0.0,0.0,0.8,0.0,1.72,124.0,5.32,5.32,1826.0
1210.0,8630.0,0.27,0.0002,0.0014,0.0003,0.0002,0.02,0.008,0.26,0.0018,0.0028,0.008,0.075,0.004,0.63,0.001,0.0002,1096.0,903.0,679.0,2.59,1627.455,96.432,848.0,0.806949807,0.5,1145.0,3755.061,1.167716,-18.738,-25.21,-8.23537,1.29,-6.537,1.77,124.0,5.21,5.22,2482.0
1210.0,9730.0,0.262,0.0001,0.0015,0.0003,0.0003,0.02,0.008,0.22,0.002,0.0035,0.008,0.069,0.004,0.63,0.001,0.0002,1059.0,898.0,689.0,2.6,1728.05,95.172,852.0,0.807692308,0.5,1160.0,4285.276,1.199685,-23.469,-26.513,-19.48011,0.87,-6.599,1.71,124.0,5.13,6.58,1748.0
1210.0,8630.0,0.27,0.0002,0.0014,0.0003,0.0002,0.02,0.008,0.26,0.0018,0.0028,0.008,0.075,0.004,0.63,0.001,0.0002,1095.0,879.0,659.0,2.6,1647.639,112.876,850.0,0.807692308,0.5,1124.0,1151.03,-99.0,-99.0,-51.948,-3.464027,0.82,-6.015,1.72,131.0,5.23,5.23,1727.0
1210.0,9730.0,0.27,0.0002,0.0014,0.0003,0.0002,0.02,0.008,0.26,0.0018,0.0028,0.008,0.075,0.004,0.63,0.001,0.0002,1058.0,856.0,664.0,2.62,1081.618,112.394,849.0,0.809160305,0.5,1124.0,1264.365,-99.0,-99.0,-99.0,-6.325388,0.86,-6.043,1.72,124.0,5.59,5.59,1662.0
1210.0,9730.0,0.262,0.0001,0.0015,0.0003,0.0003,0.02,0.008,0.22,0.002,0.0035,0.008,0.069,0.004,0.63,0.001,0.0002,1094.0,856.0,649.0,2.6,1089.876,112.913,851.0,0.807692308,0.5,1124.0,1460.474,-99.0,-99.0,-99.0,-5.881253,0.86,-5.943,1.71,125.0,5.56,5.56,1713.0
1210.0,9730.0,0.262,0.0001,0.0015,0.0003,0.0003,0.02,0.008,0.22,0.002,0.0035,0.008,0.069,0.004,0.63,0.001,0.0002,1062.0,856.0,660.0,2.6,1076.411,107.826,842.0,0.807692308,0.5,1124.0,1414.653,-99.0,-99.0,-99.0,4.338648,0.74,-5.508,1.7,125.0,5.39,5.39,1738.0
1210.0,9730.0,0.251,0.0001,0.0016,0.0003,0.0002,0.02,0.008,0.24,0.002,0.003,0.008,0.071,0.0037,0.591,0.001,0.0002,1099.0,855.0,648.0,2.6,1091.285,112.679,850.0,0.807692308,0.5,1124.0,1465.299,-99.0,-99.0,-7.237,-98.99991,0.83,-5.987,1.7,128.0,4.84,4.85,1569.0
1210.0,9730.0,0.251,0.0001,0.0016,0.0003,0.0002,0.02,0.008,0.24,0.002,0.003,0.008,0.071,0.0037,0.591,0.001,0.0002,1060.0,856.0,656.0,2.6,1740.501,0.0,0.0,0.807692308,0.5,1124.0,4176.0,0.0,0.0,0.0,0.0,0.79,0.0,1.7,125.0,4.97,5.0,1625.0
1210.0,9730.0,0.262,0.0001,0.0015,0.0003,0.0003,0.02,0.008,0.22,0.002,0.0035,0.008,0.069,0.004,0.63,0.001,0.0002,1094.0,851.0,644.0,2.6,1720.25,113.583,850.0,0.807692308,0.5,1035.0,197.463,1.220744,-18.303,-16.764,-7.37889,0.86,-6.21,1.76,124.0,5.43,5.43,2357.0
1210.0,9730.0,0.251,0.0001,0.0016,0.0003,0.0002,0.02,0.008,0.24,0.002,0.003,0.008,0.071,0.0037,0.591,0.001,0.0002,1061.0,856.0,665.0,2.6,1707.215,115.359,852.0,0.807692308,0.5,1035.0,205.615,1.245138,-18.344,-14.67,0.4265709,0.77,-6.147,1.76,127.0,5.35,5.35,2429.0
1210.0,9730.0,0.251,0.0001,0.0016,0.0003,0.0002,0.02,0.008,0.24,0.002,0.003,0.008,0.071,0.0037,0.591,0.001,0.0002,1099.0,859.0,668.0,2.59,1719.422,103.268,846.0,0.806949807,0.5,1035.0,1315.439,1.193084,-17.371,-6.351,4.729395,0.85,-5.997,1.77,122.0,5.42,5.45,2526.0
1210.0,9730.0,0.251,0.0001,0.0016,0.0003,0.0002,0.02,0.008,0.24,0.002,0.003,0.008,0.071,0.0037,0.591,0.001,0.0002,1070.0,855.0,674.0,2.6,1725.722,113.952,842.0,0.807692308,0.5,1035.0,211.729,1.250691,-17.177,-16.767,-2.134547,0.82,-6.185,1.77,127.0,5.28,5.28,2493.0
1280.0,7770.0,0.001,0.0001,0.0015,0.0001,0.0002,0.026,0.007,0.18,0.0013,0.0021,0.007,0.044,0.005,0.664,0.0007,0.0002,1071.0,866.0,672.0,2.98,1559.15,104.011,844.0,0.832214765,0.5,196.0,1047.275,1.204239,-17.382,-13.107,-4.108027,0.86,-6.515,1.72,124.0,5.92,5.92,1770.0
1280.0,9730.0,0.001,0.0001,0.0013,0.0003,0.0002,0.028,0.008,0.19,0.0017,0.0023,0.009,0.043,0.005,0.692,0.0011,0.0002,1035.0,859.0,674.0,3.0,1269.538,103.743,849.0,0.833333333,0.5,1200.0,1875.584,-99.0,-99.0,-99.0,-13.95434,0.82,-6.676,1.72,127.0,6.28,6.29,1640.0
1280.0,9730.0,0.001,0.0001,0.0013,0.0003,0.0002,0.028,0.008,0.19,0.0017,0.0023,0.009,0.043,0.005,0.692,0.0011,0.0002,1057.0,868.0,676.0,2.99,1724.545,102.451,850.0,0.83277592,0.5,1235.0,4266.27,-99.0,-99.0,-99.0,-19.5845,0.83,-6.115,1.74,126.0,6.0,6.0,1938.0
1280.0,9730.0,0.002,0.0001,0.0018,0.0003,0.0002,0.027,0.008,0.2,0.0017,0.0022,0.009,0.047,0.0045,0.705,0.0012,0.0002,1040.0,862.0,677.0,2.99,1728.473,101.811,850.0,0.83277592,0.5,196.0,1018.052,-99.0,-99.0,-99.0,-11.75772,0.83,-6.012,1.72,128.0,5.5,5.5,1714.0
1280.0,9730.0,0.001,0.0001,0.0012,0.0003,0.0002,0.025,0.008,0.2,0.0015,0.0018,0.008,0.044,0.0037,0.664,0.0012,0.0002,1055.0,872.0,671.0,2.99,1724.515,114.312,844.0,0.83277592,0.5,237.0,1307.713,1.223757,-16.611,-8.593,-1.075292,0.7,-6.099,1.73,120.0,5.99,5.99,1886.0
1280.0,9730.0,0.001,0.0001,0.0015,0.0001,0.0002,0.026,0.007,0.18,0.0013,0.0021,0.007,0.044,0.005,0.664,0.0007,0.0002,1045.0,863.0,680.0,3.0,1731.043,104.21,851.0,0.833333333,0.5,1200.0,1050.106,1.216293,-17.49,-8.637,-3.251109,0.8,-6.082,1.71,126.0,5.68,5.72,1639.0
1280.0,9730.0,0.001,0.0001,0.0012,0.0003,0.0002,0.025,0.008,0.2,0.0015,0.0018,0.008,0.044,0.0037,0.664,0.0012,0.0002,1055.0,872.0,681.0,2.99,1719.094,103.435,849.0,0.83277592,0.5,196.0,1008.545,-99.0,-99.0,-99.0,-7.934188,0.83,-5.997,1.72,126.0,6.05,6.05,1836.0
1280.0,9730.0,0.001,0.0001,0.0015,0.0001,0.0002,0.026,0.007,0.18,0.0013,0.0021,0.007,0.044,0.005,0.664,0.0007,0.0002,1064.0,875.0,683.0,3.01,1731.354,104.701,846.0,0.833887043,0.5,1200.0,1913.8,-99.0,-99.0,-99.0,0.9353815,0.85,-6.177,1.73,125.0,5.92,5.92,1906.0
1280.0,9730.0,0.001,0.0001,0.0015,0.0001,0.0002,0.026,0.007,0.18,0.0013,0.0021,0.007,0.044,0.005,0.664,0.0007,0.0002,1065.0,872.0,675.0,2.99,1732.152,112.961,845.0,0.83277592,0.5,1200.0,4307.574,1.214376,-17.792,-10.794,-6.509159,0.76,-6.18,1.74,122.0,5.8,5.8,1991.0
1280.0,9730.0,0.001,0.0001,0.0015,0.0001,0.0002,0.026,0.007,0.18,0.0013,0.0021,0.007,0.044,0.005,0.664,0.0007,0.0002,1065.0,877.0,680.0,3.0,1734.976,109.264,843.0,0.833333333,0.5,196.0,1085.256,1.213456,-18.201,-7.016,6.475819,0.81,-6.262,1.73,125.0,5.89,5.89,1878.0
1280.0,9730.0,0.001,0.0001,0.0012,0.0003,0.0002,0.025,0.008,0.2,0.0015,0.0018,0.008,0.044,0.0037,0.664,0.0012,0.0002,1091.0,880.0,672.0,2.98,1636.713,108.123,846.0,0.832214765,0.5,265.0,1196.446,1.210375,-17.475,-28.073,-11.72137,0.82,-6.507,1.72,128.0,6.07,6.07,1698.0
1280.0,9730.0,0.001,0.0001,0.0012,0.0003,0.0002,0.025,0.008,0.2,0.0015,0.0018,0.008,0.044,0.0037,0.664,0.0012,0.0002,1071.0,873.0,676.0,2.99,1719.501,103.066,847.0,0.83277592,0.5,196.0,1000.729,-99.0,-99.0,-99.0,-3.310025,0.79,-6.003,1.72,127.0,5.88,5.88,1723.0
1280.0,9730.0,0.001,0.0001,0.0012,0.0003,0.0002,0.025,0.008,0.2,0.0015,0.0018,0.008,0.044,0.0037,0.664,0.0012,0.0002,1095.0,888.0,677.0,2.99,1728.099,108.405,849.0,0.83277592,0.5,1200.0,254.777,-99.0,-99.0,-99.0,-6.053197,0.8,-6.215,1.73,124.0,5.93,5.93,1984.0
1280.0,9730.0,0.001,0.0001,0.0012,0.0003,0.0002,0.025,0.008,0.2,0.0015,0.0018,0.008,0.044,0.0037,0.664,0.0012,0.0002,1072.0,875.0,674.0,3.0,1723.1,102.311,840.0,0.833333333,0.5,196.0,1008.545,-99.0,-99.0,-99.0,-12.22917,0.89,-6.475,1.72,127.0,6.06,6.06,1703.0
1280.0,9730.0,0.002,0.0001,0.0018,0.0003,0.0002,0.027,0.008,0.2,0.0017,0.0022,0.009,0.047,0.0045,0.705,0.0012,0.0002,1089.0,887.0,679.0,2.99,1730.956,108.989,851.0,0.83277592,0.5,1200.0,2062.42,-99.0,-99.0,-99.0,-14.90233,0.84,-6.595,1.72,125.0,6.0,6.02,1773.0
1280.0,9730.0,0.002,0.0001,0.0018,0.0003,0.0002,0.027,0.008,0.2,0.0017,0.0022,0.009,0.047,0.0045,0.705,0.0012,0.0002,1067.0,875.0,680.0,2.99,1288.017,110.882,840.0,0.83277592,0.5,1200.0,1859.023,-99.0,-99.0,-99.0,-14.45288,0.85,-5.977,1.72,124.0,5.66,5.72,1753.0
1280.0,9730.0,0.001,0.0001,0.0013,0.0003,0.0002,0.028,0.008,0.19,0.0017,0.0023,0.009,0.043,0.005,0.692,0.0011,0.0002,1085.0,886.0,678.0,2.99,975.482,103.172,843.0,0.83277592,0.5,1200.0,1089.348,-99.0,-99.0,-99.0,-19.24921,0.78,-6.598,1.73,125.0,6.35,6.35,1805.0
1280.0,9730.0,0.001,0.0001,0.0013,0.0003,0.0002,0.028,0.008,0.19,0.0017,0.0023,0.009,0.043,0.005,0.692,0.0011,0.0002,1065.0,875.0,680.0,2.99,1259.189,104.26,846.0,0.83277592,0.5,1200.0,1950.318,-99.0,-99.0,-99.0,-11.9323,0.78,-6.556,1.72,124.0,6.15,6.15,1693.0
1280.0,9730.0,0.002,0.0001,0.0018,0.0003,0.0002,0.027,0.008,0.2,0.0017,0.0022,0.009,0.047,0.0045,0.705,0.0012,0.0002,1081.0,883.0,674.0,2.99,1758.656,0.0,0.0,0.83277592,0.5,196.0,1055.022,0.0,0.0,0.0,0.0,0.84,0.0,1.72,129.0,6.18,6.18,1840.0
1280.0,9730.0,0.002,0.0001,0.0018,0.0003,0.0002,0.027,0.008,0.2,0.0017,0.0022,0.009,0.047,0.0045,0.705,0.0012,0.0002,1068.0,880.0,679.0,2.99,1267.053,107.603,844.0,0.83277592,0.5,1200.0,1965.817,-99.0,-99.0,-99.0,-10.87994,0.81,-6.571,1.72,126.0,5.86,5.88,1713.0
1280.0,9730.0,0.001,0.0001,0.0013,0.0003,0.0002,0.028,0.008,0.19,0.0017,0.0023,0.009,0.043,0.005,0.692,0.0011,0.0002,1084.0,882.0,678.0,2.99,1268.61,107.749,851.0,0.83277592,0.5,1200.0,2122.63,-99.0,-99.0,-99.0,-18.37196,0.84,-6.463,1.72,125.0,6.1,6.1,1598.0
1280.0,9730.0,0.001,0.0001,0.0013,0.0003,0.0002,0.028,0.008,0.19,0.0017,0.0023,0.009,0.043,0.005,0.692,0.0011,0.0002,1074.0,872.0,681.0,2.99,1268.644,106.085,850.0,0.83277592,0.5,1200.0,1940.552,-99.0,-99.0,-99.0,-18.17024,0.85,-6.626,1.72,124.0,5.89,5.89,1688.0
1180.0,9730.0,0.002,0.0001,0.0014,0.0003,0.0002,0.02,0.008,0.28,0.0021,0.0022,0.009,0.066,0.0065,0.491,0.0008,0.0002,1094.0,911.0,702.0,2.81,1065.99,106.499,849.0,0.822064057,0.5,1100.0,1308.396,1.220128,-19.073,-13.755,7.550066,0.81,-6.191,1.74,124.0,6.0,6.0,2030.0
1180.0,9730.0,0.003,0.0001,0.001,0.0003,0.0002,0.02,0.008,0.29,0.0018,0.0015,0.009,0.074,0.0041,0.5,0.001,0.0002,1073.0,868.0,672.0,2.79,1730.677,102.817,841.0,0.82078853,0.5,237.0,1377.751,1.192639,-15.959,-6.467,2.842455,0.79,-7.022,1.72,124.0,5.78,5.83,1886.0
1180.0,9730.0,0.003,0.0001,0.001,0.0003,0.0002,0.02,0.008,0.29,0.0018,0.0015,0.009,0.074,0.0041,0.5,0.001,0.0002,1083.0,871.0,674.0,2.79,1737.254,0.0,0.0,0.82078853,0.5,454.0,1332.81,0.0,0.0,0.0,0.0,0.8,0.0,1.73,123.0,6.21,6.22,1953.0
1180.0,9730.0,0.003,0.0001,0.001,0.0003,0.0002,0.02,0.008,0.29,0.0018,0.0015,0.009,0.074,0.0041,0.5,0.001,0.0002,1072.0,873.0,674.0,2.79,1085.451,102.332,842.0,0.82078853,0.5,1100.0,1189.577,1.197493,-15.74,-8.252,-3.735989,0.71,-6.959,1.73,125.0,5.86,5.87,1941.0
1180.0,9730.0,0.003,0.0001,0.001,0.0003,0.0002,0.02,0.008,0.29,0.0018,0.0015,0.009,0.074,0.0041,0.5,0.001,0.0002,1103.0,889.0,677.0,2.79,1089.603,112.039,842.0,0.82078853,0.5,1100.0,1320.903,1.214974,-17.339,-11.274,2.2354,0.82,-6.189,1.73,125.0,6.26,6.31,1993.0
1180.0,9730.0,0.003,0.0001,0.001,0.0003,0.0002,0.02,0.008,0.29,0.0018,0.0015,0.009,0.074,0.0041,0.5,0.001,0.0002,1074.0,877.0,678.0,2.79,1726.952,105.563,842.0,0.82078853,0.5,60.0,1352.351,1.194749,-16.038,-13.37,-10.44449,0.82,-6.624,1.72,123.0,5.75,5.83,1850.0
1180.0,9730.0,0.002,0.0001,0.0013,0.0003,0.0002,0.02,0.008,0.29,0.0019,0.0018,0.009,0.074,0.0035,0.5,0.0008,0.0004,1101.0,894.0,682.0,2.8,764.587,93.379,851.0,0.821428571,0.5,1100.0,512.911,1.240953,-18.325,-3.962,6.835437,0.78,-6.976,1.73,125.0,5.72,5.74,1926.0
1180.0,9730.0,0.002,0.0001,0.0013,0.0003,0.0002,0.02,0.008,0.29,0.0019,0.0018,0.009,0.074,0.0035,0.5,0.0008,0.0004,1027.0,853.0,678.0,2.79,1693.158,102.04,849.0,0.82078853,0.5,1125.0,4097.766,1.17944,-16.858,-14.753,-8.662838,0.89,-7.171,1.72,120.0,5.56,5.59,1770.0
1180.0,9730.0,0.002,0.0001,0.0014,0.0001,0.0002,0.02,0.008,0.28,0.0021,0.0022,0.009,0.066,0.0065,0.491,0.0008,0.0002,1073.0,877.0,680.0,2.79,1072.707,100.707,843.0,0.82078853,0.5,1105.0,317.261,1.190914,-20.124,-16.215,-2.240096,0.85,-6.508,1.73,128.0,6.27,7.5,1991.0
1180.0,9730.0,0.002,0.0001,0.0014,0.0003,0.0002,0.02,0.008,0.28,0.0021,0.0022,0.009,0.066,0.0065,0.491,0.0008,0.0002,1017.0,844.0,677.0,2.79,1678.998,103.44,841.0,0.82078853,0.5,1105.0,1301.323,1.174874,-19.751,-8.544,7.07258,0.83,-6.879,1.72,121.0,5.95,5.95,1857.0
1180.0,9730.0,0.002,0.0001,0.0014,0.0003,0.0002,0.02,0.008,0.28,0.0021,0.0022,0.009,0.066,0.0065,0.491,0.0008,0.0002,1064.0,870.0,681.0,2.79,1065.927,115.474,846.0,0.82078853,0.5,196.0,1178.017,1.254487,-15.997,-6.017,9.965223,0.8,-6.228,1.73,125.0,5.89,5.9,1999.0
1180.0,9730.0,0.002,0.0001,0.0014,0.0003,0.0002,0.02,0.008,0.28,0.0021,0.0022,0.009,0.066,0.0065,0.491,0.0008,0.0002,1057.0,864.0,680.0,2.8,1071.806,98.248,842.0,0.821428571,0.5,1100.0,1591.43,1.188005,-16.717,-8.807,-1.410804,0.86,-6.952,1.72,121.0,5.84,5.85,1822.0
1180.0,9730.0,0.002,0.0001,0.0013,0.0003,0.0002,0.02,0.008,0.29,0.0019,0.0018,0.009,0.074,0.0035,0.5,0.0008,0.0004,1097.0,894.0,683.0,2.81,1079.211,103.49,849.0,0.822064057,0.5,1105.0,345.39,1.16545,-18.352,-7.0,9.650657,0.79,-6.944,1.73,123.0,6.16,6.19,1996.0
1180.0,9730.0,0.002,0.0001,0.0013,0.0003,0.0002,0.02,0.008,0.29,0.0019,0.0018,0.009,0.074,0.0035,0.5,0.0008,0.0004,1066.0,872.0,683.0,2.79,1063.95,105.456,843.0,0.82078853,0.5,196.0,1179.444,1.174323,-17.603,-16.365,-14.40311,0.84,-6.584,1.73,125.0,5.46,5.48,1937.0
1180.0,7810.0,0.002,0.0001,0.0015,0.0003,0.0002,0.02,0.008,0.27,0.0018,0.0023,0.009,0.069,0.0047,0.5,0.0008,0.0002,1098.0,894.0,681.0,2.8,1556.838,102.678,849.0,0.821428571,0.5,1100.0,1089.056,1.225521,-19.383,-9.588,6.882833,0.77,-6.404,1.73,122.0,5.88,5.89,1980.0
1180.0,9590.0,0.002,0.0001,0.0015,0.0003,0.0002,0.02,0.008,0.27,0.0018,0.0023,0.009,0.069,0.0047,0.5,0.0008,0.0002,1073.0,880.0,673.0,2.79,1053.437,97.616,842.0,0.82078853,0.5,1100.0,1235.437,1.17343,-20.756,-8.302,-0.4708394,0.7,-5.902,1.72,125.0,5.9,5.9,1836.0
1180.0,9590.0,0.002,0.0001,0.0015,0.0003,0.0002,0.02,0.008,0.27,0.0018,0.0023,0.009,0.069,0.0047,0.5,0.0008,0.0002,1080.0,884.0,681.0,2.79,1065.036,107.481,850.0,0.82078853,0.5,1100.0,1376.392,1.193345,-17.387,-12.595,-6.490647,0.8,-6.308,1.73,123.0,6.08,6.09,1913.0
1180.0,9590.0,0.002,0.0001,0.0015,0.0003,0.0002,0.02,0.008,0.27,0.0018,0.0023,0.009,0.069,0.0047,0.5,0.0008,0.0002,1081.0,882.0,675.0,2.8,1053.927,106.776,846.0,0.821428571,0.5,1100.0,970.006,1.190452,-16.667,-9.611,-2.045262,0.7,-6.401,1.73,125.0,5.86,5.9,1912.0
1180.0,9590.0,0.002,0.0001,0.0015,0.0003,0.0002,0.02,0.008,0.27,0.0018,0.0023,0.009,0.069,0.0047,0.5,0.0008,0.0002,1098.0,893.0,678.0,2.79,1043.18,93.535,851.0,0.82078853,0.5,1100.0,1207.412,1.202137,-18.847,-13.741,-6.951689,0.74,-6.627,1.74,123.0,5.39,5.39,2076.0
1180.0,9730.0,0.002,0.0001,0.0014,0.0003,0.0002,0.02,0.008,0.28,0.0021,0.0022,0.009,0.066,0.0065,0.491,0.0008,0.0002,1078.0,877.0,673.0,2.8,1656.269,114.453,847.0,0.821428571,0.5,1100.0,1177.302,1.234767,-16.83,-6.567,10.15275,0.9,-6.16,1.73,123.0,6.01,6.02,1906.0
1180.0,9730.0,0.002,0.0001,0.0014,0.0003,0.0002,0.02,0.008,0.28,0.0021,0.0022,0.009,0.066,0.0065,0.491,0.0008,0.0002,1095.0,894.0,676.0,2.8,1072.92,101.777,852.0,0.821428571,0.5,1100.0,1149.971,1.207004,-15.115,-4.707,1.130547,0.77,-6.987,1.73,123.0,6.03,6.04,1995.0
1180.0,9730.0,0.002,0.0001,0.0015,0.0004,0.0002,0.025,0.008,0.2,0.0002,0.0027,0.008,0.047,0.005,0.704,0.001,0.0002,1105.0,886.0,687.0,2.73,1724.112,108.23,851.0,0.816849817,0.5,1120.0,4263.924,-99.0,-99.0,-99.0,11.20584,0.8,-6.351,1.73,124.0,6.26,6.26,1844.0
1180.0,9730.0,0.002,0.0001,0.0015,0.0004,0.0002,0.025,0.008,0.2,0.0002,0.0027,0.008,0.047,0.005,0.704,0.001,0.0002,1093.0,874.0,676.0,2.77,1693.76,91.745,846.0,0.819494585,0.5,172.0,829.41,1.15743,-19.023,-16.375,-3.327595,1.75,-7.019,1.73,124.0,5.73,5.76,1889.0
1180.0,9730.0,0.002,0.0001,0.0014,0.0003,0.0002,0.029,0.008,0.22,0.0002,0.0022,0.008,0.051,0.0045,0.696,0.001,0.0002,1101.0,878.0,676.0,2.79,960.054,105.849,845.0,0.82078853,0.5,1090.0,1004.616,-99.0,-99.0,-99.0,-16.89245,0.89,-6.605,1.73,123.0,5.83,5.84,1959.0
1180.0,9730.0,0.002,0.0001,0.0014,0.0003,0.0002,0.029,0.008,0.22,0.0002,0.0022,0.008,0.051,0.0045,0.696,0.001,0.0002,1090.0,875.0,675.0,2.79,1707.023,93.517,843.0,0.82078853,0.5,130.0,1306.642,1.157381,-19.363,-22.621,-13.56483,1.65,-7.009,1.72,125.0,5.48,5.52,1846.0
1180.0,9730.0,0.002,0.0001,0.0015,0.0004,0.0002,0.025,0.008,0.2,0.0002,0.0027,0.008,0.047,0.005,0.704,0.001,0.0002,1097.0,889.0,680.0,2.79,964.262,104.893,850.0,0.82078853,0.5,1090.0,1055.162,-99.0,-99.0,-99.0,-12.13853,0.78,-6.544,1.73,125.0,6.09,6.09,1923.0
1180.0,9730.0,0.002,0.0001,0.0015,0.0004,0.0002,0.025,0.008,0.2,0.0002,0.0027,0.008,0.047,0.005,0.704,0.001,0.0002,1100.0,881.0,677.0,2.79,966.688,107.562,842.0,0.82078853,0.5,1090.0,1062.522,-99.0,-99.0,-99.0,-11.64653,0.82,-6.028,1.72,123.0,5.66,5.68,1753.0
1180.0,9730.0,0.002,0.0001,0.0015,0.0004,0.0002,0.025,0.008,0.2,0.0002,0.0027,0.008,0.047,0.005,0.704,0.001,0.0002,1088.0,879.0,680.0,2.79,1073.785,105.124,849.0,0.82078853,0.5,1090.0,950.856,-99.0,-99.0,-99.0,-15.16057,0.82,-6.469,1.73,126.0,5.84,5.85,1942.0
1180.0,9730.0,0.002,0.0001,0.0015,0.0004,0.0002,0.025,0.008,0.2,0.0002,0.0027,0.008,0.047,0.005,0.704,0.001,0.0002,1095.0,877.0,680.0,2.79,1723.811,109.708,846.0,0.82078853,0.5,1120.0,4262.292,-99.0,-99.0,-99.0,7.479351,0.84,-6.126,1.72,125.0,5.71,5.71,1793.0
1180.0,9730.0,0.002,0.0001,0.0014,0.0003,0.0002,0.025,0.008,0.22,0.0002,0.0027,0.008,0.048,0.0048,0.68,0.0008,0.0002,1089.0,882.0,686.0,2.79,963.827,103.1,847.0,0.82078853,0.5,1090.0,1053.843,-99.0,-99.0,-99.0,-1.669692,0.84,-5.996,1.72,125.0,5.8,5.81,1846.0
1180.0,9730.0,0.002,0.0001,0.0014,0.0003,0.0002,0.025,0.008,0.22,0.0002,0.0027,0.008,0.048,0.0048,0.68,0.0008,0.0002,1088.0,881.0,683.0,2.79,1718.427,104.9,848.0,0.82078853,0.5,415.0,1009.911,1.226083,-22.391,-21.766,-12.28232,1.5,-6.743,1.72,121.0,5.55,5.55,1807.0
1180.0,9730.0,0.002,0.0001,0.0015,0.0004,0.0002,0.025,0.008,0.2,0.0002,0.0027,0.008,0.047,0.005,0.704,0.001,0.0002,1089.0,882.0,682.0,2.8,1084.006,99.127,845.0,0.821428571,0.5,1100.0,1440.429,1.171746,-17.251,-8.256,3.012162,0.83,-6.501,1.73,130.0,5.92,7.13,1859.0
1180.0,9590.0,0.002,0.0001,0.0013,0.0003,0.0002,0.028,0.008,0.24,0.0002,0.0029,0.008,0.048,0.005,0.696,0.001,0.0002,1088.0,881.0,680.0,2.79,1701.313,101.958,851.0,0.82078853,0.5,415.0,1008.071,1.235077,-20.458,-26.843,-14.02587,1.6,-6.917,1.72,121.0,5.42,5.42,1752.0
1180.0,9730.0,0.002,0.0001,0.0013,0.0003,0.0002,0.028,0.008,0.24,0.0002,0.0029,0.008,0.048,0.005,0.696,0.001,0.0002,1085.0,876.0,679.0,2.79,1717.721,110.298,842.0,0.82078853,0.5,196.0,998.263,-99.0,-99.0,-99.0,9.941347,0.82,-6.165,1.72,123.0,5.8,5.8,1833.0
1180.0,9590.0,0.002,0.0001,0.0013,0.0003,0.0002,0.028,0.008,0.24,0.0002,0.0029,0.008,0.048,0.005,0.696,0.001,0.0002,1091.0,877.0,675.0,2.79,1719.072,103.021,849.0,0.82078853,0.5,415.0,1026.696,1.23145,-22.223,-22.55,-12.17535,1.7,-6.919,1.71,122.0,5.43,5.43,1672.0
1180.0,9730.0,0.002,0.0001,0.0013,0.0003,0.0002,0.028,0.008,0.24,0.0002,0.0029,0.008,0.048,0.005,0.696,0.001,0.0002,1080.0,886.0,681.0,2.79,1707.978,110.572,842.0,0.82078853,0.5,1120.0,4176.943,-99.0,-99.0,-99.0,11.25282,0.83,-6.118,1.73,122.0,5.76,5.76,1915.0
1180.0,9730.0,0.002,0.0001,0.0013,0.0003,0.0002,0.028,0.008,0.24,0.0002,0.0029,0.008,0.048,0.005,0.696,0.001,0.0002,1092.0,888.0,678.0,2.8,967.427,110.18,848.0,0.821428571,0.5,1090.0,1064.766,-99.0,-99.0,-99.0,4.667474,0.85,-6.008,1.72,124.0,5.41,5.43,1863.0
1180.0,9730.0,0.002,0.0001,0.0014,0.0003,0.0002,0.025,0.008,0.22,0.0002,0.0027,0.008,0.048,0.0048,0.68,0.0008,0.0002,1076.0,888.0,682.0,2.79,1725.45,106.1,846.0,0.82078853,0.5,130.0,997.725,1.212179,-22.906,-21.595,-11.56696,1.6,-6.497,1.73,126.0,5.57,5.58,1821.0
1180.0,9730.0,0.002,0.0001,0.0014,0.0003,0.0002,0.025,0.008,0.22,0.0002,0.0027,0.008,0.048,0.0048,0.68,0.0008,0.0002,1088.0,882.0,673.0,2.8,1711.614,104.908,842.0,0.821428571,0.5,415.0,737.198,1.225486,-22.119,-22.026,-12.62165,1.6,-6.56,1.72,122.0,5.35,5.35,1745.0
1180.0,9730.0,0.002,0.0001,0.0014,0.0003,0.0002,0.025,0.008,0.22,0.0002,0.0027,0.008,0.048,0.0048,0.68,0.0008,0.0002,1075.0,886.0,685.0,2.79,1709.977,110.373,840.0,0.82078853,0.5,1120.0,4187.676,-99.0,-99.0,-99.0,10.80618,0.77,-6.127,1.73,125.0,5.81,5.81,1985.0
1180.0,9730.0,0.002,0.0001,0.0014,0.0003,0.0002,0.025,0.008,0.22,0.0002,0.0027,0.008,0.048,0.0048,0.68,0.0008,0.0002,1085.0,881.0,674.0,2.8,953.466,105.143,847.0,0.821428571,0.5,1090.0,1022.641,-99.0,-99.0,-99.0,-13.71651,0.86,-6.435,1.72,125.0,5.38,5.39,1777.0
1180.0,9590.0,0.002,0.0001,0.0013,0.0003,0.0002,0.028,0.008,0.24,0.0002,0.0029,0.008,0.048,0.005,0.696,0.001,0.0002,1067.0,884.0,679.0,2.8,1722.343,109.431,851.0,0.821428571,0.5,1120.0,4254.349,-99.0,-99.0,-99.0,-0.9080754,0.85,-6.185,1.73,122.0,5.59,5.59,1913.0
1180.0,9730.0,0.002,0.0001,0.0014,0.0003,0.0002,0.029,0.008,0.22,0.0002,0.0022,0.008,0.051,0.0045,0.696,0.001,0.0002,1076.0,888.0,678.0,2.8,1732.024,104.877,846.0,0.821428571,0.5,1090.0,4306.877,-99.0,-99.0,-99.0,-8.875003,0.77,-6.189,1.72,124.0,5.28,5.28,1791.0
1180.0,9730.0,0.002,0.0001,0.0014,0.0003,0.0002,0.029,0.008,0.22,0.0002,0.0022,0.008,0.051,0.0045,0.696,0.001,0.0002,1062.0,877.0,680.0,2.8,1723.638,107.276,841.0,0.821428571,0.5,102.1,999.526,1.185799,-20.074,-15.268,-11.73538,0.79,-6.185,1.73,125.0,5.79,5.82,1936.0
1180.0,9730.0,0.002,0.0001,0.0014,0.0003,0.0002,0.029,0.008,0.22,0.0002,0.0022,0.008,0.051,0.0045,0.696,0.001,0.0002,1066.0,880.0,676.0,2.8,1725.622,107.284,841.0,0.821428571,0.5,1120.0,4272.106,-99.0,-99.0,-99.0,-8.961744,0.86,-6.521,1.72,123.0,5.18,5.2,1713.0
1180.0,9730.0,0.002,0.0001,0.0014,0.0003,0.0002,0.029,0.008,0.22,0.0002,0.0022,0.008,0.051,0.0045,0.696,0.001,0.0002,1072.0,888.0,681.0,2.8,1717.449,110.783,844.0,0.821428571,0.5,196.0,997.336,-99.0,-99.0,-99.0,11.38403,0.78,-6.115,1.73,125.0,5.78,5.78,1876.0
