Repository: Achyut-Krishna/JSW_Internship

# JSW_Internship
Property Prediction model using regression algorithms , this project is the part of my summer internship at JSW steel 2021  We were provided with raw data of 5135 rows and 45 columns which had to be cleaned first and later applied 5 different algorithms like KNN, Random Forest, ANN, Support Vector Regressor and Multiple Regressor to predict which gave the highest R2_score value and the least RMSE. Conclusion :- Random Forest was found to be relatively the best learner for this model and hence we deployed our machine learning model using html, css, flask.

File: final_data.csv (part 3 of 40)
Slab Width,Slab Length,AL,B,C,CA,NB,CR,CU,MN,MO,N,NI,P,S,SI,TI,V,Reheating Furnace Exit Temp,Finishing Temp,Coiling Temp,FM Exit Thickness,Coil Outr Dia,Avg line speed,weld pressure,Reduction Ratio,ACL-Thickness,ACL-Width,ACL-Length,O2 in Heating Element Furnace,Radiant Tube Furnace Dewpoint,After Tube Cooling Dewpoint,Rapid Jet Cooling Dewpoint,Coating Thickness,Drying Furnace Press,B50,Hardness,Coreloss-Before Aging,Coreloss After Aging,Permeability
1180.0,9730.0,0.002,0.0001,0.0013,0.0003,0.0002,0.02,0.008,0.29,0.0019,0.0018,0.009,0.074,0.0035,0.5,0.0008,0.0004,1082.0,894.0,680.0,2.82,800.909,102.089,841.0,0.822695035,0.5,1100.0,1000.579,1.236168,-18.414,-11.853,-2.459043,0.79,-6.866,1.73,124.0,5.22,5.26,2044.0
1240.0,9730.0,0.002,0.0001,0.0012,0.0003,0.0002,0.02,0.008,0.24,0.0016,0.0025,0.009,0.045,0.005,0.701,0.0009,0.0002,1073.0,868.0,679.0,2.79,1734.19,107.827,848.0,0.82078853,0.5,1180.0,4318.671,-99.0,-99.0,-99.0,-9.438785,0.73,-6.596,1.73,125.0,6.0,6.0,1907.0
1240.0,9730.0,0.002,0.0001,0.0012,0.0003,0.0002,0.02,0.008,0.24,0.0016,0.0025,0.009,0.045,0.005,0.701,0.0009,0.0002,1072.0,865.0,683.0,2.79,1738.796,107.873,843.0,0.82078853,0.5,1180.0,4343.797,-99.0,-99.0,-99.0,-4.101277,0.84,-6.206,1.72,126.0,5.71,5.71,1789.0
1240.0,9730.0,0.002,0.0001,0.0012,0.0003,0.0002,0.02,0.008,0.24,0.0016,0.0025,0.009,0.045,0.005,0.701,0.0009,0.0002,1067.0,863.0,680.0,2.8,1736.316,110.105,851.0,0.821428571,0.5,1180.0,4330.263,-99.0,-99.0,-99.0,-8.67793,0.83,-6.22,1.72,125.0,5.81,5.82,1739.0
1240.0,9590.0,0.002,0.0001,0.0014,0.0003,0.0002,0.029,0.008,0.23,0.0016,0.0019,0.009,0.051,0.005,0.702,0.0009,0.0002,1062.0,859.0,678.0,2.81,1715.967,103.735,851.0,0.822064057,0.5,1180.0,4219.912,-99.0,-99.0,-99.0,-5.380658,0.82,-6.894,1.73,126.0,6.15,6.17,1810.0
1240.0,9730.0,0.002,0.0001,0.0012,0.0003,0.0002,0.02,0.008,0.22,0.0016,0.0032,0.008,0.048,0.005,0.665,0.0009,0.0002,1062.0,862.0,680.0,2.8,1742.541,109.671,853.0,0.821428571,0.5,1180.0,4364.278,-99.0,-99.0,-99.0,-7.616515,0.82,-6.169,1.72,124.0,5.54,5.54,1765.0
1240.0,9590.0,0.002,0.0001,0.0014,0.0003,0.0002,0.029,0.008,0.23,0.0016,0.0019,0.009,0.051,0.005,0.702,0.0009,0.0002,1059.0,860.0,676.0,2.81,1723.511,103.083,848.0,0.822064057,0.5,1180.0,4260.668,-99.0,-99.0,-99.0,2.531718,0.79,-6.831,1.72,127.0,6.04,6.05,1797.0
1240.0,9730.0,0.002,0.0001,0.0012,0.0003,0.0002,0.02,0.008,0.24,0.0016,0.0025,0.009,0.045,0.005,0.701,0.0009,0.0002,1056.0,864.0,675.0,2.81,1735.729,109.334,841.0,0.822064057,0.5,1180.0,4327.062,-99.0,-99.0,-99.0,-8.945333,0.89,-6.181,1.72,124.0,5.59,5.6,1815.0
1240.0,9730.0,0.002,0.0001,0.0012,0.0003,0.0002,0.02,0.008,0.24,0.0016,0.0025,0.009,0.045,0.005,0.701,0.0009,0.0002,1054.0,863.0,679.0,2.81,1729.609,107.99,849.0,0.822064057,0.5,1180.0,4293.747,-99.0,-99.0,-99.0,-17.33886,0.88,-6.49,1.72,124.0,5.6,5.64,1810.0
1240.0,9730.0,0.002,0.0001,0.0012,0.0003,0.0002,0.02,0.008,0.24,0.0016,0.0025,0.009,0.045,0.005,0.701,0.0009,0.0002,1053.0,872.0,678.0,2.81,1733.768,107.835,849.0,0.822064057,0.5,1180.0,4316.374,-99.0,-99.0,-99.0,-17.93474,0.82,-6.5,1.72,124.0,5.47,5.48,1822.0
1240.0,9730.0,0.002,0.0001,0.0014,0.0003,0.0002,0.029,0.008,0.23,0.0016,0.0019,0.009,0.051,0.005,0.702,0.0009,0.0002,1053.0,866.0,680.0,2.8,1736.691,107.687,848.0,0.821428571,0.5,1180.0,4332.305,-99.0,-99.0,-99.0,-18.44442,0.8,-6.507,1.72,123.0,5.85,5.86,1765.0
1240.0,9730.0,0.002,0.0001,0.0014,0.0003,0.0002,0.029,0.008,0.23,0.0016,0.0019,0.009,0.051,0.005,0.702,0.0009,0.0002,1028.0,844.0,673.0,2.8,1742.211,107.767,849.0,0.821428571,0.5,1180.0,4362.471,-99.0,-99.0,-99.0,-18.31768,0.87,-6.505,1.72,124.0,6.01,6.01,1766.0
1240.0,7770.0,0.002,0.0001,0.0014,0.0003,0.0002,0.029,0.008,0.23,0.0016,0.0019,0.009,0.051,0.005,0.702,0.0009,0.0002,1047.0,871.0,686.0,2.8,1562.994,109.06,850.0,0.821428571,0.5,1180.0,3432.011,-99.0,-99.0,-99.0,-17.85903,0.81,-6.507,1.72,126.0,5.71,5.73,1824.0
1240.0,7770.0,0.002,0.0001,0.0014,0.0003,0.0002,0.029,0.008,0.23,0.0016,0.0019,0.009,0.051,0.005,0.702,0.0009,0.0002,1050.0,872.0,682.0,2.8,1560.923,109.036,846.0,0.821428571,0.5,1180.0,3421.85,-99.0,-99.0,-99.0,-18.0938,0.81,-6.486,1.72,125.0,5.68,5.68,1787.0
1240.0,9730.0,0.002,0.0001,0.0011,0.0003,0.0002,0.028,0.008,0.22,0.0013,0.0028,0.008,0.045,0.0048,0.689,0.0009,0.0002,1044.0,875.0,687.0,2.8,1729.373,107.515,841.0,0.821428571,0.5,1180.0,4292.464,-99.0,-99.0,-99.0,-14.39111,0.85,-6.486,1.72,121.0,5.84,5.84,1747.0
1240.0,9730.0,0.002,0.0001,0.0011,0.0003,0.0002,0.028,0.008,0.22,0.0013,0.0028,0.008,0.045,0.0048,0.689,0.0009,0.0002,1042.0,876.0,690.0,2.8,1724.817,107.879,843.0,0.821428571,0.5,1180.0,4267.745,-99.0,-99.0,-99.0,-15.3258,0.85,-6.493,1.72,125.0,5.74,5.74,1815.0
1240.0,9730.0,0.002,0.0001,0.0011,0.0003,0.0002,0.028,0.008,0.22,0.0013,0.0028,0.008,0.045,0.0048,0.689,0.0009,0.0002,1043.0,876.0,689.0,2.8,1724.751,104.284,841.0,0.821428571,0.5,1180.0,4267.388,-99.0,-99.0,-99.0,-10.1788,0.88,-6.482,1.72,121.0,5.63,5.63,1728.0
1240.0,9730.0,0.002,0.0001,0.0012,0.0003,0.0002,0.02,0.008,0.22,0.0016,0.0032,0.008,0.048,0.005,0.665,0.0009,0.0002,1046.0,880.0,687.0,2.8,1726.301,108.801,849.0,0.821428571,0.5,1180.0,4275.79,-99.0,-99.0,-99.0,-14.46411,0.83,-6.495,1.72,123.0,5.42,5.42,1818.0
1240.0,9730.0,0.002,0.0001,0.0011,0.0003,0.0002,0.028,0.008,0.22,0.0013,0.0028,0.008,0.045,0.0048,0.689,0.0009,0.0002,1050.0,874.0,683.0,2.8,1724.836,103.69,847.0,0.821428571,0.5,1180.0,4267.847,-99.0,-99.0,-99.0,-15.24098,0.8,-6.496,1.72,125.0,5.6,5.6,1764.0
1240.0,9730.0,0.002,0.0001,0.0012,0.0003,0.0002,0.02,0.008,0.22,0.0016,0.0032,0.008,0.048,0.005,0.665,0.0009,0.0002,1048.0,876.0,681.0,2.8,1726.443,105.663,853.0,0.821428571,0.5,1190.0,4276.558,-99.0,-99.0,-99.0,-18.76709,0.85,-6.613,1.71,121.0,5.34,5.34,1707.0
1240.0,9730.0,0.002,0.0001,0.0011,0.0003,0.0002,0.028,0.008,0.22,0.0013,0.0028,0.008,0.045,0.0048,0.689,0.0009,0.0002,1048.0,878.0,680.0,2.8,1724.114,98.333,843.0,0.821428571,0.5,1185.0,4263.936,1.216017,-18.586,-11.183,-0.727766,0.8,-6.551,1.72,124.0,5.49,5.49,1736.0
1240.0,9730.0,0.002,0.0001,0.0012,0.0003,0.0002,0.02,0.008,0.22,0.0016,0.0032,0.008,0.048,0.005,0.665,0.0009,0.0002,1045.0,874.0,680.0,2.8,1725.762,107.968,843.0,0.821428571,0.5,1180.0,4272.863,-99.0,-99.0,-99.0,-16.32444,0.78,-6.493,1.72,123.0,5.33,5.37,1755.0
1240.0,9730.0,0.002,0.0001,0.0012,0.0003,0.0002,0.02,0.008,0.22,0.0016,0.0032,0.008,0.048,0.005,0.665,0.0009,0.0002,1041.0,878.0,679.0,2.81,1726.978,107.903,841.0,0.822064057,0.5,1180.0,4279.46,-99.0,-99.0,-99.0,-15.26816,0.85,-6.496,1.72,124.0,5.55,5.57,1831.0
1280.0,8770.0,0.265,0.0001,0.003,0.001,0.0002,0.018,0.007,0.25,0.0008,0.0028,0.007,0.07,0.0064,0.698,0.0015,0.0006,1086.0,874.0,689.0,2.79,1612.142,102.051,848.0,0.82078853,0.5,288.9,1151.746,1.241076,-20.469,-21.338,-17.5243,1.7,-6.868,1.71,129.0,5.04,5.04,1600.0
1280.0,8770.0,0.265,0.0001,0.003,0.001,0.0002,0.018,0.007,0.25,0.0008,0.0028,0.007,0.07,0.0064,0.698,0.0015,0.0006,1085.0,883.0,688.0,2.8,1645.284,98.306,841.0,0.821428571,0.5,288.9,1181.19,1.211979,-21.26,-26.428,-19.30161,1.74,-6.957,1.7,130.0,5.11,5.13,1513.0
1280.0,8770.0,0.265,0.0001,0.003,0.001,0.0002,0.018,0.007,0.25,0.0008,0.0028,0.007,0.07,0.0064,0.698,0.0015,0.0006,1086.0,884.0,681.0,2.8,1654.618,99.568,849.0,0.821428571,0.5,288.9,1198.104,1.226563,-20.364,-24.943,-16.28664,1.8,-6.905,1.7,128.0,5.13,5.13,1553.0
1280.0,9730.0,0.261,0.0003,0.0015,0.001,0.0002,0.02,0.008,0.26,0.0012,0.0029,0.006,0.085,0.005,0.697,0.0015,0.0008,1090.0,897.0,683.0,2.8,1732.119,98.022,844.0,0.821428571,0.5,76.2,1343.106,1.231531,-21.473,-28.495,-18.49541,1.7,-6.918,1.7,128.0,5.07,5.08,1481.0
1280.0,9730.0,0.261,0.0003,0.0015,0.001,0.0002,0.02,0.008,0.26,0.0012,0.0029,0.006,0.085,0.005,0.697,0.0015,0.0008,1092.0,895.0,680.0,2.8,1731.142,100.094,842.0,0.821428571,0.5,288.9,1318.761,1.228136,-21.625,-26.916,-17.61496,1.8,-6.938,1.7,127.0,5.11,5.12,1536.0
1280.0,9730.0,0.261,0.0003,0.0015,0.001,0.0002,0.02,0.008,0.26,0.0012,0.0029,0.006,0.085,0.005,0.697,0.0015,0.0008,1090.0,888.0,676.0,2.8,1710.309,97.498,843.0,0.821428571,0.5,288.9,1299.71,1.237223,-22.533,-30.908,-14.711,1.65,-7.097,1.7,131.0,5.13,5.14,1459.0
1280.0,9730.0,0.261,0.0003,0.0015,0.001,0.0002,0.02,0.008,0.26,0.0012,0.0029,0.006,0.085,0.005,0.697,0.0015,0.0008,1082.0,880.0,676.0,2.8,1722.795,100.316,840.0,0.821428571,0.5,288.9,1321.513,1.206284,-18.101,-7.384,-2.46493,1.8,-7.449,1.7,126.0,5.16,5.16,1473.0
1280.0,8770.0,0.265,0.0001,0.003,0.001,0.0002,0.018,0.007,0.25,0.0008,0.0028,0.007,0.07,0.0064,0.698,0.0015,0.0006,1085.0,894.0,677.0,2.8,1650.593,98.72,845.0,0.821428571,0.5,288.9,1223.929,1.215152,-18.337,-10.931,2.61934,1.5,-7.015,1.7,127.0,5.1,5.13,1477.0
1280.0,8770.0,0.265,0.0001,0.003,0.001,0.0002,0.018,0.007,0.25,0.0008,0.0028,0.007,0.07,0.0064,0.698,0.0015,0.0006,1076.0,882.0,683.0,2.8,1656.514,97.784,847.0,0.821428571,0.5,288.9,1228.586,1.219227,-20.038,-11.126,4.877537,1.5,-6.996,1.7,126.0,5.07,5.11,1497.0
1280.0,9730.0,0.261,0.0003,0.0017,0.001,0.0002,0.02,0.008,0.21,0.0011,0.0025,0.006,0.074,0.004,0.686,0.0012,0.0005,1092.0,899.0,684.0,2.79,1736.752,99.291,841.0,0.82078853,0.5,288.9,1316.645,1.237364,-20.825,-22.418,-16.86691,1.7,-6.912,1.7,126.0,5.27,5.28,1623.0
1280.0,9730.0,0.227,0.0002,0.003,0.001,0.0002,0.02,0.008,0.2,0.0011,0.003,0.006,0.075,0.0052,0.67,0.0011,0.0002,1084.0,880.0,682.0,2.8,1734.095,97.256,850.0,0.821428571,0.5,288.9,1347.973,1.23689,-19.748,-14.453,-14.89534,1.6,-6.799,1.7,125.0,5.3,5.39,1519.0
1280.0,9730.0,0.227,0.0002,0.003,0.001,0.0002,0.02,0.008,0.2,0.0011,0.003,0.006,0.075,0.0052,0.67,0.0011,0.0002,1091.0,885.0,676.0,2.8,1722.532,97.272,841.0,0.821428571,0.5,288.9,1317.915,1.231815,-19.167,-13.903,-13.81799,1.6,-6.669,1.7,125.0,5.27,5.28,1441.0
1280.0,9730.0,0.261,0.0003,0.0017,0.001,0.0002,0.02,0.008,0.21,0.0011,0.0025,0.006,0.074,0.004,0.686,0.0012,0.0005,1088.0,877.0,680.0,2.8,1735.196,97.216,841.0,0.821428571,0.5,288.9,1338.659,1.217239,-22.936,-28.918,-17.66701,1.59,-6.989,1.73,131.0,4.76,4.78,1929.0
1280.0,9730.0,0.261,0.0003,0.0017,0.001,0.0002,0.02,0.008,0.21,0.0011,0.0025,0.006,0.074,0.004,0.686,0.0012,0.0005,1089.0,879.0,681.0,2.8,1731.505,97.304,847.0,0.821428571,0.5,288.9,1321.593,1.232105,-18.566,-12.087,-10.79579,1.7,-6.882,1.7,126.0,5.24,5.24,1493.0
1280.0,9730.0,0.227,0.0002,0.003,0.001,0.0002,0.02,0.008,0.2,0.0011,0.003,0.006,0.075,0.0052,0.67,0.0011,0.0002,1084.0,883.0,679.0,2.8,1705.202,97.31,849.0,0.821428571,0.5,288.9,1307.331,1.237515,-20.727,-16.397,-17.23166,1.6,-6.795,1.7,127.0,5.4,5.4,1549.0
1280.0,9730.0,0.227,0.0002,0.003,0.001,0.0002,0.02,0.008,0.2,0.0011,0.003,0.006,0.075,0.0052,0.67,0.0011,0.0002,1095.0,884.0,681.0,2.8,1735.294,97.332,851.0,0.821428571,0.5,288.9,1049.082,1.214794,-22.501,-29.684,-17.61035,1.71,-7.009,1.71,128.0,5.3,5.31,1654.0
1280.0,9730.0,0.227,0.0002,0.003,0.001,0.0002,0.02,0.008,0.2,0.0011,0.003,0.006,0.075,0.0052,0.67,0.0011,0.0002,1084.0,882.0,681.0,2.8,1733.769,96.27,843.0,0.821428571,0.5,288.9,1004.377,1.208299,-19.763,-28.675,-18.8729,1.59,-6.984,1.7,129.0,5.19,5.44,1513.0
1280.0,9730.0,0.227,0.0002,0.003,0.001,0.0002,0.02,0.008,0.2,0.0011,0.003,0.006,0.075,0.0052,0.67,0.0011,0.0002,1084.0,879.0,676.0,2.8,1736.727,99.638,841.0,0.821428571,0.5,1220.0,1020.361,1.235887,-22.184,-16.858,-17.74222,1.75,-6.787,1.7,126.0,5.67,7.22,1598.0
1280.0,9730.0,0.261,0.0003,0.0015,0.001,0.0002,0.02,0.008,0.26,0.0012,0.0029,0.006,0.085,0.005,0.697,0.0015,0.0008,1072.0,884.0,702.0,2.79,1742.508,99.776,851.0,0.82078853,0.5,288.9,1347.33,1.212749,-21.228,-29.984,-19.25886,1.7,-6.925,1.7,127.0,5.24,5.24,1506.0
1255.0,9730.0,0.002,0.0001,0.0011,0.0004,0.0002,0.027,0.007,0.25,0.0004,0.0036,0.006,0.045,0.0041,0.713,0.001,0.0002,1058.0,881.0,684.0,2.79,1723.9,106.974,844.0,0.82078853,0.5,237.0,1346.654,1.173345,-19.102,-9.648,6.485548,0.82,-6.491,1.73,129.0,5.74,5.76,1895.0
1255.0,9730.0,0.002,0.0001,0.0011,0.0004,0.0002,0.027,0.007,0.25,0.0004,0.0036,0.006,0.045,0.0041,0.713,0.001,0.0002,1074.0,887.0,680.0,2.79,1724.683,108.696,841.0,0.82078853,0.5,237.0,1345.788,1.180114,-17.887,-9.863,-0.3895124,0.81,-6.527,1.72,127.0,5.71,5.72,1845.0
1255.0,8630.0,0.001,0.0001,0.0012,0.0004,0.0002,0.024,0.008,0.19,0.0007,0.0032,0.006,0.046,0.0041,0.675,0.0009,0.0002,1050.0,870.0,682.0,2.79,1001.267,97.068,848.0,0.82078853,0.5,1185.0,1169.414,1.224794,-22.672,-5.402,7.08703,1.6,-6.88,1.73,126.0,5.61,5.61,1854.0
1255.0,8630.0,0.001,0.0001,0.0012,0.0004,0.0002,0.024,0.008,0.19,0.0007,0.0032,0.006,0.046,0.0041,0.675,0.0009,0.0002,1078.0,877.0,680.0,2.79,1044.378,106.015,843.0,0.82078853,0.5,1175.0,1228.351,1.210283,-18.14,-12.316,-4.20638,0.87,-6.397,1.72,123.0,5.6,5.6,1726.0
1255.0,9730.0,0.002,0.0001,0.0011,0.0004,0.0002,0.027,0.007,0.25,0.0004,0.0036,0.006,0.045,0.0041,0.713,0.001,0.0002,1054.0,876.0,682.0,2.79,1069.082,91.275,848.0,0.82078853,0.5,1175.0,1294.918,1.224131,-27.737,-18.062,-7.751637,0.88,-6.464,1.72,130.0,5.42,5.45,1856.0
1255.0,9730.0,0.002,0.0001,0.0011,0.0004,0.0002,0.027,0.007,0.25,0.0004,0.0036,0.006,0.045,0.0041,0.713,0.001,0.0002,1074.0,883.0,681.0,2.79,1721.291,105.359,849.0,0.82078853,0.5,76.2,689.661,1.233087,-20.633,-21.307,-16.10275,0.82,-6.598,1.73,131.0,5.82,7.54,1981.0
1255.0,9730.0,0.001,0.0001,0.0012,0.0004,0.0002,0.024,0.008,0.19,0.0007,0.0032,0.006,0.046,0.0041,0.675,0.0009,0.0002,1055.0,871.0,683.0,2.79,954.574,107.246,848.0,0.82078853,0.5,1175.0,951.674,1.211838,-13.893,-8.075,-0.5411382,0.87,-6.488,1.72,122.0,5.23,5.23,1748.0
1255.0,9730.0,0.002,0.0001,0.0011,0.0004,0.0002,0.027,0.007,0.25,0.0004,0.0036,0.006,0.045,0.0041,0.713,0.001,0.0002,1084.0,887.0,681.0,2.79,973.912,100.199,847.0,0.82078853,0.5,1175.0,1014.338,1.215161,-17.759,-12.458,5.220322,0.88,-6.843,1.72,122.0,5.47,5.47,1826.0
1255.0,9730.0,0.002,0.0001,0.001,0.0004,0.0002,0.028,0.008,0.23,0.0009,0.0028,0.006,0.052,0.0041,0.711,0.001,0.0002,1062.0,879.0,682.0,2.79,1746.126,0.0,0.0,0.82078853,0.5,102.1,998.123,0.0,0.0,0.0,0.0,0.72,0.0,1.72,129.0,5.96,5.96,1852.0
1255.0,9730.0,0.002,0.0001,0.001,0.0004,0.0002,0.028,0.008,0.23,0.0009,0.0028,0.006,0.052,0.0041,0.711,0.001,0.0002,1086.0,883.0,675.0,2.8,1726.472,100.46,843.0,0.821428571,0.5,1175.0,1113.864,1.175976,-21.187,-21.483,-7.330042,0.83,-6.119,1.72,130.0,5.55,5.55,1782.0
1255.0,9730.0,0.002,0.0001,0.001,0.0004,0.0002,0.028,0.008,0.23,0.0009,0.0028,0.006,0.052,0.0041,0.711,0.001,0.0002,1083.0,885.0,678.0,2.8,1729.603,108.486,847.0,0.821428571,0.5,1175.0,1039.49,1.212371,-13.987,-6.709,8.895481,0.87,-6.509,1.72,123.0,5.81,5.81,1772.0
1255.0,9730.0,0.002,0.0001,0.001,0.0004,0.0002,0.028,0.008,0.23,0.0009,0.0028,0.006,0.052,0.0041,0.711,0.001,0.0002,1081.0,886.0,678.0,2.79,949.263,104.479,850.0,0.82078853,0.5,1175.0,1010.079,1.241667,-19.565,-11.245,1.397383,0.79,-6.529,1.72,128.0,5.72,5.73,1806.0
1255.0,9730.0,0.002,0.0001,0.001,0.0004,0.0002,0.028,0.008,0.23,0.0009,0.0028,0.006,0.052,0.0041,0.711,0.001,0.0002,1076.0,889.0,683.0,2.79,965.401,111.235,846.0,0.82078853,0.5,1175.0,201.22,1.249511,-15.266,-5.936,5.148952,0.88,-6.494,1.72,124.0,5.68,5.68,1814.0
1255.0,9730.0,0.002,0.0001,0.0011,0.0004,0.0002,0.027,0.007,0.25,0.0004,0.0036,0.006,0.045,0.0041,0.713,0.001,0.0002,1073.0,887.0,678.0,2.79,1723.245,95.65,851.0,0.82078853,0.5,1175.0,301.83,1.17093,-20.41,-15.199,1.148051,0.87,-6.499,1.73,131.0,5.91,5.92,1877.0
1280.0,8630.0,0.001,0.0002,0.0012,0.0003,0.0002,0.028,0.007,0.18,0.0006,0.0019,0.007,0.044,0.005,0.659,0.0011,0.0002,1098.0,887.0,682.0,2.79,1023.343,101.18,852.0,0.82078853,0.5,1200.0,254.777,1.15763,-16.894,-9.728,-7.01242,0.8,-6.998,1.73,124.0,6.34,6.34,1831.0
1280.0,7810.0,0.001,0.0002,0.0012,0.0003,0.0002,0.028,0.007,0.18,0.0006,0.0019,0.007,0.044,0.005,0.659,0.0011,0.0002,1106.0,889.0,679.0,2.79,1557.347,105.679,846.0,0.82078853,0.5,233.0,1082.111,1.217848,-21.607,-24.569,-17.71383,1.7,-6.388,1.73,125.0,6.2,6.2,1837.0
1280.0,7810.0,0.001,0.0002,0.0012,0.0003,0.0002,0.028,0.007,0.18,0.0006,0.0019,0.007,0.044,0.005,0.659,0.0011,0.0002,1104.0,892.0,681.0,2.79,1565.875,105.502,849.0,0.82078853,0.5,233.0,1089.773,1.228798,-22.954,-21.499,-12.74355,1.7,-6.566,1.73,124.0,6.11,6.13,1862.0
1280.0,7810.0,0.001,0.0002,0.0012,0.0003,0.0002,0.028,0.007,0.18,0.0006,0.0019,0.007,0.044,0.005,0.659,0.0011,0.0002,1093.0,885.0,681.0,2.79,1566.886,104.583,841.0,0.82078853,0.5,415.0,1109.458,1.214464,-21.651,-23.561,-12.70888,1.7,-6.438,1.73,124.0,6.17,6.17,1882.0
1280.0,8630.0,0.001,0.0002,0.0012,0.0003,0.0002,0.028,0.007,0.18,0.0006,0.0019,0.007,0.044,0.005,0.659,0.0011,0.0002,1096.0,888.0,680.0,2.79,1619.307,103.465,841.0,0.82078853,0.5,415.0,862.322,1.232338,-20.416,-16.309,-9.818224,1.7,-6.773,1.73,124.0,6.04,6.06,1846.0
1280.0,9730.0,0.001,0.0002,0.0009,0.0003,0.0002,0.025,0.007,0.21,0.0004,0.0018,0.007,0.047,0.005,0.702,0.001,0.0002,1084.0,880.0,672.0,2.79,1726.797,96.095,843.0,0.82078853,0.5,415.0,983.959,1.237484,-22.741,-25.521,-7.592595,1.7,-6.959,1.73,126.0,6.11,6.11,1788.0
1280.0,9730.0,0.001,0.0002,0.0009,0.0003,0.0002,0.025,0.007,0.21,0.0004,0.0018,0.007,0.047,0.005,0.702,0.001,0.0002,1089.0,881.0,683.0,2.79,1739.126,103.463,841.0,0.82078853,0.5,269.0,1043.575,1.214743,-21.877,-26.454,-12.54892,1.8,-6.408,1.72,127.0,5.66,5.67,1798.0
1280.0,9730.0,0.001,0.0002,0.0009,0.0003,0.0002,0.025,0.007,0.21,0.0004,0.0018,0.007,0.047,0.005,0.702,0.001,0.0002,1073.0,877.0,673.0,2.79,1739.677,105.54,849.0,0.82078853,0.5,269.0,1027.193,1.222901,-21.621,-22.624,-15.08743,1.7,-6.618,1.72,127.0,5.94,5.94,1827.0
1280.0,9730.0,0.001,0.0002,0.001,0.0003,0.0002,0.027,0.007,0.25,0.0004,0.003,0.006,0.05,0.005,0.681,0.001,0.0002,1079.0,880.0,679.0,2.79,1736.398,103.704,846.0,0.82078853,0.5,269.0,1034.427,1.222614,-22.312,-28.424,-12.6686,1.7,-6.411,1.72,125.0,5.55,5.65,1886.0
1280.0,9730.0,0.001,0.0002,0.0009,0.0003,0.0002,0.025,0.007,0.21,0.0004,0.0018,0.007,0.047,0.005,0.702,0.001,0.0002,1073.0,878.0,670.0,2.79,1757.211,0.0,0.0,0.82078853,0.5,233.0,1024.642,0.0,0.0,0.0,0.0,1.8,0.0,1.73,127.0,5.99,6.0,1880.0
1280.0,9730.0,0.001,0.0002,0.0009,0.0003,0.0002,0.025,0.007,0.21,0.0004,0.0018,0.007,0.047,0.005,0.702,0.001,0.0002,1089.0,887.0,683.0,2.79,1727.595,106.04,847.0,0.82078853,0.5,233.0,1022.727,1.226119,-22.251,-24.986,-17.17922,1.8,-6.372,1.73,126.0,5.87,5.88,1867.0
1280.0,9730.0,0.001,0.0002,0.0012,0.0003,0.0002,0.028,0.007,0.18,0.0006,0.0019,0.007,0.044,0.005,0.659,0.0011,0.0002,1065.0,871.0,674.0,2.79,1740.045,105.497,847.0,0.82078853,0.5,269.0,1024.64,1.231448,-22.337,-21.226,-11.87887,1.8,-6.579,1.72,125.0,6.11,6.14,1826.0
1280.0,9730.0,0.001,0.0002,0.001,0.0003,0.0002,0.027,0.007,0.25,0.0004,0.003,0.006,0.05,0.005,0.681,0.001,0.0002,1067.0,877.0,677.0,2.79,1728.713,105.47,842.0,0.82078853,0.5,76.2,1023.497,1.157418,-20.755,-27.348,-11.88112,1.64,-6.836,1.73,123.0,5.96,5.96,1911.0
1280.0,9730.0,0.001,0.0002,0.001,0.0003,0.0002,0.027,0.007,0.25,0.0004,0.003,0.006,0.05,0.005,0.681,0.001,0.0002,1062.0,869.0,680.0,2.79,1729.853,105.328,846.0,0.82078853,0.5,258.0,1007.999,1.157415,-20.81,-26.619,-12.06367,1.62,-6.952,1.72,122.0,5.93,5.94,1850.0
1280.0,9730.0,0.001,0.0002,0.001,0.0003,0.0002,0.027,0.007,0.25,0.0004,0.003,0.006,0.05,0.005,0.681,0.001,0.0002,1073.0,878.0,682.0,2.79,1738.392,105.468,843.0,0.82078853,0.5,302.0,1020.825,1.157667,-17.828,-23.042,-10.39539,1.8,-6.581,1.73,126.0,6.05,6.07,1821.0
1280.0,9730.0,0.001,0.0002,0.001,0.0003,0.0002,0.027,0.007,0.25,0.0004,0.003,0.006,0.05,0.005,0.681,0.001,0.0002,1066.0,871.0,680.0,2.79,1737.3,105.591,843.0,0.82078853,0.5,173.0,1018.259,1.157685,-18.813,-24.021,-10.89704,1.7,-6.526,1.73,125.0,6.07,6.07,1822.0
1280.0,9730.0,0.001,0.0002,0.001,0.0003,0.0002,0.027,0.007,0.25,0.0004,0.003,0.006,0.05,0.005,0.681,0.001,0.0002,1072.0,877.0,681.0,2.79,1737.357,106.243,842.0,0.82078853,0.5,302.0,1023.791,1.15749,-20.082,-26.778,-11.79112,1.86,-6.777,1.72,127.0,5.99,5.99,1838.0
1280.0,9730.0,0.001,0.0002,0.0009,0.0003,0.0002,0.023,0.007,0.22,0.0006,0.0024,0.006,0.043,0.0045,0.72,0.0011,0.0003,1060.0,875.0,681.0,2.79,1737.84,107.18,852.0,0.82078853,0.5,1220.0,4338.576,1.165579,-18.929,-26.153,-12.34445,1.8,-6.506,1.73,128.0,6.13,7.4,1934.0
1280.0,9730.0,0.001,0.0002,0.0009,0.0003,0.0002,0.023,0.007,0.22,0.0006,0.0024,0.006,0.043,0.0045,0.72,0.0011,0.0003,1071.0,880.0,680.0,2.79,1736.482,105.443,842.0,0.82078853,0.5,173.0,1018.684,1.158362,-17.278,-22.191,-11.02806,1.7,-6.54,1.73,128.0,6.06,6.09,1835.0
1280.0,9730.0,0.001,0.0002,0.0009,0.0003,0.0002,0.023,0.007,0.22,0.0006,0.0024,0.006,0.043,0.0045,0.72,0.0011,0.0003,1057.0,868.0,681.0,2.79,1733.244,105.501,842.0,0.82078853,0.5,258.0,1003.298,1.157408,-18.693,-27.142,-12.37359,1.67,-6.605,1.72,127.0,5.95,5.95,1818.0
1280.0,9730.0,0.001,0.0002,0.0009,0.0003,0.0002,0.023,0.007,0.22,0.0006,0.0024,0.006,0.043,0.0045,0.72,0.0011,0.0003,1073.0,878.0,679.0,2.79,1739.251,105.54,842.0,0.82078853,0.5,173.0,1010.616,1.157408,-20.37,-26.389,-11.83881,1.68,-6.69,1.72,128.0,5.99,6.05,1846.0
1280.0,9730.0,0.001,0.0002,0.0009,0.0003,0.0002,0.023,0.007,0.22,0.0006,0.0024,0.006,0.043,0.0045,0.72,0.0011,0.0003,1062.0,869.0,680.0,2.79,1738.771,105.327,845.0,0.82078853,0.5,302.0,1022.972,1.157393,-20.321,-26.984,-11.90905,1.7,-6.825,1.72,125.0,5.81,5.81,1834.0
1280.0,9730.0,0.001,0.0002,0.0009,0.0003,0.0002,0.023,0.007,0.22,0.0006,0.0024,0.006,0.043,0.0045,0.72,0.0011,0.0003,1058.0,868.0,681.0,2.79,1739.444,105.489,842.0,0.82078853,0.5,302.0,1025.068,1.157324,-21.044,-26.461,-11.99036,1.69,-6.759,1.72,127.0,5.79,5.79,1851.0
1280.0,9590.0,0.232,0.0002,0.0018,0.0001,0.0002,0.02,0.006,0.3,0.001,0.0015,0.007,0.075,0.004,0.63,0.001,0.0007,1086.0,881.0,693.0,2.79,1695.255,101.21,851.0,0.82078853,0.5,176.0,964.166,1.22613,-16.427,-8.149,4.428639,0.86,-6.63,1.77,129.0,5.53,5.53,2344.0
1280.0,8770.0,0.252,0.0002,0.002,0.0001,0.0002,0.02,0.006,0.3,0.001,0.0011,0.006,0.069,0.004,0.63,0.001,0.0005,1071.0,872.0,680.0,2.79,1622.39,97.745,849.0,0.82078853,0.5,1200.0,3729.202,1.174976,0.582,-13.41,-4.666041,1.3,-6.692,1.76,127.0,5.53,5.55,2343.0
1280.0,9590.0,0.232,0.0002,0.0018,0.0001,0.0002,0.02,0.006,0.3,0.001,0.0015,0.007,0.075,0.004,0.63,0.001,0.0007,1076.0,888.0,687.0,2.79,1660.618,96.226,845.0,0.82078853,0.5,1200.0,3926.345,1.176418,-9.709,-16.982,-0.4959887,1.37,-6.707,1.76,127.0,5.49,5.49,2375.0
1280.0,9700.0,0.237,0.0002,0.002,0.0001,0.0002,0.02,0.007,0.27,0.001,0.0017,0.007,0.075,0.004,0.63,0.001,0.0005,1065.0,885.0,681.0,2.79,1700.896,106.532,851.0,0.82078853,0.5,1200.0,4139.024,1.201948,-20.708,-24.993,-15.71091,1.2,-6.627,1.76,130.0,5.34,5.45,2418.0
1280.0,9710.0,0.237,0.0002,0.002,0.0001,0.0002,0.02,0.007,0.27,0.001,0.0017,0.007,0.075,0.004,0.63,0.001,0.0005,1075.0,892.0,680.0,2.79,1529.635,97.777,853.0,0.82078853,0.5,1200.0,3269.956,1.182895,-22.445,-32.542,-14.11788,1.23,-6.46,1.76,128.0,5.26,5.31,2373.0
1280.0,9700.0,0.237,0.0002,0.002,0.0001,0.0002,0.02,0.007,0.27,0.001,0.0017,0.007,0.075,0.004,0.63,0.001,0.0005,1078.0,892.0,680.0,2.79,1639.847,96.51,852.0,0.82078853,0.5,1200.0,3818.66,1.218059,-19.676,-18.14,2.170524,1.43,-7.001,1.77,126.0,4.95,4.95,2635.0
1280.0,9730.0,0.232,0.0002,0.0018,0.0001,0.0002,0.02,0.006,0.3,0.001,0.0015,0.007,0.075,0.004,0.63,0.001,0.0007,1075.0,889.0,680.0,2.79,1704.035,105.595,850.0,0.82078853,0.5,1200.0,4155.809,1.208651,-21.311,-23.715,-14.74905,1.22,-6.486,1.76,131.0,5.47,5.51,2269.0
1280.0,9730.0,0.232,0.0002,0.0018,0.0001,0.0002,0.02,0.006,0.3,0.001,0.0015,0.007,0.075,0.004,0.63,0.001,0.0007,1075.0,887.0,682.0,2.79,1702.035,97.506,849.0,0.82078853,0.5,1200.0,4145.109,1.249165,-20.077,-30.899,-8.945726,1.26,-6.999,1.76,128.0,5.49,5.49,2390.0
1280.0,9700.0,0.237,0.0002,0.002,0.0001,0.0002,0.02,0.007,0.27,0.001,0.0017,0.007,0.075,0.004,0.63,0.001,0.0005,1071.0,883.0,678.0,2.79,1633.126,97.876,853.0,0.82078853,0.5,1200.0,3784.108,1.202065,-20.325,-12.79,-2.608431,1.29,-6.952,1.77,127.0,5.33,5.33,2499.0
1280.0,9700.0,0.237,0.0002,0.002,0.0001,0.0002,0.02,0.007,0.27,0.001,0.0017,0.007,0.075,0.004,0.63,0.001,0.0005,1076.0,890.0,681.0,2.79,1682.56,104.863,849.0,0.82078853,0.5,1200.0,4041.572,1.203047,-21.56,-22.649,-15.81182,1.38,-6.577,1.77,129.0,5.33,5.41,2331.0
1280.0,9730.0,0.237,0.0002,0.002,0.0001,0.0002,0.02,0.007,0.27,0.001,0.0017,0.007,0.075,0.004,0.63,0.001,0.0005,1066.0,883.0,677.0,2.79,1700.345,104.426,841.0,0.82078853,0.5,196.0,781.654,1.184131,-19.152,-20.65,-7.141706,0.77,-6.489,1.76,125.0,5.09,5.09,2382.0
1180.0,9730.0,0.003,0.0001,0.0014,0.0003,0.0005,0.031,0.008,0.21,0.0006,0.0031,0.008,0.046,0.005,0.693,0.0011,0.0003,1069.0,880.0,666.0,2.79,1720.98,110.723,842.0,0.82078853,0.5,195.0,983.806,1.246846,-20.67,-8.798,-0.5868642,0.8,-7.001,1.72,126.0,5.68,5.68,1773.0
1180.0,9730.0,0.002,0.0001,0.0019,0.0003,0.0001,0.023,0.008,0.19,0.0016,0.0018,0.008,0.049,0.0045,0.66,0.0011,0.0001,1061.0,874.0,666.0,2.79,1729.614,111.039,851.0,0.82078853,0.5,196.0,1015.247,1.25607,-21.919,-10.707,-2.113432,0.85,-6.963,1.72,121.0,5.64,5.65,1752.0
1180.0,9730.0,0.002,0.0001,0.0019,0.0003,0.0001,0.023,0.008,0.19,0.0016,0.0018,0.008,0.049,0.0045,0.66,0.0011,0.0001,1061.0,874.0,671.0,2.79,1719.111,107.064,851.0,0.82078853,0.5,196.0,1024.726,1.250831,-17.838,-4.873,8.04628,0.87,-6.766,1.72,128.0,5.97,5.97,1826.0
1180.0,9730.0,0.002,0.0001,0.0019,0.0003,0.0001,0.023,0.008,0.19,0.0016,0.0018,0.008,0.049,0.0045,0.66,0.0011,0.0001,1047.0,859.0,661.0,2.79,1727.787,103.386,842.0,0.82078853,0.5,196.0,1016.189,1.247708,-19.71,-4.977,7.389806,0.75,-6.852,1.72,130.0,5.39,5.39,1794.0
1180.0,9730.0,0.003,0.0001,0.0014,0.0003,0.0005,0.031,0.008,0.21,0.0006,0.0031,0.008,0.046,0.005,0.693,0.0011,0.0003,1061.0,878.0,670.0,2.79,1734.775,106.888,840.0,0.82078853,0.5,196.0,1015.718,1.20706,-19.423,-10.981,4.176657,0.83,-6.511,1.73,130.0,5.87,5.92,1853.0
1180.0,9730.0,0.003,0.0001,0.0014,0.0003,0.0005,0.031,0.008,0.21,0.0006,0.0031,0.008,0.046,0.005,0.693,0.0011,0.0003,1049.0,875.0,674.0,2.79,1723.901,107.062,842.0,0.82078853,0.5,196.0,1027.961,1.220854,-17.531,-5.639,7.986322,0.78,-6.644,1.72,128.0,5.9,5.9,1836.0
1180.0,9730.0,0.003,0.0001,0.0014,0.0003,0.0005,0.031,0.008,0.21,0.0006,0.0031,0.008,0.046,0.005,0.693,0.0011,0.0003,1072.0,883.0,680.0,2.79,1728.694,106.963,841.0,0.82078853,0.5,196.0,994.057,1.218648,-18.388,-7.12,7.066792,0.81,-6.502,1.72,129.0,5.87,5.87,1754.0
1180.0,9730.0,0.003,0.0001,0.0014,0.0003,0.0005,0.031,0.008,0.21,0.0006,0.0031,0.008,0.046,0.005,0.693,0.0011,0.0003,1063.0,876.0,662.0,2.79,1721.351,106.582,850.0,0.82078853,0.5,196.0,995.94,1.214759,-19.471,-16.127,-4.331378,0.84,-6.494,1.72,127.0,5.83,5.73,1775.0
1180.0,9730.0,0.002,0.0001,0.0015,0.0003,0.0001,0.027,0.008,0.22,0.0002,0.0024,0.008,0.043,0.0048,0.683,0.001,0.0001,1067.0,881.0,670.0,2.79,1726.49,106.975,850.0,0.82078853,0.5,196.0,998.766,1.23925,-18.93,-5.67,6.592172,0.81,-6.778,1.72,125.0,5.78,5.78,1795.0
1180.0,9730.0,0.002,0.0001,0.0015,0.0003,0.0001,0.027,0.008,0.22,0.0002,0.0024,0.008,0.043,0.0048,0.683,0.001,0.0001,1063.0,880.0,669.0,2.79,1725.115,110.004,848.0,0.82078853,0.5,196.0,991.231,1.248959,-19.741,-7.179,3.547825,0.77,-7.01,1.72,125.0,5.4,5.42,1835.0
1180.0,9730.0,0.002,0.0001,0.0015,0.0003,0.0001,0.027,0.008,0.22,0.0002,0.0024,0.008,0.043,0.0048,0.683,0.001,0.0001,1065.0,881.0,672.0,2.79,1722.731,107.252,841.0,0.82078853,0.5,196.0,1001.12,1.239315,-18.097,-6.822,5.724977,0.8,-6.718,1.72,125.0,5.66,5.67,1881.0
1180.0,9730.0,0.003,0.0001,0.0014,0.0003,0.0005,0.031,0.008,0.21,0.0006,0.0031,0.008,0.046,0.005,0.693,0.0011,0.0003,1059.0,875.0,662.0,2.79,1044.614,102.372,843.0,0.82078853,0.5,1103.0,997.165,1.233644,-23.199,-9.793,2.610846,0.77,-6.507,1.72,126.0,5.59,7.24,1850.0
1280.0,9590.0,0.252,0.0002,0.002,0.0001,0.0002,0.02,0.006,0.3,0.001,0.0011,0.006,0.069,0.004,0.63,0.001,0.0005,1093.0,904.0,689.0,2.79,1688.502,106.91,846.0,0.82078853,0.5,50.0,189.263,1.220065,-4.149,-6.832,4.004149,0.87,-7.003,1.76,127.0,5.26,5.28,2334.0
1280.0,9590.0,0.252,0.0002,0.002,0.0001,0.0002,0.02,0.006,0.3,0.001,0.0011,0.006,0.069,0.004,0.63,0.001,0.0005,1078.0,893.0,679.0,2.79,1697.49,106.976,846.0,0.82078853,0.5,50.0,1177.969,1.219159,-3.409,-6.637,3.074136,0.77,-7.018,1.77,126.0,5.2,5.2,2500.0
1280.0,9590.0,0.252,0.0002,0.002,0.0001,0.0002,0.02,0.006,0.3,0.001,0.0011,0.006,0.069,0.004,0.63,0.001,0.0005,1090.0,904.0,687.0,2.79,1702.602,107.14,840.0,0.82078853,0.5,50.0,202.537,1.241946,-2.296,-5.315,3.935849,0.81,-6.998,1.77,125.0,5.24,5.24,2399.0
1280.0,9590.0,0.252,0.0002,0.002,0.0001,0.0002,0.02,0.006,0.3,0.001,0.0011,0.006,0.069,0.004,0.63,0.001,0.0005,1073.0,895.0,681.0,2.79,1702.005,107.191,846.0,0.82078853,0.5,196.0,957.632,1.222107,-1.981,-5.088,5.068102,0.76,-7.009,1.78,126.0,5.08,5.09,2658.0
1280.0,8770.0,0.252,0.0002,0.002,0.0001,0.0002,0.02,0.006,0.3,0.001,0.0011,0.006,0.069,0.004,0.63,0.001,0.0005,1084.0,903.0,681.0,2.79,1530.587,99.367,843.0,0.82078853,0.5,1200.0,1345.223,1.162732,-23.617,-39.971,-30.63024,0.88,-7.139,1.77,127.0,5.05,5.06,2584.0
1280.0,8770.0,0.252,0.0002,0.002,0.0001,0.0002,0.02,0.006,0.3,0.001,0.0011,0.006,0.069,0.004,0.63,0.001,0.0005,1087.0,900.0,678.0,2.79,862.104,92.075,846.0,0.82078853,0.5,1200.0,155.414,1.21005,-19.963,-31.454,-28.33473,0.8,-6.76,1.77,127.0,5.01,5.02,2551.0
1280.0,8770.0,0.252,0.0002,0.002,0.0001,0.0002,0.02,0.006,0.3,0.001,0.0011,0.006,0.069,0.004,0.63,0.001,0.0005,1089.0,906.0,679.0,2.79,1587.965,107.099,847.0,0.82078853,0.5,1200.0,187.686,1.211228,-0.861,-4.989,5.392249,0.85,-6.969,1.78,125.0,5.31,5.31,2446.0
1280.0,8770.0,0.252,0.0002,0.002,0.0001,0.0002,0.02,0.006,0.3,0.001,0.0011,0.006,0.069,0.004,0.63,0.001,0.0005,1086.0,897.0,681.0,2.79,1565.912,96.861,840.0,0.82078853,0.5,1200.0,164.756,1.242619,-19.502,-36.198,-26.23882,0.87,-6.825,1.77,128.0,5.14,5.17,2485.0
1180.0,9730.0,0.002,0.0001,0.0019,0.0003,0.0001,0.023,0.008,0.19,0.0016,0.0018,0.008,0.049,0.0045,0.66,0.0011,0.0001,1087.0,892.0,674.0,2.79,1725.069,107.041,840.0,0.82078853,0.5,196.0,999.237,1.233392,-18.929,-6.222,6.437354,0.83,-6.888,1.73,120.0,6.01,6.04,1851.0
1180.0,9730.0,0.002,0.0001,0.0015,0.0003,0.0001,0.027,0.008,0.22,0.0002,0.0024,0.008,0.043,0.0048,0.683,0.001,0.0001,1078.0,882.0,669.0,2.79,1719.029,110.263,840.0,0.82078853,0.5,196.0,1021.917,1.234811,-22.41,-11.749,-3.376832,0.86,-6.942,1.72,125.0,5.86,5.89,1808.0
1180.0,7810.0,0.002,0.0001,0.0014,0.0003,0.0001,0.02,0.009,0.2,0.0014,0.0027,0.008,0.046,0.0048,0.687,0.001,0.0001,1089.0,892.0,680.0,2.79,1555.185,107.209,849.0,0.82078853,0.5,1122.0,3393.76,1.231442,-21.241,-8.53,5.368116,0.73,-7.005,1.72,126.0,5.71,5.71,1844.0
1180.0,9730.0,0.002,0.0001,0.0015,0.0003,0.0001,0.027,0.008,0.22,0.0002,0.0024,0.008,0.043,0.0048,0.683,0.001,0.0001,1077.0,884.0,684.0,2.79,1723.118,109.015,840.0,0.82078853,0.5,196.0,1019.485,1.211127,-19.049,-5.615,6.476099,0.77,-6.755,1.72,126.0,5.84,5.87,1865.0
1180.0,9730.0,0.002,0.0001,0.0014,0.0003,0.0001,0.02,0.009,0.2,0.0014,0.0027,0.008,0.046,0.0048,0.687,0.001,0.0001,1069.0,871.0,677.0,2.79,1727.223,106.972,851.0,0.82078853,0.5,196.0,1020.427,1.225506,-21.165,-10.365,3.873406,0.84,-6.995,1.72,127.0,5.85,5.86,1847.0
1180.0,9730.0,0.002,0.0001,0.0015,0.0003,0.0001,0.027,0.008,0.22,0.0002,0.0024,0.008,0.043,0.0048,0.683,0.001,0.0001,1073.0,883.0,677.0,2.79,1711.887,111.31,844.0,0.82078853,0.5,196.0,1006.469,1.248498,-19.186,-10.192,-2.123014,0.88,-6.893,1.73,124.0,5.7,5.74,1968.0
1180.0,9730.0,0.002,0.0001,0.0015,0.0003,0.0001,0.027,0.008,0.22,0.0002,0.0024,0.008,0.043,0.0048,0.683,0.001,0.0001,1078.0,884.0,681.0,2.79,1727.534,109.944,849.0,0.82078853,0.5,196.0,1017.131,1.224915,-18.938,-6.049,4.571311,0.76,-6.749,1.72,124.0,5.82,5.83,1792.0
1180.0,8770.0,0.002,0.0001,0.0014,0.0003,0.0001,0.02,0.009,0.2,0.0014,0.0027,0.008,0.046,0.0048,0.687,0.001,0.0001,1053.0,871.0,680.0,2.79,1601.235,106.906,852.0,0.82078853,0.5,196.0,1138.48,1.211812,-20.749,-14.314,-0.1529738,0.82,-6.982,1.72,127.0,5.64,5.68,1893.0
1180.0,8770.0,0.002,0.0001,0.0014,0.0003,0.0001,0.02,0.009,0.2,0.0014,0.0027,0.008,0.046,0.0048,0.687,0.001,0.0001,1079.0,896.0,688.0,2.79,1650.124,106.963,848.0,0.82078853,0.5,196.0,1229.296,1.219556,-20.002,-7.024,6.132293,0.82,-6.959,1.73,125.0,5.67,5.68,1899.0
1180.0,8630.0,0.002,0.0001,0.0014,0.0003,0.0001,0.02,0.009,0.2,0.0014,0.0027,0.008,0.046,0.0048,0.687,0.001,0.0001,1086.0,899.0,685.0,2.79,1629.785,106.764,847.0,0.82078853,0.5,1100.0,1178.228,1.228817,-22.372,-15.696,-6.674778,0.84,-7.009,1.73,128.0,5.64,5.68,1994.0
1180.0,8630.0,0.002,0.0001,0.0014,0.0003,0.0001,0.02,0.009,0.2,0.0014,0.0027,0.008,0.046,0.0048,0.687,0.001,0.0001,1083.0,897.0,678.0,2.79,1635.082,111.424,847.0,0.82078853,0.5,1100.0,1296.352,1.232289,-18.704,-10.185,-3.004381,0.85,-6.886,1.73,126.0,5.53,5.55,1867.0
1280.0,9710.0,0.237,0.0002,0.002,0.0001,0.0002,0.02,0.007,0.27,0.001,0.0017,0.007,0.075,0.004,0.63,0.001,0.0005,1096.0,867.0,683.0,2.79,1067.63,97.515,847.0,0.82078853,0.5,1200.0,1385.079,1.22963,-18.762,-36.672,-29.02573,0.85,-6.797,1.77,129.0,5.33,5.35,2512.0
1280.0,9590.0,0.232,0.0002,0.0018,0.0001,0.0002,0.02,0.006,0.3,0.001,0.0015,0.007,0.075,0.004,0.63,0.001,0.0007,1095.0,865.0,678.0,2.79,1599.489,97.52,848.0,0.82078853,0.5,1200.0,1285.138,1.220851,-18.61,-36.742,-27.21742,0.81,-6.773,1.77,127.0,5.41,5.42,2410.0
1280.0,9590.0,0.232,0.0002,0.0018,0.0001,0.0002,0.02,0.006,0.3,0.001,0.0015,0.007,0.075,0.004,0.63,0.001,0.0007,1102.0,878.0,675.0,2.79,1173.684,110.08,848.0,0.82078853,0.5,1200.0,121.868,1.215233,-15.018,-39.575,-27.0911,0.82,-6.484,1.76,126.0,5.53,5.53,2231.0
1280.0,9590.0,0.232,0.0002,0.0018,0.0001,0.0002,0.02,0.006,0.3,0.001,0.0015,0.007,0.075,0.004,0.63,0.001,0.0007,1094.0,864.0,676.0,2.79,1696.068,106.907,847.0,0.82078853,0.5,196.0,959.111,1.2199,-3.801,-6.764,3.322334,0.82,-7.006,1.76,126.0,5.5,5.5,2373.0
1280.0,9590.0,0.232,0.0002,0.0018,0.0001,0.0002,0.02,0.006,0.3,0.001,0.0015,0.007,0.075,0.004,0.63,0.001,0.0007,1101.0,872.0,673.0,2.79,1218.799,107.478,850.0,0.82078853,0.5,1200.0,1928.005,1.249838,-15.197,-39.96,-29.46507,0.81,-6.584,1.76,125.0,5.64,5.64,2235.0
1185.0,9730.0,0.002,0.0001,0.0024,0.0004,0.0002,0.02,0.008,0.25,0.001,0.0019,0.009,0.074,0.0051,0.491,0.0009,0.0002,1090.0,891.0,677.0,2.8,1078.67,107.44,849.0,0.821428571,0.5,1103.0,1422.3,1.235311,-21.39,-18.079,-5.440088,0.78,-6.511,1.73,124.0,6.06,6.16,1958.0
1185.0,9730.0,0.002,0.0001,0.0024,0.0004,0.0002,0.02,0.008,0.25,0.001,0.0019,0.009,0.074,0.0051,0.491,0.0009,0.0002,1076.0,889.0,679.0,2.79,1127.183,0.0,0.0,0.82078853,0.5,1103.0,1200.663,0.0,0.0,0.0,0.0,0.77,0.0,1.73,124.0,5.96,6.07,2004.0
1185.0,9730.0,0.002,0.0001,0.0014,0.0003,0.0004,0.02,0.008,0.28,0.0008,0.0028,0.009,0.075,0.006,0.47,0.0009,0.0005,1089.0,900.0,681.0,2.8,1071.327,97.65,844.0,0.821428571,0.5,1103.0,1282.894,1.190415,-14.713,-19.293,-13.72513,0.75,-5.99,1.73,121.0,5.81,5.88,2020.0
1185.0,9730.0,0.002,0.0001,0.0014,0.0003,0.0004,0.02,0.008,0.28,0.0008,0.0028,0.009,0.075,0.006,0.47,0.0009,0.0005,1088.0,893.0,680.0,2.8,1075.537,98.604,851.0,0.821428571,0.5,1103.0,221.977,1.191533,-12.294,-23.641,-16.93188,0.81,-6.092,1.74,121.0,5.99,6.15,2021.0
1185.0,9730.0,0.002,0.0001,0.0014,0.0003,0.0004,0.02,0.008,0.25,0.0006,0.0028,0.009,0.066,0.0055,0.483,0.0008,0.0003,1095.0,900.0,679.0,2.8,1080.998,106.741,850.0,0.821428571,0.5,1103.0,1430.199,1.252978,-16.942,-17.842,-9.098752,0.82,-6.745,1.73,122.0,5.94,6.02,2015.0
1185.0,9730.0,0.002,0.0001,0.0014,0.0003,0.0004,0.02,0.008,0.25,0.0006,0.0028,0.009,0.066,0.0055,0.483,0.0008,0.0003,1082.0,887.0,675.0,2.79,1082.515,107.413,842.0,0.82078853,0.5,1103.0,1316.156,1.199281,-8.494,-20.493,-2.135845,0.86,-6.558,1.73,120.0,5.5,5.53,2036.0
1185.0,9730.0,0.002,0.0001,0.0014,0.0003,0.0004,0.02,0.008,0.25,0.0006,0.0028,0.009,0.066,0.0055,0.483,0.0008,0.0003,1096.0,898.0,677.0,2.79,1075.766,97.642,843.0,0.82078853,0.5,1103.0,1412.472,1.221829,-14.495,-22.814,-15.24641,0.79,-5.935,1.73,120.0,5.87,5.96,1951.0
1185.0,9730.0,0.002,0.0001,0.0014,0.0001,0.0004,0.02,0.008,0.25,0.0006,0.0028,0.009,0.066,0.0055,0.483,0.0008,0.0003,1080.0,888.0,676.0,2.79,508.0,103.612,850.0,0.82078853,0.5,1100.0,268.211,1.207598,-19.252,-25.564,-9.558647,0.88,-6.585,1.74,126.0,5.42,7.05,1991.0
1185.0,9730.0,0.002,0.0001,0.0014,0.0003,0.0004,0.02,0.008,0.25,0.0006,0.0028,0.009,0.066,0.0055,0.483,0.0008,0.0003,1100.0,902.0,678.0,2.8,1077.583,106.626,850.0,0.821428571,0.5,1103.0,1314.308,1.17527,-12.329,-26.226,-14.75666,0.78,-6.05,1.73,120.0,5.94,5.98,1964.0
1185.0,9730.0,0.002,0.0001,0.0014,0.0003,0.0004,0.02,0.008,0.25,0.0006,0.0028,0.009,0.066,0.0055,0.483,0.0008,0.0003,1083.0,886.0,678.0,2.79,1101.286,105.202,841.0,0.82078853,0.5,1103.0,1499.744,1.198655,-19.355,-14.55,-9.678596,0.79,-6.0,1.73,120.0,5.67,5.67,1930.0
1185.0,9730.0,0.002,0.0001,0.0014,0.0003,0.0004,0.02,0.008,0.25,0.0006,0.0028,0.009,0.066,0.0055,0.483,0.0008,0.0003,1092.0,894.0,675.0,2.79,1127.183,0.0,0.0,0.82078853,0.5,1103.0,949.813,0.0,0.0,0.0,0.0,0.77,0.0,1.73,121.0,5.94,5.97,1960.0
1185.0,9730.0,0.002,0.0001,0.0013,0.0003,0.0002,0.018,0.008,0.25,0.001,0.0028,0.009,0.066,0.0055,0.466,0.001,0.0002,1063.0,874.0,679.0,2.79,1734.401,97.282,849.0,0.82078853,0.5,1103.0,933.875,1.189755,-14.082,-16.625,-3.39183,0.75,-5.663,1.73,123.0,5.94,5.97,1989.0
1185.0,9730.0,0.002,0.0001,0.0013,0.0003,0.0002,0.018,0.008,0.25,0.001,0.0028,0.009,0.066,0.0055,0.466,0.001,0.0002,1094.0,901.0,684.0,2.8,1082.851,96.788,842.0,0.821428571,0.5,1103.0,1254.945,1.163489,-12.554,-5.895,6.070188,0.72,-5.755,1.74,123.0,6.14,6.14,1985.0
1185.0,9730.0,0.002,0.0001,0.0013,0.0003,0.0002,0.018,0.008,0.25,0.001,0.0028,0.009,0.066,0.0055,0.466,0.001,0.0002,1082.0,891.0,680.0,2.8,1126.433,106.57,847.0,0.821428571,0.5,1103.0,1587.741,1.2475,-3.802,-7.04,4.685025,0.87,-6.482,1.74,120.0,5.99,6.0,2056.0
1185.0,9730.0,0.002,0.0001,0.0013,0.0003,0.0002,0.018,0.008,0.25,0.001,0.0028,0.009,0.066,0.0055,0.466,0.001,0.0002,1094.0,900.0,682.0,2.8,1733.018,102.626,841.0,0.821428571,0.5,1103.0,431.943,1.195661,-18.784,-11.576,-7.769805,0.83,-5.98,1.74,119.0,5.87,5.95,2095.0
1185.0,9590.0,0.002,0.0001,0.0024,0.0004,0.0002,0.02,0.008,0.25,0.001,0.0019,0.009,0.074,0.0051,0.491,0.0009,0.0002,1079.0,891.0,678.0,2.8,1081.587,104.219,848.0,0.821428571,0.5,1103.0,1432.199,1.200153,-21.927,-23.243,-4.887314,0.85,-6.494,1.74,125.0,5.92,6.01,2050.0
1185.0,9590.0,0.002,0.0001,0.0024,0.0004,0.0002,0.02,0.008,0.25,0.001,0.0019,0.009,0.074,0.0051,0.491,0.0009,0.0002,1094.0,901.0,679.0,2.8,1718.793,99.653,846.0,0.821428571,0.5,1103.0,1110.579,1.222882,-7.306,-10.382,2.191728,0.83,-6.551,1.74,126.0,6.02,6.05,2077.0
1185.0,9730.0,0.002,0.0001,0.0014,0.0003,0.0004,0.02,0.008,0.28,0.0008,0.0028,0.009,0.075,0.006,0.47,0.0009,0.0005,1090.0,895.0,679.0,2.8,1091.106,97.301,848.0,0.821428571,0.5,1103.0,1464.686,1.207536,-24.104,-28.77,-15.91615,0.88,-6.12,1.73,122.0,5.8,5.95,2034.0
1185.0,9730.0,0.002,0.0001,0.0014,0.0003,0.0004,0.02,0.008,0.28,0.0008,0.0028,0.009,0.075,0.006,0.47,0.0009,0.0005,1083.0,895.0,677.0,2.8,1093.817,97.115,853.0,0.821428571,0.5,265.0,1392.14,1.224332,7.12,-17.184,-6.596649,0.76,-6.523,1.73,121.0,5.73,5.84,1983.0
1185.0,9590.0,0.002,0.0001,0.0024,0.0004,0.0002,0.02,0.008,0.25,0.001,0.0019,0.009,0.074,0.0051,0.491,0.0009,0.0002,1092.0,898.0,678.0,2.8,1724.484,105.225,846.0,0.821428571,0.5,1103.0,947.503,1.251572,-9.701,-7.821,5.504586,0.84,-6.527,1.74,124.0,6.07,6.07,2043.0
1185.0,9590.0,0.002,0.0001,0.0024,0.0004,0.0002,0.02,0.008,0.25,0.001,0.0019,0.009,0.074,0.0051,0.491,0.0009,0.0002,1089.0,897.0,676.0,2.8,1071.652,106.62,840.0,0.821428571,0.5,1103.0,1560.538,1.218371,-21.306,-19.352,-8.038393,0.82,-6.495,1.74,125.0,5.6,6.06,2175.0
1185.0,9730.0,0.002,0.0001,0.0013,0.0003,0.0002,0.018,0.008,0.25,0.001,0.0028,0.009,0.066,0.0055,0.466,0.001,0.0002,1092.0,898.0,677.0,2.8,1730.992,97.628,841.0,0.821428571,0.5,1103.0,1340.64,1.196622,-16.465,-17.067,-9.183558,0.79,-5.997,1.74,121.0,6.01,6.05,2074.0
1185.0,9730.0,0.002,0.0001,0.0013,0.0003,0.0002,0.018,0.008,0.25,0.001,0.0028,0.009,0.066,0.0055,0.466,0.001,0.0002,1074.0,885.0,676.0,2.79,1097.863,101.586,842.0,0.82078853,0.5,1100.0,1380.892,1.212196,-5.894,-13.737,-1.06446,0.84,-6.962,1.74,122.0,6.12,6.13,2027.0
1185.0,9730.0,0.002,0.0001,0.0014,0.0003,0.0004,0.02,0.008,0.28,0.0008,0.0028,0.009,0.075,0.006,0.47,0.0009,0.0005,1086.0,895.0,680.0,2.8,1162.16,0.0,0.0,0.821428571,0.5,1103.0,1459.136,0.0,0.0,0.0,0.0,0.9,0.0,1.74,122.0,5.86,5.91,2087.0
1185.0,9730.0,0.002,0.0001,0.0014,0.0003,0.0004,0.02,0.008,0.28,0.0008,0.0028,0.009,0.075,0.006,0.47,0.0009,0.0005,1070.0,887.0,676.0,2.8,1093.428,97.102,853.0,0.821428571,0.5,265.0,1343.589,1.230585,19.454,-13.723,-3.935517,0.86,-6.497,1.73,120.0,5.81,5.92,1923.0
