Repository: Achyut-Krishna/JSW_Internship

# JSW_Internship
Property Prediction model using regression algorithms , this project is the part of my summer internship at JSW steel 2021  We were provided with raw data of 5135 rows and 45 columns which had to be cleaned first and later applied 5 different algorithms like KNN, Random Forest, ANN, Support Vector Regressor and Multiple Regressor to predict which gave the highest R2_score value and the least RMSE. Conclusion :- Random Forest was found to be relatively the best learner for this model and hence we deployed our machine learning model using html, css, flask.

File: final_data.csv (part 4 of 40)
Slab Width,Slab Length,AL,B,C,CA,NB,CR,CU,MN,MO,N,NI,P,S,SI,TI,V,Reheating Furnace Exit Temp,Finishing Temp,Coiling Temp,FM Exit Thickness,Coil Outr Dia,Avg line speed,weld pressure,Reduction Ratio,ACL-Thickness,ACL-Width,ACL-Length,O2 in Heating Element Furnace,Radiant Tube Furnace Dewpoint,After Tube Cooling Dewpoint,Rapid Jet Cooling Dewpoint,Coating Thickness,Drying Furnace Press,B50,Hardness,Coreloss-Before Aging,Coreloss After Aging,Permeability
1280.0,9720.0,0.001,0.0001,0.0021,0.0001,0.0002,0.025,0.003,0.17,0.001,0.0015,0.007,0.044,0.005,0.661,0.0005,0.0002,1088.0,896.0,687.0,2.79,1071.233,95.07,842.0,0.82078853,0.5,1200.0,182.59,1.158678,1.055,-18.696,-8.876724,0.78,-6.053,1.72,120.0,6.19,6.23,1764.0
1280.0,9710.0,0.001,0.0001,0.0021,0.0001,0.0002,0.025,0.003,0.17,0.001,0.0015,0.007,0.044,0.005,0.661,0.0005,0.0002,1078.0,888.0,683.0,2.79,1047.59,100.724,851.0,0.82078853,0.5,1200.0,1318.496,1.199638,0.015,-20.918,-13.26239,0.8,-6.027,1.72,123.0,6.22,6.22,1793.0
1280.0,9710.0,0.001,0.0001,0.0021,0.0001,0.0002,0.025,0.003,0.17,0.001,0.0015,0.007,0.044,0.005,0.661,0.0005,0.0002,1076.0,884.0,669.0,2.79,1703.378,98.664,848.0,0.82078853,0.5,262.0,983.746,1.203754,-20.449,-17.489,-4.444638,0.85,-6.6,1.72,121.0,6.21,6.22,1788.0
1280.0,9710.0,0.001,0.0001,0.0021,0.0001,0.0002,0.025,0.003,0.17,0.001,0.0015,0.007,0.044,0.005,0.661,0.0005,0.0002,1074.0,882.0,677.0,2.79,1088.706,102.775,851.0,0.82078853,0.5,1200.0,1174.31,1.186318,0.755,-21.297,-12.34488,0.72,-6.012,1.72,122.0,6.25,6.25,1695.0
1280.0,9710.0,0.002,0.0001,0.0015,0.0001,0.0002,0.04,0.005,0.23,0.001,0.0016,0.006,0.052,0.005,0.711,0.0005,0.0008,1070.0,882.0,674.0,2.8,1063.731,102.665,851.0,0.821428571,0.5,265.0,1298.619,1.187273,2.132,-17.698,-14.45273,0.78,-6.535,1.72,126.0,6.58,6.6,1711.0
1280.0,8610.0,0.001,0.0001,0.0021,0.0001,0.0002,0.025,0.003,0.17,0.001,0.0015,0.007,0.044,0.005,0.661,0.0005,0.0002,1071.0,882.0,676.0,2.79,1610.702,99.923,846.0,0.82078853,0.5,1200.0,901.486,1.163427,0.144,-17.927,-8.739309,0.72,-6.016,1.72,121.0,6.21,6.21,1775.0
1280.0,9710.0,0.002,0.0001,0.0015,0.0001,0.0002,0.04,0.005,0.23,0.001,0.0016,0.006,0.052,0.005,0.711,0.0005,0.0008,1071.0,885.0,675.0,2.79,1062.803,101.452,851.0,0.82078853,0.5,1200.0,1281.529,1.195484,-5.391,-6.865,4.121306,0.83,-6.339,1.72,126.0,6.33,6.33,1738.0
1280.0,9720.0,0.002,0.0001,0.0015,0.0001,0.0002,0.04,0.005,0.23,0.001,0.0016,0.006,0.052,0.005,0.711,0.0005,0.0008,1079.0,894.0,685.0,2.79,1070.336,94.932,840.0,0.82078853,0.5,1200.0,1394.168,1.159809,-0.688,-19.892,-13.37054,0.68,-5.907,1.72,128.0,6.37,6.4,1734.0
1280.0,9710.0,0.002,0.0001,0.0015,0.0001,0.0002,0.04,0.005,0.23,0.001,0.0016,0.006,0.052,0.005,0.711,0.0005,0.0008,1054.0,876.0,663.0,2.8,1075.725,101.869,847.0,0.821428571,0.5,1200.0,1412.334,1.217005,1.143,-22.304,-15.60544,0.76,-6.505,1.72,127.0,6.34,6.38,1699.0
1280.0,9730.0,0.002,0.0001,0.0015,0.0001,0.0002,0.04,0.005,0.23,0.001,0.0016,0.006,0.052,0.005,0.711,0.0005,0.0008,1059.0,874.0,667.0,2.8,1076.174,102.638,847.0,0.821428571,0.5,1200.0,1254.989,1.199665,1.908,-21.417,-14.08634,0.7,-6.218,1.72,128.0,6.26,6.26,1744.0
1280.0,9730.0,0.002,0.0001,0.0015,0.0001,0.0002,0.04,0.005,0.23,0.001,0.0016,0.006,0.052,0.005,0.711,0.0005,0.0008,1057.0,875.0,668.0,2.8,1050.639,100.306,849.0,0.821428571,0.5,1200.0,1346.072,1.232887,-0.341,-17.887,-10.01917,0.7,-6.478,1.72,128.0,6.33,6.35,1760.0
1280.0,9730.0,0.002,0.0001,0.0015,0.0001,0.0002,0.04,0.005,0.23,0.001,0.0016,0.006,0.052,0.005,0.711,0.0005,0.0008,1069.0,890.0,683.0,2.79,1075.484,97.666,849.0,0.82078853,0.5,1200.0,200.425,1.188851,-0.577,-10.974,5.572091,0.8,-6.51,1.72,130.0,6.55,6.57,1639.0
1280.0,8610.0,0.001,0.0001,0.0021,0.0001,0.0002,0.025,0.003,0.17,0.001,0.0015,0.007,0.044,0.005,0.661,0.0005,0.0002,1067.0,878.0,681.0,2.79,1026.873,102.245,842.0,0.82078853,0.5,1200.0,259.023,1.218447,1.472,-20.322,-0.03757952,0.88,-6.447,1.72,126.0,6.06,6.09,1764.0
1280.0,7810.0,0.001,0.0001,0.0021,0.0001,0.0002,0.025,0.003,0.17,0.001,0.0015,0.007,0.044,0.005,0.661,0.0005,0.0002,1080.0,897.0,687.0,2.79,1542.568,96.836,841.0,0.82078853,0.5,1200.0,1244.586,1.205702,-1.977,-6.887,4.714326,0.79,-6.819,1.73,124.0,6.38,6.38,1767.0
1280.0,8760.0,0.001,0.0001,0.0021,0.0001,0.0002,0.025,0.003,0.17,0.001,0.0015,0.007,0.044,0.005,0.661,0.0005,0.0002,1081.0,893.0,683.0,2.8,1037.547,98.417,841.0,0.821428571,0.5,1200.0,1285.603,1.20096,-18.435,-6.575,-0.4544635,0.84,-5.997,1.72,120.0,6.01,6.01,1842.0
1280.0,8770.0,0.001,0.0001,0.0021,0.0001,0.0002,0.025,0.003,0.17,0.001,0.0015,0.007,0.044,0.005,0.661,0.0005,0.0002,1077.0,891.0,686.0,2.79,1636.064,97.641,851.0,0.82078853,0.5,1200.0,927.601,1.179665,2.798,-13.355,2.07361,0.79,-6.527,1.73,124.0,6.28,6.33,1805.0
1280.0,9730.0,0.002,0.0001,0.0015,0.0001,0.0002,0.04,0.005,0.23,0.001,0.0016,0.006,0.052,0.005,0.711,0.0005,0.0008,1076.0,900.0,681.0,2.8,1699.828,97.753,842.0,0.821428571,0.5,60.0,1166.145,1.196129,-10.292,-1.808,8.284748,0.79,-6.555,1.73,128.0,6.51,7.5,1795.0
1240.0,8770.0,0.002,1e-05,0.0012,0.0001,0.001,0.0001,0.001,0.21,0.001,0.0017,0.001,0.04,0.0036,0.72,0.001,0.001,1080.0,877.0,695.0,2.96,1044.663,105.801,852.0,0.831081081,0.5,1175.0,1308.875,1.20726,-5.461,0.524,11.11984,0.87,-6.521,1.72,127.0,5.9,5.91,1755.0
1240.0,7810.0,0.002,1e-05,0.0012,0.0001,0.001,0.0001,0.001,0.21,0.001,0.0017,0.001,0.04,0.0036,0.72,0.001,0.001,1072.0,887.0,699.0,2.79,980.398,105.701,848.0,0.82078853,0.5,1175.0,1104.451,1.208098,-8.28,-2.048,8.888914,0.79,-6.505,1.73,129.0,5.87,5.87,1851.0
1240.0,7810.0,0.002,1e-05,0.0012,0.0001,0.001,0.0001,0.001,0.21,0.001,0.0017,0.001,0.04,0.0036,0.72,0.001,0.001,1080.0,893.0,703.0,2.79,1040.647,88.012,848.0,0.82078853,0.5,1185.0,1295.721,1.200837,-2.167,-8.598,2.434984,0.81,-6.512,1.73,132.0,5.54,5.54,1923.0
1240.0,9730.0,0.002,0.0001,0.0005,0.0001,0.001,0.001,0.001,0.22,0.001,0.0022,0.001,0.048,0.003,0.72,0.001,0.001,1056.0,880.0,684.0,2.79,1711.676,102.958,849.0,0.82078853,0.5,176.0,987.883,1.172986,1.735,-8.653,2.801618,0.88,-6.26,1.72,128.0,5.67,5.68,1798.0
1240.0,9730.0,0.002,0.0001,0.0005,0.0001,0.001,0.001,0.001,0.22,0.001,0.0022,0.001,0.048,0.003,0.72,0.001,0.001,1066.0,891.0,694.0,2.79,1727.376,89.595,842.0,0.82078853,0.5,95.25,1339.257,1.179701,-5.714,-11.472,-0.5370184,0.77,-6.5,1.72,131.0,5.46,5.47,1822.0
1240.0,9730.0,0.002,1e-05,0.0012,0.0001,0.001,0.0001,0.001,0.21,0.001,0.0017,0.001,0.04,0.0036,0.72,0.001,0.001,1068.0,890.0,685.0,2.79,1729.864,85.619,841.0,0.82078853,0.5,223.0,1043.39,1.158237,0.223,-7.246,3.871589,0.67,-6.527,1.72,123.0,5.69,5.69,1667.0
1240.0,8770.0,0.002,1e-05,0.0012,0.0001,0.001,0.0001,0.001,0.21,0.001,0.0017,0.001,0.04,0.0036,0.72,0.001,0.001,1065.0,894.0,684.0,2.79,1643.052,102.22,850.0,0.82078853,0.5,196.0,892.617,1.190183,0.988,-7.771,4.113796,0.82,-6.009,1.72,127.0,5.6,5.6,1784.0
1240.0,9730.0,0.002,0.0001,0.0005,0.0001,0.001,0.001,0.001,0.22,0.001,0.0022,0.001,0.048,0.003,0.72,0.001,0.001,1062.0,889.0,681.0,2.79,1722.34,94.419,842.0,0.82078853,0.5,1160.0,4254.329,1.198101,0.768,-12.196,-0.6484513,0.66,-5.513,1.72,125.0,5.65,5.65,1788.0
1240.0,9730.0,0.002,0.0001,0.0005,0.0001,0.001,0.001,0.001,0.22,0.001,0.0022,0.001,0.048,0.003,0.72,0.001,0.001,1046.0,875.0,677.0,2.79,1198.228,87.83,846.0,0.82078853,0.5,176.0,1131.337,1.183502,1.177,-10.302,2.113809,0.85,-5.711,1.72,124.0,5.91,5.92,1822.0
1240.0,9730.0,0.002,0.0001,0.0005,0.0001,0.001,0.001,0.001,0.22,0.001,0.0022,0.001,0.048,0.003,0.72,0.001,0.001,1052.0,881.0,674.0,2.79,1280.642,93.578,841.0,0.82078853,0.5,308.0,1025.196,1.171353,5.307,-3.985,4.042315,0.89,-6.429,1.72,127.0,5.83,5.83,1775.0
1240.0,9730.0,0.002,0.0001,0.0005,0.0001,0.001,0.001,0.001,0.22,0.001,0.0022,0.001,0.048,0.003,0.72,0.001,0.001,1044.0,873.0,674.0,2.79,1692.368,98.117,849.0,0.82078853,0.5,1150.0,414.068,1.182575,-0.824,-4.192,2.667236,1.7,-7.017,1.71,127.0,5.61,5.61,1619.0
1240.0,9730.0,0.002,0.0002,0.0011,0.0003,0.0002,0.022,0.008,0.22,0.001,0.0019,0.008,0.047,0.005,0.72,0.0016,0.0003,1070.0,867.0,669.0,2.95,1728.953,105.754,852.0,0.830508475,0.5,1175.0,4290.183,1.193274,-5.834,-0.637,9.914392,0.8,-6.494,1.72,128.0,5.85,5.85,1707.0
1240.0,9730.0,0.002,0.0002,0.0013,0.0003,0.0002,0.024,0.008,0.19,0.001,0.0021,0.009,0.043,0.005,0.714,0.0016,0.0003,1095.0,896.0,690.0,2.79,965.403,105.381,851.0,0.82078853,0.5,1175.0,1058.621,1.191167,-8.548,-2.245,8.725301,0.86,-6.503,1.73,126.0,5.95,5.96,1831.0
1240.0,9730.0,0.002,0.0002,0.0013,0.0003,0.0002,0.024,0.008,0.19,0.001,0.0021,0.009,0.043,0.005,0.714,0.0016,0.0003,1078.0,882.0,684.0,2.79,952.083,105.723,851.0,0.82078853,0.5,1175.0,1018.5,1.184876,-3.494,-0.691,10.01081,0.85,-6.486,1.72,127.0,6.1,6.1,1706.0
1240.0,9730.0,0.002,0.0002,0.0013,0.0003,0.0002,0.024,0.008,0.19,0.001,0.0021,0.009,0.043,0.005,0.714,0.0016,0.0003,1097.0,892.0,686.0,2.79,1722.968,101.501,842.0,0.82078853,0.5,173.0,981.163,1.202227,-6.707,-6.023,8.03697,1.5,-7.475,1.73,130.0,6.04,6.05,1929.0
1240.0,9730.0,0.002,0.0002,0.0013,0.0003,0.0002,0.024,0.008,0.19,0.001,0.0021,0.009,0.043,0.005,0.714,0.0016,0.0003,1077.0,880.0,682.0,2.79,957.654,105.857,840.0,0.82078853,0.5,1175.0,1035.214,1.187087,-3.752,-1.803,9.393605,0.83,-6.517,1.73,128.0,5.85,5.86,1852.0
1240.0,9730.0,0.002,0.0002,0.0013,0.0003,0.0002,0.024,0.008,0.19,0.001,0.0021,0.009,0.043,0.005,0.714,0.0016,0.0003,1094.0,892.0,684.0,2.79,1713.346,98.132,845.0,0.82078853,0.5,173.0,983.548,1.211488,-3.772,-7.727,0.80473,1.6,-7.283,1.73,131.0,6.18,6.2,1932.0
1240.0,9730.0,0.002,0.0002,0.0011,0.0003,0.0002,0.022,0.008,0.22,0.001,0.0019,0.008,0.047,0.005,0.72,0.0016,0.0003,1071.0,869.0,673.0,2.79,1716.219,109.373,849.0,0.82078853,0.5,1195.0,4221.268,1.201429,-6.147,-4.132,5.559031,1.9,-6.338,1.73,128.0,5.81,5.86,1954.0
1240.0,9730.0,0.002,0.0002,0.0011,0.0003,0.0002,0.022,0.008,0.22,0.001,0.0019,0.008,0.047,0.005,0.72,0.0016,0.0003,1082.0,888.0,683.0,2.79,946.61,105.83,841.0,0.82078853,0.5,1175.0,1002.177,1.173329,-3.175,-1.181,9.877702,0.73,-6.507,1.74,126.0,5.97,6.1,2004.0
1240.0,9730.0,0.002,0.0002,0.0011,0.0003,0.0002,0.022,0.008,0.22,0.001,0.0019,0.008,0.047,0.005,0.72,0.0016,0.0003,1067.0,877.0,679.0,2.79,954.681,105.878,842.0,0.82078853,0.5,1175.0,1026.282,1.169627,-3.123,-1.904,9.26091,0.74,-6.484,1.73,127.0,5.9,5.9,1877.0
1240.0,9730.0,0.002,0.0002,0.0011,0.0003,0.0002,0.022,0.008,0.22,0.001,0.0019,0.008,0.047,0.005,0.72,0.0016,0.0003,1084.0,887.0,679.0,2.79,961.3,105.849,842.0,0.82078853,0.5,1175.0,1046.204,1.2009,-3.023,-1.716,9.685014,0.72,-6.503,1.73,128.0,6.21,6.21,1828.0
1240.0,9730.0,0.002,0.0002,0.0013,0.0003,0.0002,0.024,0.008,0.19,0.001,0.0021,0.009,0.043,0.005,0.714,0.0016,0.0003,1069.0,876.0,677.0,2.79,1721.378,106.92,851.0,0.82078853,0.5,60.0,1350.318,1.219086,-11.411,-2.802,8.961027,0.88,-6.493,1.73,128.0,6.16,7.39,1854.0
1240.0,7810.0,0.002,1e-05,0.0012,0.0001,0.001,0.0001,0.001,0.21,0.001,0.0017,0.001,0.04,0.0036,0.72,0.001,0.001,1082.0,887.0,677.0,2.79,986.81,105.463,841.0,0.82078853,0.5,1175.0,1124.266,1.186506,-4.019,-0.846,9.337016,0.81,-6.495,1.72,128.0,5.95,5.95,1821.0
1180.0,9730.0,0.001,0.0001,0.0014,0.0001,0.0002,0.02,0.007,0.25,0.0008,0.0025,0.008,0.066,0.0053,0.489,0.0009,0.0004,1088.0,871.0,696.0,2.79,1460.514,0.0,0.0,0.82078853,0.5,60.0,1302.476,0.0,0.0,0.0,0.0,0.85,0.0,1.72,124.0,6.12,6.12,1802.0
1180.0,9730.0,0.001,0.0001,0.0014,0.0001,0.0002,0.02,0.007,0.25,0.0008,0.0025,0.008,0.066,0.0053,0.489,0.0009,0.0004,1090.0,879.0,693.0,2.79,1077.605,88.086,847.0,0.82078853,0.5,1100.0,533.091,1.214073,-6.322,1.489,9.570498,0.86,-6.493,1.72,124.0,5.95,5.96,1779.0
1180.0,9730.0,0.001,0.0001,0.0014,0.0001,0.0002,0.02,0.007,0.25,0.0008,0.0025,0.008,0.066,0.0053,0.489,0.0009,0.0004,1085.0,882.0,686.0,2.8,1079.991,87.976,851.0,0.821428571,0.5,1100.0,1426.78,1.204954,-4.723,1.083,9.577107,0.78,-6.544,1.72,122.0,5.69,5.7,1732.0
1180.0,9730.0,0.001,0.0001,0.0014,0.0001,0.0002,0.02,0.007,0.25,0.0008,0.0025,0.008,0.066,0.0053,0.489,0.0009,0.0004,1086.0,887.0,678.0,2.8,1720.275,107.513,842.0,0.821428571,0.5,60.0,1299.478,1.174431,2.311,-5.02,5.423069,0.83,-6.999,1.73,123.0,6.03,6.04,1907.0
1180.0,9730.0,0.002,0.0001,0.0013,0.0001,0.0002,0.02,0.007,0.25,0.0009,0.0025,0.007,0.069,0.0041,0.482,0.001,0.0002,1084.0,884.0,680.0,2.79,1079.88,109.522,853.0,0.82078853,0.5,1100.0,1426.403,1.164736,-7.217,0.768,9.865016,0.84,-6.463,1.72,123.0,5.94,5.94,1873.0
1180.0,9730.0,0.002,0.0001,0.0013,0.0001,0.0002,0.02,0.007,0.25,0.0009,0.0025,0.007,0.069,0.0041,0.482,0.001,0.0002,1072.0,880.0,690.0,2.8,1078.63,108.212,842.0,0.821428571,0.5,1100.0,1422.167,1.173267,-7.719,-0.066,9.250787,0.86,-6.488,1.72,121.0,5.81,5.81,1843.0
1180.0,9730.0,0.002,0.0001,0.0013,0.0001,0.0002,0.02,0.007,0.27,0.001,0.0026,0.007,0.072,0.0058,0.491,0.001,0.0003,1072.0,887.0,689.0,2.8,1073.272,108.34,843.0,0.821428571,0.5,1100.0,1404.055,1.177985,-8.483,-0.392,9.154638,0.81,-6.508,1.73,123.0,5.98,5.98,1956.0
1180.0,9730.0,0.002,0.0001,0.0013,0.0001,0.0002,0.02,0.007,0.27,0.001,0.0026,0.007,0.072,0.0058,0.491,0.001,0.0003,1076.0,886.0,682.0,2.79,1088.526,109.337,854.0,0.82078853,0.5,1100.0,1455.854,1.180441,-8.09,-0.122,9.569612,0.9,-6.477,1.73,123.0,5.99,5.99,1906.0
1180.0,9730.0,0.002,0.0001,0.0013,0.0001,0.0002,0.02,0.007,0.27,0.001,0.0026,0.007,0.072,0.0058,0.491,0.001,0.0003,1074.0,889.0,683.0,2.79,1073.517,109.458,840.0,0.82078853,0.5,1100.0,1404.88,1.189227,-8.208,-0.162,9.031393,0.89,-6.498,1.73,122.0,5.85,5.85,1922.0
1180.0,9730.0,0.002,0.0001,0.0013,0.0001,0.0002,0.02,0.007,0.27,0.001,0.0026,0.007,0.072,0.0058,0.491,0.001,0.0003,1080.0,887.0,677.0,2.79,1079.189,108.772,851.0,0.82078853,0.5,1100.0,1424.062,1.209437,-8.145,-0.001,9.469379,0.81,-6.49,1.73,124.0,5.76,5.76,1910.0
1180.0,9730.0,0.002,0.0001,0.0013,0.0001,0.0003,0.02,0.007,0.25,0.0012,0.0026,0.008,0.075,0.005,0.5,0.001,0.0005,1074.0,887.0,676.0,2.79,1070.631,108.225,849.0,0.82078853,0.5,1100.0,1339.896,1.219027,-7.864,0.084,10.35131,0.87,-6.525,1.73,125.0,5.58,5.59,1987.0
1180.0,9730.0,0.002,0.0001,0.0014,0.0002,0.0009,0.02,0.007,0.28,0.001,0.0024,0.007,0.068,0.0053,0.495,0.0008,0.0002,1075.0,890.0,678.0,2.8,1723.679,105.25,848.0,0.821428571,0.5,265.0,1378.082,1.225645,-12.097,-3.939,7.11694,0.89,-6.564,1.72,124.0,5.86,5.86,1777.0
1180.0,8770.0,0.002,0.0001,0.0014,0.0002,0.0009,0.02,0.007,0.28,0.001,0.0024,0.007,0.068,0.0053,0.495,0.0008,0.0002,1082.0,897.0,679.0,2.8,1629.466,107.175,841.0,0.821428571,0.5,1100.0,762.942,1.187567,-12.144,-8.895,-1.035408,0.82,-6.492,1.74,122.0,6.11,6.19,2052.0
1180.0,9730.0,0.002,0.0001,0.0014,0.0002,0.0009,0.02,0.007,0.28,0.001,0.0024,0.007,0.068,0.0053,0.495,0.0008,0.0002,1084.0,892.0,701.0,2.79,1118.762,0.0,0.0,0.82078853,0.5,1100.0,1382.0,0.0,0.0,0.0,0.0,0.7,0.0,1.72,121.0,5.53,5.57,1881.0
1180.0,8770.0,0.002,0.0001,0.0013,0.0001,0.0003,0.02,0.007,0.25,0.0012,0.0026,0.008,0.075,0.005,0.5,0.001,0.0005,1091.0,891.0,683.0,2.79,1688.737,0.0,0.0,0.82078853,0.5,60.0,1202.64,0.0,0.0,0.0,0.0,0.76,0.0,1.73,122.0,5.87,5.88,1979.0
1180.0,9730.0,0.001,0.0001,0.0014,0.0001,0.0002,0.02,0.007,0.25,0.0008,0.0025,0.008,0.066,0.0053,0.489,0.0009,0.0004,1090.0,897.0,683.0,2.8,1081.237,109.508,842.0,0.821428571,0.5,1100.0,1431.012,1.17129,-7.065,0.744,9.930416,0.8,-6.478,1.73,120.0,5.58,5.6,1889.0
1180.0,9730.0,0.001,0.0001,0.0014,0.0001,0.0002,0.02,0.007,0.25,0.0008,0.0025,0.008,0.066,0.0053,0.489,0.0009,0.0004,1082.0,887.0,680.0,2.79,1732.053,104.835,850.0,0.82078853,0.5,60.0,1369.571,1.170505,2.603,-6.758,4.465001,0.89,-6.014,1.72,125.0,6.13,6.13,1757.0
1180.0,9730.0,0.002,0.0001,0.0013,0.0001,0.0003,0.02,0.007,0.25,0.0012,0.0026,0.008,0.075,0.005,0.5,0.001,0.0005,1092.0,896.0,677.0,2.79,1734.524,104.561,851.0,0.82078853,0.5,60.0,1364.498,1.178298,3.653,-5.848,5.216388,0.89,-6.914,1.73,124.0,6.12,6.14,1990.0
1180.0,9730.0,0.002,0.0001,0.0013,0.0001,0.0003,0.02,0.007,0.25,0.0012,0.0026,0.008,0.075,0.005,0.5,0.001,0.0005,1071.0,882.0,669.0,2.79,1730.339,107.274,841.0,0.82078853,0.5,60.0,1384.327,1.178214,1.226,-5.762,5.447635,0.85,-6.913,1.73,122.0,5.77,5.8,1843.0
1180.0,9730.0,0.002,0.0001,0.0013,0.0001,0.0003,0.02,0.007,0.25,0.0012,0.0026,0.008,0.075,0.005,0.5,0.001,0.0005,1086.0,893.0,676.0,2.79,1724.079,107.461,839.0,0.82078853,0.5,60.0,1371.415,1.176746,1.3,-4.98,5.568298,0.8,-6.955,1.73,123.0,6.15,6.17,1894.0
1180.0,9730.0,0.002,0.0001,0.0013,0.0001,0.0003,0.02,0.007,0.25,0.0012,0.0026,0.008,0.075,0.005,0.5,0.001,0.0005,1073.0,880.0,670.0,2.79,1730.383,107.315,852.0,0.82078853,0.5,60.0,1371.646,1.168246,3.044,-5.82,5.205133,0.89,-6.955,1.73,124.0,5.7,5.7,1963.0
1180.0,9730.0,0.002,0.0001,0.0013,0.0001,0.0002,0.02,0.007,0.27,0.001,0.0026,0.007,0.072,0.0058,0.491,0.001,0.0003,1088.0,895.0,683.0,2.8,1721.151,107.42,840.0,0.821428571,0.5,60.0,1016.572,1.168922,0.918,-5.085,5.668871,0.8,-6.857,1.74,122.0,6.19,6.19,2002.0
1180.0,9730.0,0.002,0.0001,0.0013,0.0001,0.0002,0.02,0.007,0.27,0.001,0.0026,0.007,0.072,0.0058,0.491,0.001,0.0003,1062.0,880.0,672.0,2.8,1725.91,107.464,842.0,0.821428571,0.5,60.0,715.22,1.161944,2.816,-5.573,5.421555,0.82,-6.947,1.73,123.0,6.07,7.54,1943.0
1180.0,9730.0,0.002,0.0001,0.0013,0.0001,0.0002,0.02,0.007,0.25,0.0009,0.0025,0.007,0.069,0.0041,0.482,0.001,0.0002,1073.0,884.0,674.0,2.79,1718.28,107.417,842.0,0.82078853,0.5,1120.0,4232.389,1.204118,-7.026,-4.606,7.172807,0.7,-6.508,1.73,123.0,5.85,5.85,1947.0
1180.0,9730.0,0.002,0.0001,0.0013,0.0001,0.0002,0.02,0.007,0.25,0.0009,0.0025,0.007,0.069,0.0041,0.482,0.001,0.0002,1065.0,880.0,676.0,2.79,1656.414,103.183,850.0,0.82078853,0.5,238.5,1193.184,1.228182,-17.166,-37.525,-29.06,0.8,-6.511,1.73,120.0,5.59,5.63,2023.0
1180.0,9730.0,0.002,0.0001,0.0014,0.0001,0.0009,0.02,0.007,0.28,0.001,0.0024,0.007,0.068,0.0053,0.495,0.0008,0.0002,1067.0,890.0,681.0,2.8,1720.013,107.485,851.0,0.821428571,0.5,1100.0,1323.451,1.212264,-12.922,-5.875,6.243847,0.73,-6.514,1.73,123.0,6.45,6.46,1793.0
1180.0,9730.0,0.002,0.0001,0.002,0.0001,0.0025,0.02,0.007,0.27,0.001,0.0036,0.007,0.065,0.0047,0.465,0.0008,0.0002,1063.0,887.0,676.0,2.8,1729.637,108.563,852.0,0.821428571,0.5,1000.0,1221.54,1.222441,-11.766,-5.493,4.106013,0.8,-6.483,1.72,127.0,7.85,7.85,1604.0
1180.0,9730.0,0.002,0.0001,0.002,0.0001,0.0025,0.02,0.007,0.27,0.001,0.0036,0.007,0.065,0.0047,0.465,0.0008,0.0002,1068.0,901.0,681.0,2.87,1020.993,0.0,0.0,0.825783972,0.5,1100.0,1128.199,0.0,0.0,0.0,0.0,0.72,0.0,1.72,120.0,7.11,7.11,1607.0
1180.0,9730.0,0.002,0.0001,0.002,0.0001,0.0025,0.02,0.007,0.27,0.001,0.0036,0.007,0.065,0.0047,0.465,0.0008,0.0002,1065.0,898.0,679.0,2.83,1723.609,109.023,843.0,0.823321555,0.5,1100.0,1358.193,1.203239,-7.959,-0.014,10.26102,0.71,-6.488,1.73,123.0,7.9,7.9,1673.0
1180.0,9730.0,0.002,0.0001,0.002,0.0001,0.0025,0.02,0.007,0.27,0.001,0.0036,0.007,0.065,0.0047,0.465,0.0008,0.0002,1066.0,893.0,679.0,2.8,1131.854,0.0,0.0,0.821428571,0.5,1100.0,1428.0,0.0,0.0,0.0,0.0,0.76,0.0,1.72,133.0,7.49,7.51,1604.0
1180.0,9730.0,0.002,0.0001,0.002,0.0001,0.0025,0.02,0.007,0.27,0.001,0.0036,0.007,0.065,0.0047,0.465,0.0008,0.0002,1066.0,894.0,674.0,2.8,1081.674,106.491,851.0,0.821428571,0.5,1100.0,1432.496,1.214256,-15.614,-38.713,-29.11374,0.77,-6.508,1.73,119.0,7.97,7.97,1623.0
1275.0,9590.0,0.002,0.0001,0.0014,0.0001,0.0002,0.031,0.008,0.25,0.001,0.002,0.007,0.054,0.0041,0.683,0.0005,0.0007,1094.0,889.0,675.0,2.79,1700.342,107.786,840.0,0.82078853,0.5,302.0,1125.406,1.194145,-14.994,-10.44,-4.612193,1.7,-6.4,1.73,127.0,5.97,5.97,1916.0
1275.0,9590.0,0.002,0.0001,0.0014,0.0001,0.0002,0.031,0.008,0.25,0.001,0.002,0.007,0.054,0.0041,0.683,0.0005,0.0007,1096.0,889.0,671.0,2.79,1696.139,107.943,840.0,0.82078853,0.5,302.0,966.381,1.202221,-14.93,-10.822,-4.48898,1.8,-6.61,1.73,126.0,6.55,6.57,1886.0
1275.0,9590.0,0.001,0.0001,0.0017,0.0001,0.0002,0.039,0.005,0.2,0.001,0.0014,0.007,0.044,0.005,0.65,0.0006,0.0006,1097.0,896.0,676.0,2.79,1081.813,107.033,841.0,0.82078853,0.5,1200.0,1432.966,1.232364,-19.462,-14.905,-6.54509,1.64,-6.622,1.74,127.0,6.32,6.37,127.0
1275.0,9590.0,0.001,0.0001,0.0017,0.0001,0.0002,0.039,0.005,0.2,0.001,0.0014,0.007,0.044,0.005,0.65,0.0006,0.0006,1096.0,891.0,676.0,2.79,1691.314,97.211,847.0,0.82078853,0.5,121.0,967.278,1.162123,-18.396,-39.967,-34.58365,1.6,-7.239,1.73,125.0,6.13,6.13,1781.0
1275.0,9590.0,0.002,0.0001,0.0014,0.0001,0.0002,0.031,0.008,0.25,0.001,0.002,0.007,0.054,0.0041,0.683,0.0005,0.0007,1095.0,888.0,677.0,2.79,1695.378,102.244,847.0,0.82078853,0.5,1190.0,4109.586,1.226655,-19.132,-39.96,-32.19413,1.6,-6.404,1.74,123.0,5.96,6.01,2057.0
1275.0,9590.0,0.002,0.0001,0.0014,0.0001,0.0002,0.031,0.008,0.25,0.001,0.002,0.007,0.054,0.0041,0.683,0.0005,0.0007,1089.0,885.0,678.0,2.79,1056.314,103.019,854.0,0.82078853,0.5,1183.0,399.287,1.221905,-14.027,-2.303,8.869604,1.5,-6.98,1.73,129.0,5.53,5.55,1986.0
1275.0,9590.0,0.002,0.0001,0.0014,0.0001,0.0002,0.031,0.008,0.25,0.001,0.002,0.007,0.054,0.0041,0.683,0.0005,0.0007,1091.0,887.0,683.0,2.79,1692.869,98.764,850.0,0.82078853,0.5,1183.0,1236.196,1.232627,-13.45,-1.118,9.867497,1.45,-6.985,1.73,125.0,5.57,5.6,1915.0
1275.0,9590.0,0.002,0.0001,0.0014,0.0001,0.0002,0.031,0.008,0.25,0.001,0.002,0.007,0.054,0.0041,0.683,0.0005,0.0007,1086.0,886.0,684.0,2.8,1709.19,107.847,851.0,0.821428571,0.5,302.0,975.239,1.203222,-13.731,-10.119,-4.828755,1.8,-6.521,1.74,126.0,6.21,6.22,1927.0
1275.0,9590.0,0.001,0.0001,0.0017,0.0001,0.0002,0.039,0.005,0.2,0.001,0.0014,0.007,0.044,0.005,0.65,0.0006,0.0006,1092.0,890.0,685.0,2.79,1064.087,99.791,843.0,0.82078853,0.5,269.0,1289.669,1.214715,-14.964,-1.9,10.13036,1.5,-7.008,1.73,127.0,5.82,5.86,1865.0
1275.0,9590.0,0.001,0.0001,0.0017,0.0001,0.0002,0.039,0.005,0.2,0.001,0.0014,0.007,0.044,0.005,0.65,0.0006,0.0006,1078.0,880.0,679.0,2.79,1713.302,107.171,848.0,0.82078853,0.5,76.2,986.016,1.19009,-15.73,-5.739,-0.7910284,1.5,-6.451,1.73,125.0,6.5,6.5,1843.0
1275.0,9590.0,0.002,0.0002,0.0017,0.0001,0.0002,0.038,0.007,0.19,0.001,0.0014,0.007,0.043,0.005,0.692,0.0011,0.0006,1078.0,881.0,671.0,2.79,1692.667,103.905,847.0,0.82078853,0.5,261.0,975.4,1.177261,-22.24,-39.96,-28.14416,0.83,-6.09,1.74,127.0,6.36,6.36,1839.0
1275.0,9590.0,0.002,0.0001,0.0014,0.0001,0.0002,0.031,0.008,0.25,0.001,0.002,0.007,0.054,0.0041,0.683,0.0005,0.0007,1074.0,878.0,680.0,2.79,1712.56,107.789,841.0,0.82078853,0.5,415.0,1162.606,1.232841,-17.477,-15.138,-8.075867,1.56,-6.236,1.73,127.0,6.17,6.17,1957.0
1275.0,9590.0,0.002,0.0002,0.0017,0.0001,0.0002,0.038,0.007,0.19,0.001,0.0014,0.007,0.043,0.005,0.692,0.0011,0.0006,1075.0,888.0,676.0,2.79,1716.434,101.899,847.0,0.82078853,0.5,302.0,814.692,1.205729,-17.376,-10.704,-2.204942,1.6,-6.658,1.73,127.0,6.33,6.34,1886.0
1275.0,9590.0,0.002,0.0002,0.0017,0.0001,0.0002,0.038,0.007,0.19,0.001,0.0014,0.007,0.043,0.005,0.692,0.0011,0.0006,1068.0,885.0,676.0,2.79,1715.6,105.901,849.0,0.82078853,0.5,302.0,977.885,1.217137,-17.709,-11.665,-4.214649,1.7,-6.488,1.73,124.0,6.39,6.44,1860.0
1275.0,9590.0,0.002,0.0002,0.0017,0.0001,0.0002,0.038,0.007,0.19,0.001,0.0014,0.007,0.043,0.005,0.692,0.0011,0.0006,1049.0,870.0,675.0,2.79,1701.245,108.087,842.0,0.82078853,0.5,302.0,945.161,1.202281,-17.386,-11.303,-4.827825,1.8,-6.633,1.73,127.0,6.42,6.44,1869.0
1275.0,9590.0,0.002,0.0002,0.0017,0.0001,0.0002,0.038,0.007,0.19,0.001,0.0014,0.007,0.043,0.005,0.692,0.0011,0.0006,1044.0,858.0,672.0,2.79,1717.616,107.708,848.0,0.82078853,0.5,302.0,996.584,1.195344,-17.479,-11.472,-4.688519,1.8,-6.604,1.72,125.0,6.37,6.39,1784.0
1275.0,9590.0,0.002,0.0002,0.0017,0.0001,0.0002,0.038,0.007,0.19,0.001,0.0014,0.007,0.043,0.005,0.692,0.0011,0.0006,1063.0,881.0,679.0,2.79,1712.776,107.851,849.0,0.82078853,0.5,302.0,992.759,1.204158,-13.697,-9.502,-4.284262,1.8,-6.5,1.74,128.0,6.46,6.46,1969.0
1275.0,9590.0,0.002,0.0002,0.0017,0.0001,0.0002,0.038,0.007,0.19,0.001,0.0014,0.007,0.043,0.005,0.692,0.0011,0.0006,1063.0,885.0,682.0,2.79,1073.249,98.461,848.0,0.82078853,0.5,269.0,1324.087,1.204345,-16.32,-5.086,6.967011,1.8,-6.983,1.72,128.0,6.15,6.15,1843.0
1275.0,9590.0,0.001,0.0001,0.0017,0.0001,0.0002,0.039,0.005,0.2,0.001,0.0014,0.007,0.044,0.005,0.65,0.0006,0.0006,1065.0,883.0,677.0,2.79,1065.492,97.545,851.0,0.82078853,0.5,1183.0,1377.916,1.247828,-14.771,-1.144,10.4988,1.5,-7.019,1.72,125.0,5.67,5.69,1832.0
1275.0,9730.0,0.001,0.0001,0.0017,0.0001,0.0002,0.039,0.005,0.2,0.001,0.0014,0.007,0.044,0.005,0.65,0.0006,0.0006,1061.0,880.0,676.0,2.79,1715.014,107.825,841.0,0.82078853,0.5,415.0,994.521,1.229975,-19.939,-14.933,-7.059364,1.7,-6.366,1.73,128.0,6.12,6.17,1863.0
1275.0,9590.0,0.001,0.0001,0.0017,0.0001,0.0002,0.039,0.005,0.2,0.001,0.0014,0.007,0.044,0.005,0.65,0.0006,0.0006,1062.0,882.0,680.0,2.79,1692.034,98.042,848.0,0.82078853,0.5,237.0,1289.795,1.218791,-14.457,-1.049,11.6432,0.59,-6.81,1.74,121.0,6.31,6.31,1914.0
1275.0,9590.0,0.001,0.0001,0.0017,0.0001,0.0002,0.039,0.005,0.2,0.001,0.0014,0.007,0.044,0.005,0.65,0.0006,0.0006,1063.0,883.0,680.0,2.79,1055.445,98.011,841.0,0.82078853,0.5,1183.0,1344.444,1.223835,-15.448,-3.688,8.348289,1.7,-7.001,1.72,125.0,5.84,5.86,1724.0
1275.0,9730.0,0.002,0.0002,0.0017,0.0001,0.0002,0.038,0.007,0.19,0.001,0.0014,0.007,0.043,0.005,0.692,0.0011,0.0006,1066.0,887.0,677.0,2.79,1075.76,107.828,841.0,0.82078853,0.5,1200.0,1096.391,1.195326,-20.163,-13.262,-4.902591,1.8,-7.007,1.73,127.0,6.14,6.98,1950.0
1275.0,9730.0,0.002,0.0001,0.0014,0.0001,0.0002,0.031,0.008,0.25,0.001,0.002,0.007,0.054,0.0041,0.683,0.0005,0.0007,1059.0,885.0,680.0,2.79,1700.061,106.38,842.0,0.82078853,0.5,1200.0,1414.65,1.214085,-19.997,-17.012,-11.87774,1.6,-6.502,1.73,126.0,5.63,5.63,1918.0
1175.0,9730.0,0.002,0.0001,0.0021,0.0003,0.0005,0.02,0.008,0.25,0.001,0.0028,0.008,0.066,0.0053,0.5,0.0007,0.0005,1073.0,876.0,689.0,2.79,1086.508,110.976,847.0,0.82078853,0.5,1100.0,1448.959,1.224322,-18.726,-39.96,-29.99913,0.7,-6.541,1.72,125.0,5.87,6.04,1836.0
1175.0,9730.0,0.002,0.0001,0.0021,0.0003,0.0005,0.02,0.008,0.25,0.001,0.0028,0.008,0.066,0.0053,0.5,0.0007,0.0005,1102.0,903.0,695.0,2.8,1073.583,101.85,844.0,0.821428571,0.5,1100.0,1405.102,1.199499,-20.71,-39.421,-19.27922,0.59,-6.695,1.73,124.0,6.04,6.09,1912.0
1175.0,9730.0,0.002,0.0001,0.0021,0.0003,0.0005,0.02,0.008,0.25,0.001,0.0028,0.008,0.066,0.0053,0.5,0.0007,0.0005,1086.0,888.0,684.0,2.79,1131.203,0.0,0.0,0.82078853,0.5,1100.0,1426.0,0.0,0.0,0.0,0.0,0.73,0.0,1.73,125.0,5.99,6.14,1912.0
1175.0,9730.0,0.002,0.0001,0.0021,0.0003,0.0005,0.02,0.008,0.25,0.001,0.0028,0.008,0.066,0.0053,0.5,0.0007,0.0005,1099.0,903.0,687.0,2.8,1697.503,102.186,849.0,0.821428571,0.5,95.25,991.195,1.207554,-15.714,-39.96,-29.88655,0.84,-6.62,1.73,126.0,6.02,6.12,1910.0
1175.0,9730.0,0.002,0.0001,0.0021,0.0003,0.0005,0.02,0.008,0.25,0.001,0.0028,0.008,0.066,0.0053,0.5,0.0007,0.0005,1075.0,890.0,681.0,2.79,1071.486,102.878,845.0,0.82078853,0.5,1100.0,1609.728,1.191192,-16.616,-39.96,-29.26763,0.87,-6.468,1.73,124.0,5.83,5.85,1905.0
1175.0,9730.0,0.002,0.0001,0.0021,0.0003,0.0005,0.02,0.008,0.25,0.001,0.0028,0.008,0.066,0.0053,0.5,0.0007,0.0005,1097.0,901.0,678.0,2.8,1706.463,109.552,849.0,0.821428571,0.5,1100.0,1300.753,1.208568,-15.202,-39.005,-29.18307,0.87,-5.996,1.73,125.0,5.9,6.32,1925.0
1175.0,9730.0,0.002,0.0001,0.0017,0.0004,0.0005,0.02,0.008,0.26,0.001,0.0027,0.008,0.067,0.0049,0.5,0.0008,0.0004,1078.0,890.0,682.0,2.79,1061.647,108.968,850.0,0.82078853,0.5,1105.0,1232.614,1.191491,-20.31,-39.96,-34.11412,0.77,-6.374,1.74,124.0,6.12,6.24,1956.0
1175.0,9730.0,0.002,0.0001,0.0017,0.0004,0.0005,0.02,0.008,0.26,0.001,0.0027,0.008,0.067,0.0049,0.5,0.0008,0.0004,1076.0,892.0,677.0,2.8,1084.1,106.794,851.0,0.821428571,0.5,1100.0,1440.749,1.199216,-20.842,-39.962,-24.00827,0.7,-6.514,1.73,125.0,5.89,5.95,1925.0
1175.0,9730.0,0.002,0.0001,0.0017,0.0004,0.0005,0.02,0.008,0.26,0.001,0.0027,0.008,0.067,0.0049,0.5,0.0008,0.0004,1090.0,899.0,679.0,2.8,1071.083,106.28,849.0,0.821428571,0.5,1100.0,1396.68,1.186549,-21.031,-39.962,-23.30122,0.71,-6.503,1.73,124.0,6.19,6.19,1905.0
1175.0,9730.0,0.002,0.0001,0.0017,0.0004,0.0005,0.02,0.008,0.26,0.001,0.0027,0.008,0.067,0.0049,0.5,0.0008,0.0004,1069.0,885.0,683.0,2.79,1083.118,97.461,849.0,0.82078853,0.5,1100.0,1437.404,1.225586,-17.123,-31.222,-27.37272,0.89,-6.639,1.73,123.0,5.91,6.02,1902.0
1175.0,7770.0,0.002,0.0001,0.001,0.0003,0.0004,0.02,0.008,0.25,0.001,0.0026,0.008,0.072,0.0047,0.5,0.0008,0.0006,1046.0,874.0,678.0,2.79,978.965,103.78,849.0,0.82078853,0.5,1100.0,1100.041,1.191193,-21.845,-39.963,-25.27767,0.75,-6.554,1.73,126.0,5.96,6.0,1890.0
1175.0,9730.0,0.002,0.0001,0.001,0.0003,0.0004,0.02,0.008,0.25,0.001,0.0026,0.008,0.072,0.0047,0.5,0.0008,0.0006,1076.0,889.0,684.0,2.79,1079.495,110.326,842.0,0.82078853,0.5,1100.0,1425.096,1.197923,-18.263,-39.96,-32.89041,0.7,-6.375,1.74,125.0,6.07,6.1,2095.0
1175.0,9730.0,0.002,0.0001,0.001,0.0003,0.0004,0.02,0.008,0.25,0.001,0.0026,0.008,0.072,0.0047,0.5,0.0008,0.0006,1103.0,902.0,679.0,2.79,1072.864,96.866,846.0,0.82078853,0.5,1100.0,1402.677,1.186838,-18.177,-31.392,-26.97451,0.89,-6.503,1.74,124.0,5.81,5.85,2093.0
1175.0,9730.0,0.002,0.0001,0.0019,0.0003,0.0005,0.02,0.008,0.27,0.001,0.0029,0.008,0.069,0.0048,0.5,0.0008,0.0007,1074.0,890.0,681.0,2.8,1070.681,106.696,846.0,0.821428571,0.5,1100.0,1279.676,1.191108,-18.97,-39.817,-30.97235,0.72,-6.41,1.72,124.0,6.06,6.11,1879.0
1175.0,9730.0,0.002,0.0001,0.001,0.0003,0.0004,0.02,0.008,0.25,0.001,0.0026,0.008,0.072,0.0047,0.5,0.0008,0.0006,1099.0,902.0,683.0,2.8,1097.608,106.707,842.0,0.821428571,0.5,1100.0,1487.041,1.180028,-21.11,-39.965,-24.90282,0.75,-6.516,1.74,126.0,5.89,5.89,2033.0
1175.0,9730.0,0.002,0.0001,0.001,0.0003,0.0004,0.02,0.008,0.25,0.001,0.0026,0.008,0.072,0.0047,0.5,0.0008,0.0006,1075.0,889.0,684.0,2.8,1714.105,108.571,850.0,0.821428571,0.5,238.5,1000.457,1.194214,-14.333,-39.338,-29.11314,0.8,-6.166,1.72,123.0,5.74,5.79,1839.0
1175.0,9730.0,0.002,0.0001,0.0019,0.0003,0.0005,0.02,0.008,0.27,0.001,0.0029,0.008,0.069,0.0048,0.5,0.0008,0.0007,1074.0,897.0,685.0,2.8,1093.857,106.672,841.0,0.821428571,0.5,1100.0,1474.129,1.201422,-21.272,-39.964,-24.67657,0.7,-6.526,1.73,127.0,6.07,6.12,1965.0
1175.0,9730.0,0.002,0.0001,0.0019,0.0003,0.0005,0.02,0.008,0.27,0.001,0.0029,0.008,0.069,0.0048,0.5,0.0008,0.0007,1075.0,897.0,679.0,2.8,1090.949,106.7,841.0,0.821428571,0.5,1100.0,1464.147,1.199708,-20.789,-39.961,-24.34543,0.72,-6.489,1.73,126.0,6.02,6.04,1961.0
1175.0,9730.0,0.002,0.0001,0.0019,0.0003,0.0005,0.02,0.008,0.27,0.001,0.0029,0.008,0.069,0.0048,0.5,0.0008,0.0007,1077.0,894.0,681.0,2.8,1698.092,99.562,846.0,0.821428571,0.5,1115.0,4124.05,1.215432,-15.736,-39.96,-30.85162,0.7,-6.609,1.73,124.0,5.7,5.87,1686.0
1175.0,9730.0,0.002,0.0001,0.0017,0.0001,0.0005,0.02,0.008,0.26,0.001,0.0027,0.008,0.067,0.0049,0.5,0.0008,0.0004,1077.0,896.0,683.0,2.8,1104.57,106.983,841.0,0.821428571,0.5,1100.0,1511.124,1.18547,-20.276,-39.963,-25.03157,0.74,-6.458,1.74,125.0,5.87,6.3,2000.0
1175.0,9730.0,0.002,0.0001,0.0019,0.0003,0.0005,0.02,0.008,0.27,0.001,0.0029,0.008,0.069,0.0048,0.5,0.0008,0.0007,1078.0,896.0,680.0,2.8,1085.746,111.071,846.0,0.821428571,0.5,1100.0,1446.36,1.205786,-19.165,-39.961,-30.73927,0.64,-6.679,1.73,126.0,5.67,5.77,1892.0
1275.0,9730.0,0.004,0.0001,0.001,0.0001,0.0002,0.023,0.009,0.19,0.001,0.0014,0.007,0.042,0.0042,0.72,0.0007,0.0005,1094.0,877.0,691.0,2.78,1685.708,98.429,850.0,0.820143885,0.5,237.0,1288.29,1.233393,-12.974,0.435,11.91378,0.63,-6.799,1.73,124.0,5.85,5.87,1855.0
1275.0,9730.0,0.002,0.0001,0.002,0.0001,0.0002,0.023,0.006,0.19,0.001,0.0017,0.007,0.043,0.005,0.65,0.0008,0.0005,1096.0,892.0,688.0,2.79,1698.332,108.541,849.0,0.82078853,0.5,302.0,950.261,1.202717,-15.973,-10.253,-4.68689,1.7,-6.386,1.73,126.0,6.38,6.38,1872.0
1275.0,9730.0,0.004,0.0001,0.001,0.0001,0.0002,0.023,0.009,0.19,0.001,0.0014,0.007,0.042,0.0042,0.72,0.0007,0.0005,1097.0,893.0,687.0,2.79,957.285,107.955,849.0,0.82078853,0.5,1200.0,1034.104,1.180353,-7.752,0.679,10.61903,0.87,-6.473,1.73,127.0,5.94,5.94,1947.0
1275.0,9730.0,0.004,0.0001,0.001,0.0001,0.0002,0.023,0.009,0.19,0.001,0.0014,0.007,0.042,0.0042,0.72,0.0007,0.0005,1099.0,886.0,679.0,2.79,955.334,105.973,848.0,0.82078853,0.5,1200.0,1028.242,1.21321,-13.818,-10.319,-3.654198,0.78,-6.817,1.74,126.0,5.83,5.83,2034.0
1275.0,9730.0,0.004,0.0001,0.001,0.0001,0.0002,0.023,0.009,0.19,0.001,0.0014,0.007,0.042,0.0042,0.72,0.0007,0.0005,1106.0,893.0,680.0,2.79,963.456,107.55,849.0,0.82078853,0.5,1200.0,1052.721,1.201367,-14.975,-11.239,-3.848785,0.84,-6.503,1.74,125.0,5.86,5.89,2024.0
1275.0,9730.0,0.002,0.0001,0.002,0.0001,0.0002,0.023,0.006,0.19,0.001,0.0017,0.007,0.043,0.005,0.65,0.0008,0.0005,1096.0,892.0,681.0,2.79,1072.1,107.999,851.0,0.82078853,0.5,237.0,1302.911,1.248501,-12.513,-6.914,-0.8927753,0.79,-6.524,1.73,121.0,6.28,6.28,1920.0
1275.0,9730.0,0.004,0.0001,0.001,0.0001,0.0002,0.023,0.009,0.19,0.001,0.0014,0.007,0.042,0.0042,0.72,0.0007,0.0005,1101.0,896.0,680.0,2.79,962.163,100.273,852.0,0.82078853,0.5,1200.0,1048.811,1.234757,-20.081,-15.597,-6.625265,0.81,-6.493,1.73,127.0,5.78,5.8,1850.0
1275.0,9730.0,0.004,0.0001,0.001,0.0001,0.0002,0.023,0.009,0.19,0.001,0.0014,0.007,0.042,0.0042,0.72,0.0007,0.0005,1101.0,892.0,677.0,2.79,1696.174,107.755,847.0,0.82078853,0.5,233.0,964.694,1.235164,-19.612,-14.79,-7.062825,1.6,-6.407,1.75,132.0,6.08,6.14,2101.0
1275.0,9730.0,0.004,0.0001,0.001,0.0001,0.0002,0.023,0.009,0.19,0.001,0.0014,0.007,0.042,0.0042,0.72,0.0007,0.0005,1108.0,892.0,681.0,2.79,1068.272,107.398,848.0,0.82078853,0.5,1200.0,1387.235,1.263962,-10.657,-6.852,-1.58991,0.84,-6.79,1.73,127.0,5.83,5.83,1879.0
1275.0,9730.0,0.004,0.0001,0.001,0.0001,0.0002,0.023,0.009,0.19,0.001,0.0014,0.007,0.042,0.0042,0.72,0.0007,0.0005,1096.0,893.0,678.0,2.79,946.511,108.102,852.0,0.82078853,0.5,1200.0,930.998,1.230236,-13.239,-6.771,0.2907065,0.84,-6.519,1.75,126.0,5.84,5.86,2136.0
1275.0,9730.0,0.002,0.0001,0.002,0.0001,0.0002,0.023,0.006,0.19,0.001,0.0017,0.007,0.043,0.005,0.65,0.0008,0.0005,1100.0,897.0,683.0,2.79,980.519,107.297,849.0,0.82078853,0.5,196.0,935.049,1.213843,-12.75,-6.683,-1.425016,0.84,-6.467,1.73,124.0,6.29,6.3,1873.0
1275.0,9730.0,0.002,0.0001,0.002,0.0001,0.0002,0.023,0.006,0.19,0.001,0.0017,0.007,0.043,0.005,0.65,0.0008,0.0005,1098.0,896.0,679.0,2.8,1680.21,107.847,842.0,0.821428571,0.5,1200.0,751.805,1.217174,-20.557,-13.979,-5.298242,1.7,-6.796,1.74,126.0,6.34,6.37,2044.0
1275.0,9730.0,0.005,0.0001,0.0024,0.0001,0.0002,0.029,0.005,0.17,0.001,0.0019,0.007,0.044,0.0045,0.72,0.0009,0.0007,1076.0,881.0,689.0,2.79,1707.438,107.867,851.0,0.82078853,0.5,415.0,995.157,1.209964,-20.44,-14.903,-6.584748,1.5,-6.459,1.73,133.0,5.9,5.96,1972.0
1275.0,9730.0,0.005,0.0001,0.0024,0.0001,0.0002,0.029,0.005,0.17,0.001,0.0019,0.007,0.044,0.0045,0.72,0.0009,0.0007,1082.0,884.0,679.0,2.79,1713.571,108.725,852.0,0.82078853,0.5,302.0,993.377,1.188984,-15.288,-9.533,-4.523271,1.7,-6.321,1.73,131.0,5.86,5.86,1988.0
1275.0,9730.0,0.005,0.0001,0.0024,0.0001,0.0002,0.029,0.005,0.17,0.001,0.0019,0.007,0.044,0.0045,0.72,0.0009,0.0007,1087.0,885.0,678.0,2.79,1731.151,0.0,0.0,0.82078853,0.5,269.0,982.25,0.0,0.0,0.0,0.0,1.61,0.0,1.73,121.0,5.83,5.83,1897.0
1275.0,9730.0,0.005,0.0001,0.0024,0.0001,0.0002,0.029,0.005,0.17,0.001,0.0019,0.007,0.044,0.0045,0.72,0.0009,0.0007,1092.0,886.0,680.0,2.8,958.411,107.532,841.0,0.821428571,0.5,1200.0,875.584,1.258905,-10.97,-5.413,-2.081798,0.81,-6.6,1.73,126.0,5.5,5.51,1961.0
1275.0,9730.0,0.005,0.0001,0.0024,0.0001,0.0002,0.029,0.005,0.17,0.001,0.0019,0.007,0.044,0.0045,0.72,0.0009,0.0007,1086.0,881.0,674.0,2.79,1697.186,102.259,841.0,0.82078853,0.5,1190.0,4119.217,1.199619,-19.042,-39.961,-31.43944,1.5,-6.44,1.73,125.0,5.76,5.82,1992.0
1275.0,9730.0,0.005,0.0001,0.0024,0.0001,0.0002,0.029,0.005,0.17,0.001,0.0019,0.007,0.044,0.0045,0.72,0.0009,0.0007,1094.0,885.0,680.0,2.79,1708.594,107.749,851.0,0.82078853,0.5,302.0,938.12,1.192717,-13.465,-7.336,-2.470153,1.7,-6.416,1.73,129.0,5.7,5.71,1949.0
1275.0,9730.0,0.005,0.0001,0.0024,0.0001,0.0002,0.029,0.005,0.17,0.001,0.0019,0.007,0.044,0.0045,0.72,0.0009,0.0007,1081.0,884.0,679.0,2.79,1697.736,102.259,850.0,0.82078853,0.5,1190.0,4122.15,1.201512,-19.291,-39.961,-31.94144,1.4,-6.458,1.73,127.0,5.75,5.79,1938.0
1275.0,9730.0,0.002,0.0001,0.002,0.0001,0.0002,0.023,0.006,0.19,0.001,0.0017,0.007,0.043,0.005,0.65,0.0008,0.0005,1085.0,887.0,677.0,2.79,1708.403,102.876,850.0,0.82078853,0.5,153.0,998.468,1.209709,-8.117,2.742,12.06364,1.63,-7.424,1.73,122.0,6.54,6.54,1804.0
1275.0,9730.0,0.004,0.0001,0.001,0.0001,0.0002,0.023,0.009,0.19,0.001,0.0014,0.007,0.042,0.0042,0.72,0.0007,0.0005,1075.0,880.0,679.0,2.79,1077.493,109.258,847.0,0.82078853,0.5,1200.0,1333.758,-99.0,-99.0,-99.0,-23.80099,0.71,-6.337,1.74,128.0,5.83,5.83,2028.0
1275.0,9730.0,0.002,0.0001,0.002,0.0001,0.0002,0.023,0.006,0.19,0.001,0.0017,0.007,0.043,0.005,0.65,0.0008,0.0005,1059.0,865.0,676.0,2.79,954.284,107.533,849.0,0.82078853,0.5,196.0,968.413,1.214057,-15.089,-10.543,-3.638993,0.63,-6.603,1.72,120.0,5.9,5.9,1889.0
1275.0,9730.0,0.002,0.0001,0.002,0.0001,0.0002,0.023,0.006,0.19,0.001,0.0017,0.007,0.043,0.005,0.65,0.0008,0.0005,1062.0,868.0,675.0,2.79,1704.18,102.231,841.0,0.82078853,0.5,1210.0,4156.587,1.205633,-19.893,-39.963,-31.37141,1.55,-6.436,1.72,123.0,6.43,6.43,1834.0
1185.0,7810.0,0.001,0.0001,0.0012,0.0001,0.0002,0.016,0.015,0.21,0.001,0.0025,0.007,0.044,0.005,0.695,0.0009,0.0002,1108.0,892.0,685.0,2.79,962.731,79.448,840.0,0.82078853,0.5,1110.0,484.535,1.202658,-17.569,-39.961,-32.76123,0.67,-6.83,1.73,125.0,5.99,5.99,1857.0
1185.0,7810.0,0.001,0.0001,0.0012,0.0001,0.0002,0.016,0.015,0.21,0.001,0.0025,0.007,0.044,0.005,0.695,0.0009,0.0002,1090.0,888.0,683.0,2.79,985.045,102.276,844.0,0.82078853,0.5,1110.0,1118.798,1.237297,-17.157,-39.96,-31.86094,0.66,-6.863,1.74,126.0,5.39,5.43,1833.0
1185.0,9730.0,0.001,0.0001,0.0012,0.0001,0.0002,0.016,0.015,0.21,0.001,0.0025,0.007,0.044,0.005,0.695,0.0009,0.0002,1094.0,889.0,678.0,2.79,1707.048,100.83,848.0,0.82078853,0.5,1110.0,4171.958,1.19864,-17.961,-39.593,-26.20352,0.82,-6.34,1.73,130.0,5.57,5.57,1851.0
1185.0,8770.0,0.001,0.0001,0.0012,0.0001,0.0002,0.016,0.015,0.21,0.001,0.0025,0.007,0.044,0.005,0.695,0.0009,0.0002,1074.0,883.0,678.0,2.79,1627.669,101.827,846.0,0.82078853,0.5,1110.0,947.954,1.218307,-17.282,-39.96,-31.8198,0.77,-6.405,1.72,123.0,5.17,5.19,1772.0
1185.0,9730.0,0.002,0.0001,0.0011,0.0001,0.0002,0.027,0.007,0.2,0.0006,0.0024,0.008,0.046,0.0037,0.682,0.0009,0.0002,1096.0,892.0,678.0,2.79,1704.938,108.614,848.0,0.82078853,0.5,1110.0,4160.649,1.192945,-21.591,-39.96,-29.00238,0.8,-6.506,1.73,127.0,5.71,5.71,1951.0
1185.0,9730.0,0.002,0.0001,0.0011,0.0001,0.0002,0.027,0.007,0.2,0.0006,0.0024,0.008,0.046,0.0037,0.682,0.0009,0.0002,1081.0,886.0,677.0,2.79,1068.055,111.538,850.0,0.82078853,0.5,1110.0,1386.508,-99.0,-99.0,-99.0,-33.30387,0.73,-6.298,1.72,127.0,5.92,5.93,1734.0
1185.0,9730.0,0.002,0.0001,0.0017,0.0001,0.0002,0.023,0.007,0.19,0.0006,0.0025,0.008,0.04,0.0045,0.68,0.0008,0.0002,1096.0,895.0,689.0,2.79,1705.025,90.484,849.0,0.82078853,0.5,1110.0,4161.114,-99.0,-99.0,-99.0,-31.0115,0.8,-6.537,1.73,123.0,5.93,5.93,1669.0
1185.0,9730.0,0.002,0.0001,0.0017,0.0001,0.0002,0.023,0.007,0.19,0.0006,0.0025,0.008,0.04,0.0045,0.68,0.0008,0.0002,1095.0,894.0,686.0,2.79,1084.577,99.001,850.0,0.82078853,0.5,1110.0,1370.747,1.2094,-18.577,-39.96,-32.99737,0.83,-6.565,1.72,123.0,5.92,5.94,1748.0
1185.0,9730.0,0.002,0.0001,0.0017,0.0001,0.0002,0.023,0.007,0.19,0.0006,0.0025,0.008,0.04,0.0045,0.68,0.0008,0.0002,1082.0,886.0,676.0,2.79,1085.254,102.209,853.0,0.82078853,0.5,1110.0,1444.681,1.245833,-18.36,-39.96,-33.60849,0.67,-6.819,1.72,122.0,5.93,5.96,1706.0
1185.0,9730.0,0.002,0.0001,0.0011,0.0001,0.0002,0.027,0.007,0.2,0.0006,0.0024,0.008,0.046,0.0037,0.682,0.0009,0.0002,1098.0,892.0,683.0,2.79,1703.969,101.972,845.0,0.82078853,0.5,1110.0,162.736,1.228107,-18.184,-39.96,-32.76454,0.69,-6.432,1.73,124.0,5.78,5.82,1817.0
1185.0,9730.0,0.002,0.0001,0.0011,0.0001,0.0002,0.027,0.007,0.2,0.0006,0.0024,0.008,0.046,0.0037,0.682,0.0009,0.0002,1082.0,885.0,672.0,2.79,1094.097,103.333,848.0,0.82078853,0.5,1110.0,1474.953,1.232306,-16.458,-39.96,-32.07489,0.75,-6.34,1.72,121.0,5.75,5.76,1689.0
1185.0,9730.0,0.002,0.0001,0.0011,0.0001,0.0002,0.027,0.007,0.2,0.0006,0.0024,0.008,0.046,0.0037,0.682,0.0009,0.0002,1089.0,885.0,688.0,2.8,1702.402,95.303,852.0,0.821428571,0.5,1120.0,4147.074,1.205324,-19.264,-39.96,-33.64223,1.7,-6.714,1.74,125.0,5.91,5.92,1881.0
1185.0,9730.0,0.002,0.0001,0.0011,0.0001,0.0002,0.027,0.007,0.2,0.0006,0.0024,0.008,0.046,0.0037,0.682,0.0009,0.0002,1092.0,890.0,685.0,2.79,1728.638,102.245,846.0,0.82078853,0.5,1120.0,4288.471,1.211244,-19.77,-39.922,-33.78322,1.7,-6.418,1.74,122.0,5.86,5.9,2021.0
