Repository: Achyut-Krishna/JSW_Internship

# JSW_Internship
Property Prediction model using regression algorithms , this project is the part of my summer internship at JSW steel 2021  We were provided with raw data of 5135 rows and 45 columns which had to be cleaned first and later applied 5 different algorithms like KNN, Random Forest, ANN, Support Vector Regressor and Multiple Regressor to predict which gave the highest R2_score value and the least RMSE. Conclusion :- Random Forest was found to be relatively the best learner for this model and hence we deployed our machine learning model using html, css, flask.

File: final_data.csv (part 5 of 40)
Slab Width,Slab Length,AL,B,C,CA,NB,CR,CU,MN,MO,N,NI,P,S,SI,TI,V,Reheating Furnace Exit Temp,Finishing Temp,Coiling Temp,FM Exit Thickness,Coil Outr Dia,Avg line speed,weld pressure,Reduction Ratio,ACL-Thickness,ACL-Width,ACL-Length,O2 in Heating Element Furnace,Radiant Tube Furnace Dewpoint,After Tube Cooling Dewpoint,Rapid Jet Cooling Dewpoint,Coating Thickness,Drying Furnace Press,B50,Hardness,Coreloss-Before Aging,Coreloss After Aging,Permeability
1185.0,9730.0,0.002,0.0001,0.0014,0.0001,0.0002,0.028,0.007,0.17,0.0004,0.0014,0.008,0.043,0.0036,0.676,0.001,0.0002,1091.0,892.0,679.0,2.79,1074.244,102.355,847.0,0.82078853,0.5,1110.0,1106.788,1.214732,-17.673,-39.96,-32.11235,0.76,-6.783,1.73,121.0,5.68,5.81,1840.0
1185.0,9730.0,0.002,0.0001,0.0014,0.0001,0.0002,0.028,0.007,0.17,0.0004,0.0014,0.008,0.043,0.0036,0.676,0.001,0.0002,1084.0,892.0,679.0,2.79,1719.773,101.711,845.0,0.82078853,0.5,1120.0,4240.449,1.190362,-19.586,-39.96,-33.06771,1.5,-6.438,1.74,126.0,5.58,5.64,2003.0
1185.0,9730.0,0.002,0.0001,0.0017,0.0001,0.0002,0.023,0.007,0.19,0.0006,0.0025,0.008,0.04,0.0045,0.68,0.0008,0.0002,1078.0,888.0,674.0,2.79,1703.167,102.431,843.0,0.82078853,0.5,1120.0,4151.166,1.188028,-14.584,-36.465,-24.25547,0.66,-6.553,1.74,126.0,5.98,5.98,2026.0
1185.0,9730.0,0.002,0.0001,0.0017,0.0001,0.0002,0.023,0.007,0.19,0.0006,0.0025,0.008,0.04,0.0045,0.68,0.0008,0.0002,1070.0,885.0,670.0,2.79,1703.886,107.113,840.0,0.82078853,0.5,1110.0,4155.014,1.234817,-17.038,-38.97,-22.80908,0.8,-6.395,1.73,128.0,5.79,5.79,1897.0
1185.0,9730.0,0.002,0.0001,0.0014,0.0001,0.0002,0.028,0.007,0.17,0.0004,0.0014,0.008,0.043,0.0036,0.676,0.001,0.0002,1082.0,893.0,677.0,2.79,1077.95,102.305,841.0,0.82078853,0.5,1110.0,1276.181,1.236389,-17.556,-39.96,-31.73814,0.7,-6.818,1.72,125.0,5.77,5.89,1628.0
1185.0,9730.0,0.002,0.0001,0.0014,0.0001,0.0002,0.028,0.007,0.17,0.0004,0.0014,0.008,0.043,0.0036,0.676,0.001,0.0002,1092.0,895.0,675.0,2.79,1711.013,99.65,846.0,0.82078853,0.5,1110.0,4193.244,-99.0,-99.0,-99.0,-31.87653,0.77,-6.814,1.72,122.0,5.73,5.73,1718.0
1185.0,9730.0,0.001,0.0001,0.0012,0.0001,0.0002,0.016,0.015,0.21,0.001,0.0025,0.007,0.044,0.005,0.695,0.0009,0.0002,1088.0,892.0,679.0,2.79,1082.063,97.807,846.0,0.82078853,0.5,1110.0,1433.819,1.243633,-17.801,-39.96,-32.24476,0.8,-6.805,1.73,124.0,4.96,4.96,1791.0
1185.0,9730.0,0.001,0.0001,0.0012,0.0001,0.0002,0.016,0.015,0.21,0.001,0.0025,0.007,0.044,0.005,0.695,0.0009,0.0002,1091.0,894.0,677.0,2.79,1727.889,109.874,845.0,0.82078853,0.5,60.0,403.63,1.215508,-22.082,-39.96,-27.05177,0.78,-6.817,1.73,128.0,5.58,5.61,1826.0
1100.0,9500.0,0.37,0.0003,0.0022,0.0003,0.0002,0.02,0.007,0.25,0.0028,0.0025,0.009,0.025,0.004,2.2,0.001,0.0002,1140.0,880.466,688.766,2.6,1630.973,90.482,842.0,0.807692308,0.5,1000.0,836.178,1.191534,-20.577,-1.694,7.767608,0.73,-6.99,1.71,174.0,2.99,3.01,1591.0
1100.0,9500.0,0.37,0.0003,0.0022,0.0003,0.0002,0.02,0.007,0.25,0.0028,0.0025,0.009,0.025,0.004,2.2,0.001,0.0002,1140.0,887.814,693.608,2.6,1660.704,88.336,851.0,0.807692308,0.5,1015.0,3926.794,-99.0,-99.0,-1.791,-98.99991,1.25,-6.5,1.71,177.0,3.09,3.1,1496.0
1100.0,9500.0,0.37,0.0003,0.0022,0.0003,0.0002,0.02,0.007,0.25,0.0028,0.0025,0.009,0.025,0.004,2.2,0.001,0.0002,1140.0,873.878,689.039,2.6,1698.942,73.168,843.0,0.807692308,0.5,184.15,1255.405,1.236256,-29.882,-5.066,2.758761,1.34,-6.209,1.7,174.0,3.05,3.07,1394.0
1100.0,9500.0,0.37,0.0003,0.0022,0.0003,0.0002,0.02,0.007,0.25,0.0028,0.0025,0.009,0.025,0.004,2.2,0.001,0.0002,1140.0,882.382,693.203,2.6,1708.789,89.016,849.0,0.807692308,0.5,114.3,937.217,-99.0,-99.0,-99.0,-98.99991,1.34,-6.49,1.7,181.0,3.12,3.13,1465.0
1100.0,9500.0,0.382,0.0003,0.0019,0.0003,0.0002,0.02,0.007,0.25,0.0026,0.0023,0.008,0.023,0.004,2.2,0.001,0.0002,1140.0,871.822,688.162,2.6,1712.869,88.56,840.0,0.807692308,0.5,1015.0,4203.226,-99.0,-99.0,-99.0,-98.99991,1.19,-6.485,1.7,183.0,3.21,3.24,1491.0
1100.0,7400.0,0.382,0.0003,0.002,0.0003,0.0002,0.02,0.007,0.29,0.0028,0.0019,0.008,0.02,0.004,2.248,0.001,0.0002,1140.0,872.519,686.31,2.6,1486.439,68.657,849.0,0.807692308,0.5,1020.0,3065.312,1.232679,-23.318,-32.535,-28.76512,0.71,-6.811,1.7,179.0,2.94,2.95,1335.0
1100.0,9500.0,0.373,0.0004,0.0022,0.0005,0.0002,0.02,0.007,0.25,0.0023,0.0024,0.008,0.018,0.004,2.237,0.001,0.0002,1140.0,884.45,689.506,2.6,1678.233,89.088,841.0,0.807692308,0.5,865.0,1230.415,-99.0,-99.0,-99.0,-98.99991,1.23,-6.486,1.7,177.0,3.18,3.19,1385.0
1100.0,7400.0,0.382,0.0003,0.002,0.0003,0.0002,0.02,0.007,0.29,0.0028,0.0019,0.008,0.02,0.004,2.248,0.001,0.0002,1140.0,868.446,688.329,2.6,1492.242,87.385,845.0,0.807692308,0.5,114.3,1352.539,-99.0,-99.0,-99.0,-98.99991,1.13,-6.504,1.69,177.0,3.16,3.16,1370.0
1100.0,7400.0,0.382,0.0003,0.002,0.0003,0.0002,0.02,0.007,0.29,0.0028,0.0019,0.008,0.02,0.004,2.248,0.001,0.0002,1140.0,880.872,692.471,2.6,1510.534,88.39,848.0,0.807692308,0.5,1015.0,3178.741,-99.0,-99.0,-5.628,-98.99991,1.27,-6.499,1.7,180.0,2.99,2.99,1434.0
1100.0,9500.0,0.373,0.0004,0.0022,0.0005,0.0002,0.02,0.007,0.25,0.0023,0.0024,0.008,0.018,0.004,2.237,0.001,0.0002,1140.0,873.218,689.57,2.6,1693.061,88.27,849.0,0.807692308,0.5,114.3,1255.656,-99.0,-99.0,0.318,-98.99991,1.36,-6.504,1.69,175.0,3.28,3.28,1293.0
1100.0,7400.0,0.382,0.0003,0.002,0.0003,0.0002,0.02,0.007,0.29,0.0028,0.0019,0.008,0.02,0.004,2.248,0.001,0.0002,1140.0,875.325,689.038,2.6,1486.88,88.277,849.0,0.807692308,0.5,1015.0,3067.371,-99.0,-99.0,-15.592,-98.99991,1.18,-6.221,1.7,179.0,3.26,3.27,1358.0
1100.0,9500.0,0.373,0.0004,0.0022,0.0005,0.0002,0.02,0.007,0.25,0.0023,0.0024,0.008,0.018,0.004,2.237,0.001,0.0002,1140.0,881.334,690.29,2.6,1655.338,89.069,843.0,0.807692308,0.5,865.0,957.103,-99.0,-99.0,-99.0,-98.99991,1.13,-6.514,1.7,185.0,3.14,3.18,1458.0
1100.0,9500.0,0.37,0.0003,0.0022,0.0003,0.0002,0.02,0.007,0.25,0.0028,0.0025,0.009,0.025,0.004,2.2,0.001,0.0002,1140.0,868.714,690.673,2.6,1675.088,88.488,849.0,0.807692308,0.5,865.0,1228.631,-99.0,-99.0,-99.0,-98.99991,1.18,-6.512,1.7,174.0,3.07,3.07,1377.0
1100.0,9500.0,0.382,0.0003,0.0019,0.0003,0.0002,0.02,0.007,0.25,0.0026,0.0023,0.008,0.023,0.004,2.2,0.001,0.0002,1140.0,879.672,691.436,2.6,1682.603,88.343,852.0,0.807692308,0.5,1015.0,4041.799,-99.0,-99.0,-30.495,-98.99991,1.32,-6.002,1.71,176.0,3.18,3.18,1544.0
1100.0,9500.0,0.373,0.0004,0.0022,0.0005,0.0002,0.02,0.007,0.25,0.0023,0.0024,0.008,0.018,0.004,2.237,0.001,0.0002,1140.0,873.344,691.001,2.6,1681.112,88.963,842.0,0.807692308,0.5,114.3,1211.549,-99.0,-99.0,-99.0,-98.99991,1.32,-6.504,1.7,184.0,3.22,3.26,1510.0
1100.0,9500.0,0.37,0.0003,0.0022,0.0003,0.0002,0.02,0.007,0.25,0.0028,0.0025,0.009,0.025,0.004,2.2,0.001,0.0002,1140.0,878.998,690.949,2.6,1658.084,88.618,853.0,0.807692308,0.5,865.0,1133.787,-99.0,-99.0,-99.0,-98.99991,1.22,-6.505,1.7,173.0,3.14,3.14,1414.0
1100.0,9500.0,0.373,0.0004,0.0022,0.0005,0.0002,0.02,0.007,0.25,0.0023,0.0024,0.008,0.018,0.004,2.237,0.001,0.0002,1140.0,879.998,689.48,2.6,1639.17,89.101,848.0,0.807692308,0.5,114.3,1104.467,-99.0,-99.0,-99.0,-98.99991,1.4,-6.495,1.7,177.0,3.27,3.28,1417.0
1100.0,9500.0,0.382,0.0003,0.0019,0.0003,0.0002,0.02,0.007,0.25,0.0026,0.0023,0.008,0.023,0.004,2.2,0.001,0.0002,1140.0,869.756,690.084,2.6,1655.995,75.905,845.0,0.807692308,0.5,184.15,1258.139,1.231315,-27.935,-5.853,1.493434,1.23,-6.399,1.7,172.0,3.01,3.03,1413.0
1100.0,9500.0,0.382,0.0003,0.0019,0.0003,0.0002,0.02,0.007,0.25,0.0026,0.0023,0.008,0.023,0.004,2.2,0.001,0.0002,1140.0,875.345,689.026,2.6,1697.099,88.269,844.0,0.807692308,0.5,1015.0,4118.757,-99.0,-99.0,1.233,-98.99991,1.49,-6.5,1.7,172.0,3.29,3.29,1440.0
1100.0,9500.0,0.382,0.0003,0.0019,0.0003,0.0002,0.02,0.007,0.25,0.0026,0.0023,0.008,0.023,0.004,2.2,0.001,0.0002,1140.0,869.973,689.97,2.6,1640.267,88.53,843.0,0.807692308,0.5,865.0,526.993,-99.0,-99.0,-99.0,-98.99991,1.36,-6.501,1.7,173.0,3.27,3.27,1412.0
1380.0,8900.0,0.241,0.0001,0.0017,0.001,0.0006,0.02,0.008,0.29,0.001,0.0024,0.01,0.069,0.0059,0.691,0.0011,0.001,1140.0,917.1751,678.15295,2.7999907,1642.359,97.785,841.0,0.821427978,0.5,237.0,1151.049,1.20834,-22.405,-26.47,-19.16803,0.76,-6.595,1.75,128.0,5.28,5.31,2319.0
1265.0,9500.0,0.25,0.0002,0.0016,0.001,0.0002,0.02,0.008,0.22,0.0009,0.0027,0.009,0.038,0.0054,0.985,0.0008,0.0002,1140.0,884.2912,679.39197,2.5999968,948.756,92.602,842.0,0.807692071,0.5,1150.0,198.061,1.227194,-99.0,-99.0,-98.99991,0.83,-6.569,1.73,133.0,4.56,4.56,1904.0
1265.0,9500.0,0.27,0.0002,0.0012,0.001,0.0002,0.016,0.008,0.22,0.0009,0.0011,0.009,0.038,0.0062,1.003,0.001,0.0002,1140.0,889.3928,679.2469,2.6000004,954.631,100.539,851.0,0.807692337,0.5,1150.0,216.228,1.225928,-99.0,-99.0,-98.99991,0.84,-6.433,1.73,136.0,4.52,4.52,1910.0
1265.0,9500.0,0.27,0.0002,0.0012,0.001,0.0002,0.016,0.008,0.22,0.0009,0.0011,0.009,0.038,0.0062,1.003,0.001,0.0002,1140.0,900.59607,679.1293,2.6000001,966.685,92.886,841.0,0.807692315,0.5,1150.0,1062.51,1.259025,-20.274,-22.98,2.260965,0.75,-6.526,1.74,134.0,4.81,4.82,2009.0
1265.0,9500.0,0.25,0.0002,0.0016,0.001,0.0002,0.02,0.008,0.22,0.0009,0.0027,0.009,0.038,0.0054,0.985,0.0008,0.0002,1140.0,885.31866,680.7991,2.6000016,963.813,97.87,847.0,0.807692426,0.5,1150.0,1053.803,1.243828,-20.096,-34.3,-11.97077,0.73,-6.532,1.73,130.0,4.51,4.53,1926.0
1265.0,9500.0,0.27,0.0002,0.0018,0.001,0.0002,0.02,0.009,0.27,0.0009,0.0012,0.009,0.041,0.0054,1.05,0.0007,0.0002,1140.0,885.2999,680.0868,2.6000018,963.536,103.202,841.0,0.807692441,0.5,1150.0,959.291,1.235043,-99.0,-99.0,-98.99991,0.73,-6.467,1.74,133.0,4.53,4.53,2081.0
1265.0,9500.0,0.27,0.0002,0.0018,0.001,0.0002,0.02,0.009,0.27,0.0009,0.0012,0.009,0.041,0.0054,1.05,0.0007,0.0002,1140.0,902.45135,680.11926,2.6000016,956.744,97.806,849.0,0.807692426,0.5,1150.0,1032.477,1.219854,-99.0,-99.0,-98.99991,0.89,-6.013,1.73,137.0,4.4,4.4,1902.0
1265.0,9500.0,0.27,0.0002,0.0018,0.001,0.0002,0.02,0.009,0.27,0.0009,0.0012,0.009,0.041,0.0054,1.05,0.0007,0.0002,1140.0,884.0425,680.4237,2.6000028,975.059,101.962,841.0,0.807692515,0.5,1150.0,1088.054,1.229182,-99.0,-99.0,-98.99991,0.82,-6.543,1.73,133.0,4.51,4.51,1938.0
1265.0,9500.0,0.25,0.0002,0.0016,0.001,0.0002,0.02,0.008,0.22,0.0009,0.0027,0.009,0.038,0.0054,0.985,0.0008,0.0002,1140.0,898.28314,678.6541,2.6000028,1718.48,94.694,841.0,0.807692515,0.5,1195.0,4233.466,-99.0,-99.0,-99.0,9.173502,0.84,-6.525,1.75,134.0,4.4,4.4,2206.0
1265.0,9500.0,0.25,0.0002,0.0016,0.001,0.0002,0.02,0.008,0.22,0.0009,0.0027,0.009,0.038,0.0054,0.985,0.0008,0.0002,1140.0,902.4834,679.2521,2.6000018,951.16,100.091,851.0,0.807692441,0.5,1150.0,1015.74,1.250241,-22.899,-13.721,-7.839534,0.78,-5.969,1.74,132.0,4.48,4.48,2077.0
1265.0,9500.0,0.27,0.0002,0.0018,0.001,0.0002,0.02,0.009,0.27,0.0009,0.0012,0.009,0.041,0.0054,1.05,0.0007,0.0002,1140.0,881.85986,678.6089,2.6000054,952.494,95.689,842.0,0.807692707,0.5,1150.0,204.043,1.177038,-18.9,-17.61,-7.089494,0.77,-7.008,1.74,134.0,4.49,4.5,2116.0
1265.0,7400.0,0.259,0.0001,0.002,0.001,0.0002,0.02,0.008,0.23,0.0007,0.0024,0.009,0.041,0.0048,0.994,0.0005,0.0002,1140.0,893.06036,681.49664,2.6000051,994.919,100.557,843.0,0.807692685,0.5,1150.0,1036.832,1.238739,-99.0,-92.834,-98.99991,0.79,-6.476,1.74,134.0,4.24,4.24,1989.0
1265.0,7400.0,0.259,0.0001,0.002,0.001,0.0002,0.02,0.008,0.23,0.0007,0.0024,0.009,0.041,0.0048,0.994,0.0005,0.0002,1140.0,903.47943,680.605,2.6000035,961.691,97.869,850.0,0.807692567,0.5,1150.0,206.037,1.22275,-99.0,-99.0,-98.99991,0.73,-6.473,1.74,133.0,4.41,4.44,1998.0
1265.0,7400.0,0.259,0.0001,0.002,0.001,0.0002,0.02,0.008,0.23,0.0007,0.0024,0.009,0.041,0.0048,0.994,0.0005,0.0002,1140.0,880.7842,681.52484,2.6000087,946.311,98.119,849.0,0.807692951,0.5,1150.0,926.059,1.227391,-99.0,-99.0,-98.99991,0.76,-6.492,1.73,132.0,4.38,4.39,1898.0
1265.0,7400.0,0.259,0.0001,0.002,0.001,0.0002,0.02,0.008,0.23,0.0007,0.0024,0.009,0.041,0.0048,0.994,0.0005,0.0002,1140.0,890.9031,681.93787,2.6000047,1518.449,104.51,848.0,0.807692655,0.5,1150.0,192.744,1.224903,-99.0,-99.0,-98.99991,0.8,-6.296,1.73,133.0,4.51,4.51,1964.0
1265.0,9500.0,0.27,0.0002,0.0012,0.001,0.0002,0.016,0.008,0.22,0.0009,0.0011,0.009,0.038,0.0062,1.003,0.001,0.0002,1140.0,885.57513,679.70087,2.6000078,1709.318,105.05,847.0,0.807692885,0.5,1150.0,919.413,1.231795,-99.0,-99.0,-98.99991,0.8,-6.303,1.73,134.0,4.5,4.52,1888.0
1265.0,9500.0,0.27,0.0002,0.0012,0.001,0.0002,0.016,0.008,0.22,0.0009,0.0011,0.009,0.038,0.0062,1.003,0.001,0.0002,1140.0,895.1051,681.2257,2.6000051,1706.208,94.44,842.0,0.807692685,0.5,1150.0,913.653,1.239922,-99.0,-99.0,-98.99991,0.81,-5.973,1.73,131.0,4.55,4.55,1988.0
1265.0,9500.0,0.27,0.0002,0.0018,0.001,0.0002,0.02,0.009,0.27,0.0009,0.0012,0.009,0.041,0.0054,1.05,0.0007,0.0002,1140.0,905.84174,681.3548,2.6000023,1727.427,97.752,849.0,0.807692478,0.5,1181.0,4281.895,1.229721,-21.536,-29.552,-14.34933,5.3,-7.511,1.72,135.0,4.35,4.35,1781.0
1265.0,9500.0,0.27,0.0002,0.0018,0.001,0.0002,0.02,0.009,0.27,0.0009,0.0012,0.009,0.041,0.0054,1.05,0.0007,0.0002,1140.0,883.7862,680.80286,2.6000042,1730.205,102.918,846.0,0.807692618,0.5,153.0,822.484,1.241058,-18.719,-24.923,-18.01388,4.76,-7.808,1.72,136.0,4.56,4.56,1787.0
1265.0,7400.0,0.259,0.0001,0.002,0.001,0.0002,0.02,0.008,0.23,0.0007,0.0024,0.009,0.041,0.0048,0.994,0.0005,0.0002,1140.0,895.69324,682.1578,2.6000001,1523.975,102.869,848.0,0.807692315,0.5,152.4,763.841,1.223139,-19.298,-24.885,-14.89681,4.53,-7.791,1.73,132.0,4.41,4.42,1961.0
1265.0,9500.0,0.27,0.0002,0.0012,0.001,0.0002,0.016,0.008,0.22,0.0009,0.0011,0.009,0.038,0.0062,1.003,0.001,0.0002,1140.0,906.0792,681.80914,2.6000016,1725.091,102.904,845.0,0.807692426,0.5,1187.0,4269.229,1.238487,-21.859,-24.177,-11.5989,4.85,-7.481,1.73,131.0,4.58,4.58,1926.0
1265.0,9500.0,0.25,0.0002,0.0016,0.001,0.0002,0.02,0.008,0.22,0.0009,0.0027,0.009,0.038,0.0054,0.985,0.0008,0.0002,1140.0,885.83075,677.76416,2.600003,1732.478,100.522,848.0,0.80769253,0.5,1187.0,4309.35,1.227039,-24.295,-20.917,-4.18044,4.48,-7.468,1.73,129.0,4.56,4.61,1898.0
1265.0,9500.0,0.27,0.0002,0.0012,0.001,0.0002,0.016,0.008,0.22,0.0009,0.0011,0.009,0.038,0.0062,1.003,0.001,0.0002,1140.0,894.18384,678.98395,2.6000047,1717.608,97.881,848.0,0.807692655,0.5,1187.0,4228.759,1.221922,-21.785,-32.777,-17.78532,5.0,-7.504,1.73,133.0,4.48,4.5,1893.0
1265.0,9500.0,0.25,0.0002,0.0016,0.001,0.0002,0.02,0.008,0.22,0.0009,0.0027,0.009,0.038,0.0054,0.985,0.0008,0.0002,1140.0,895.7173,682.2046,2.600003,1723.312,97.866,847.0,0.80769253,0.5,1181.0,4259.592,1.215805,-23.582,-21.486,-8.219917,5.0,-7.143,1.73,137.0,4.39,4.4,1864.0
1310.0,9600.0,0.262,0.0002,0.0021,0.0001,0.0003,0.02,0.011,0.35,0.001,0.002,0.007,0.042,0.005,1.772,0.0008,0.0009,1140.0,872.3172,690.4264,2.5999937,946.438,88.148,845.0,0.807691842,0.5,1200.0,872.187,-99.0,-99.0,-29.861,-92.61604,0.88,-6.048,1.71,162.0,3.46,3.46,1609.0
1310.0,9500.0,0.283,0.0003,0.0025,0.0002,0.0004,0.02,0.011,0.35,0.001,0.0026,0.007,0.037,0.005,1.792,0.001,0.0012,1140.0,879.2282,689.8081,2.5999985,950.179,78.322,847.0,0.807692197,0.5,1200.0,822.505,1.212992,-99.0,-99.0,-98.99991,0.82,-6.493,1.71,165.0,3.28,3.31,1504.0
1310.0,9450.0,0.283,0.0003,0.0025,0.0002,0.0004,0.02,0.011,0.35,0.001,0.0026,0.007,0.037,0.005,1.792,0.001,0.0012,1140.0,881.6161,689.1175,2.5999992,914.827,78.323,845.0,0.807692249,0.5,1200.0,909.247,1.21092,-99.0,-99.0,-98.99991,0.76,-7.276,1.7,169.0,3.26,3.3,1398.0
1310.0,9100.0,0.277,0.0003,0.0025,0.0001,0.0002,0.02,0.012,0.35,0.001,0.0022,0.007,0.041,0.004,1.748,0.001,0.0011,1140.0,873.55066,686.26526,2.6,1019.014,77.563,844.0,0.807692308,0.5,1200.0,780.892,1.222661,-99.0,-99.0,-98.99991,0.86,-6.514,1.72,164.0,3.33,3.33,1668.0
1310.0,9100.0,0.277,0.0003,0.0025,0.0001,0.0002,0.02,0.012,0.35,0.001,0.0022,0.007,0.041,0.004,1.748,0.001,0.0011,1140.0,875.39197,689.54047,2.5999997,550.402,72.52,845.0,0.807692286,0.5,1200.0,892.144,1.214651,-99.0,-99.0,-98.99991,0.78,-7.007,1.72,161.0,3.18,3.19,1596.0
1310.0,9500.0,0.277,0.0003,0.0025,0.0001,0.0002,0.02,0.012,0.35,0.001,0.0022,0.007,0.041,0.004,1.748,0.001,0.0011,1140.0,865.72894,688.063,2.6000068,948.08,87.969,848.0,0.807692811,0.5,1200.0,872.187,-99.0,-99.0,-99.0,0.7873027,0.82,-6.517,1.7,165.0,3.14,3.14,1390.0
1310.0,9500.0,0.283,0.0003,0.0025,0.0002,0.0004,0.02,0.011,0.35,0.001,0.0026,0.007,0.037,0.005,1.792,0.001,0.0012,1140.0,875.989,692.1838,2.600005,943.814,75.476,849.0,0.807692678,0.5,1200.0,191.507,-99.0,-99.0,-99.0,-7.445709,0.85,-6.551,1.7,168.0,3.18,3.2,1490.0
1310.0,9600.0,0.262,0.0002,0.0021,0.0001,0.0003,0.02,0.011,0.35,0.001,0.002,0.007,0.042,0.005,1.772,0.0008,0.0009,1140.0,869.89075,689.9643,2.6000032,1655.076,87.72,849.0,0.807692544,0.5,1200.0,199.575,1.228316,0.199,-13.984,1.377441,0.85,-6.312,1.71,158.0,3.31,3.32,1595.0
1310.0,9500.0,0.283,0.0003,0.0025,0.0002,0.0004,0.02,0.011,0.35,0.001,0.0026,0.007,0.037,0.005,1.792,0.001,0.0012,1140.0,870.6643,690.2164,2.600001,1656.071,78.38,846.0,0.807692382,0.5,1200.0,179.193,1.209731,-99.0,-99.0,-98.99991,0.88,-6.482,1.71,159.0,3.38,3.4,1556.0
1310.0,9500.0,0.283,0.0003,0.0025,0.0002,0.0004,0.02,0.011,0.35,0.001,0.0026,0.007,0.037,0.005,1.792,0.001,0.0012,1140.0,875.0832,691.41406,2.600001,1064.056,78.347,845.0,0.807692382,0.5,1200.0,178.344,1.207457,-99.0,-99.0,-98.99991,0.88,-6.492,1.71,167.0,3.26,3.29,1557.0
1310.0,9500.0,0.283,0.0003,0.0025,0.0002,0.0004,0.02,0.011,0.35,0.001,0.0026,0.007,0.037,0.005,1.792,0.001,0.0012,1140.0,873.5045,689.03674,2.600003,1665.075,94.857,848.0,0.80769253,0.5,1225.0,3949.627,1.203647,-22.137,-28.693,-13.84073,0.87,-6.513,1.71,161.0,3.84,3.85,1540.0
1310.0,7150.0,0.262,0.0002,0.0021,0.0001,0.0003,0.02,0.011,0.35,0.001,0.002,0.007,0.042,0.005,1.772,0.0008,0.0009,1140.0,863.27167,690.07556,2.5999994,949.169,88.096,840.0,0.807692263,0.5,1200.0,221.231,-99.0,-99.0,-99.0,-6.551443,0.85,-6.478,1.71,167.0,3.17,3.17,1594.0
1310.0,9080.0,0.277,0.0003,0.0025,0.0001,0.0002,0.02,0.012,0.35,0.001,0.0022,0.007,0.041,0.004,1.748,0.001,0.0011,1140.0,872.42316,690.2232,2.6,1641.484,97.776,848.0,0.807692308,0.5,1200.0,3827.096,1.21625,-99.0,-99.0,-98.99991,0.87,-6.519,1.72,164.0,3.23,3.25,1638.0
1310.0,9480.0,0.262,0.0002,0.0021,0.0001,0.0003,0.02,0.011,0.35,0.001,0.002,0.007,0.042,0.005,1.772,0.0008,0.0009,1140.0,865.8477,686.9043,2.6000009,1063.188,98.046,846.0,0.807692374,0.5,1200.0,1370.215,1.210447,-99.0,-99.0,-98.99991,0.87,-6.502,1.71,165.0,3.29,3.32,1540.0
1310.0,9500.0,0.277,0.0003,0.0025,0.0001,0.0002,0.02,0.012,0.35,0.001,0.0022,0.007,0.041,0.004,1.748,0.001,0.0011,1140.0,867.2789,686.9025,2.6000016,1062.041,78.418,842.0,0.807692426,0.5,1200.0,1366.383,1.207959,-99.0,-99.0,-98.99991,0.82,-6.482,1.71,158.0,3.33,3.35,1531.0
1310.0,7370.0,0.262,0.0002,0.0021,0.0001,0.0003,0.02,0.011,0.35,0.001,0.002,0.007,0.042,0.005,1.772,0.0008,0.0009,1140.0,871.0598,691.20807,2.600001,1070.229,0.0,0.0,0.807692382,0.5,1215.0,1239.0,0.0,0.0,0.0,0.0,0.83,0.0,1.71,168.0,3.31,3.33,1551.0
1310.0,7380.0,0.262,0.0002,0.0021,0.0001,0.0003,0.02,0.011,0.35,0.001,0.002,0.007,0.042,0.005,1.772,0.0008,0.0009,1140.0,863.8852,688.73474,2.600001,1490.596,88.002,850.0,0.807692382,0.5,1215.0,3084.751,-99.0,-99.0,-99.0,-5.051188,0.7,-7.014,1.71,166.0,3.2,3.2,1671.0
1310.0,9500.0,0.283,0.0003,0.0025,0.0002,0.0004,0.02,0.011,0.35,0.001,0.0026,0.007,0.037,0.005,1.792,0.001,0.0012,1140.0,870.86523,687.86224,2.6000013,956.013,88.178,850.0,0.807692404,0.5,1200.0,1030.281,-99.0,-99.0,-36.775,-98.99991,1.29,-6.504,1.69,165.0,3.23,3.24,1264.0
1310.0,9480.0,0.277,0.0003,0.0025,0.0001,0.0002,0.02,0.012,0.35,0.001,0.0022,0.007,0.041,0.004,1.748,0.001,0.0011,1140.0,878.15454,689.8849,2.6,948.522,88.226,852.0,0.807692308,0.5,1200.0,1007.869,-99.0,-99.0,-35.974,-98.99991,1.29,-6.506,1.7,159.0,3.32,3.32,1353.0
1310.0,9600.0,0.262,0.0002,0.0021,0.0001,0.0003,0.02,0.011,0.35,0.001,0.002,0.007,0.042,0.005,1.772,0.0008,0.0009,1140.0,872.00165,688.8944,2.6000028,1006.106,0.0,0.0,0.807692515,0.5,1200.0,1026.0,0.0,0.0,0.0,0.0,1.33,0.0,1.7,164.0,3.16,3.2,1384.0
1310.0,9500.0,0.283,0.0003,0.0025,0.0002,0.0004,0.02,0.011,0.35,0.001,0.0026,0.007,0.037,0.005,1.792,0.001,0.0012,1140.0,873.4556,688.0139,2.6000025,1003.462,88.264,848.0,0.807692493,0.5,1200.0,1176.325,-99.0,-99.0,-35.653,-98.99991,1.3,-6.532,1.7,164.0,3.26,3.28,1407.0
1310.0,9490.0,0.277,0.0003,0.0025,0.0001,0.0002,0.02,0.012,0.35,0.001,0.0022,0.007,0.041,0.004,1.748,0.001,0.0011,1140.0,878.96906,689.5575,2.6000004,1682.0,88.438,848.0,0.807692337,0.5,1200.0,4038.61,-99.0,-99.0,-34.945,-39.51099,1.35,-6.494,1.71,162.0,3.27,3.27,1501.0
1310.0,9480.0,0.277,0.0003,0.0025,0.0001,0.0002,0.02,0.012,0.35,0.001,0.0022,0.007,0.041,0.004,1.748,0.001,0.0011,1140.0,873.863,688.14905,2.600002,1665.807,88.202,852.0,0.807692456,0.5,1215.0,3953.458,-99.0,-99.0,-99.0,-10.44365,0.74,-6.523,1.72,167.0,3.24,3.25,1664.0
1310.0,9100.0,0.277,0.0003,0.0025,0.0001,0.0002,0.02,0.012,0.35,0.001,0.0022,0.007,0.041,0.004,1.748,0.001,0.0011,1140.0,870.5098,687.09875,2.6000023,1656.587,88.499,854.0,0.807692478,0.5,1200.0,1105.52,1.196909,-21.987,-29.948,-6.092632,1.27,-5.996,1.72,164.0,3.12,3.16,1725.0
1310.0,9500.0,0.262,0.0002,0.0021,0.0001,0.0003,0.02,0.011,0.35,0.001,0.002,0.007,0.042,0.005,1.772,0.0008,0.0009,1140.0,881.29645,689.86957,2.6000013,1687.957,88.274,852.0,0.807692404,0.5,1200.0,1064.119,-99.0,-99.0,-99.0,-6.087471,0.71,-6.479,1.71,169.0,3.34,3.34,1652.0
1310.0,9500.0,0.262,0.0002,0.0021,0.0001,0.0003,0.02,0.011,0.35,0.001,0.002,0.007,0.042,0.005,1.772,0.0008,0.0009,1140.0,873.24695,689.0699,2.600002,1660.649,88.254,852.0,0.807692456,0.5,1200.0,189.384,-99.0,-99.0,-99.0,-13.87445,0.68,-6.497,1.72,169.0,3.33,3.34,1722.0
1265.0,7400.0,0.259,0.0001,0.002,0.001,0.0002,0.02,0.008,0.23,0.0007,0.0024,0.009,0.041,0.0048,0.994,0.0005,0.0002,1140.0,881.8446,681.9641,2.600002,1531.172,102.725,847.0,0.807692456,0.5,152.4,751.597,1.22437,-20.221,-33.683,-21.12898,4.5,-7.813,1.73,133.0,4.32,4.34,1978.0
1100.0,9500.0,0.253,0.0002,0.0024,0.0004,0.0002,0.02,0.008,0.3,0.0021,0.004,0.008,0.029,0.0041,1.326,0.001,0.0002,1140.0,877.29517,627.89685,2.5999947,1718.452,96.402,849.0,0.807691916,0.5,76.2,739.774,1.230089,-16.44,1.278,10.55984,4.6,-6.992,1.7,149.0,4.04,4.04,1461.0
1100.0,9500.0,0.264,0.0002,0.0023,0.0005,0.0002,0.017,0.008,0.28,0.002,0.0026,0.008,0.022,0.007,1.359,0.0014,0.0002,1140.0,879.78754,621.8914,2.5999985,1710.411,94.046,842.0,0.807692197,0.5,1015.0,4190.006,1.226104,-99.0,-99.0,-98.99991,4.78,-6.741,1.69,140.0,4.1,4.13,1341.0
1100.0,9500.0,0.253,0.0002,0.0024,0.0004,0.0002,0.02,0.008,0.3,0.0021,0.004,0.008,0.029,0.0041,1.326,0.001,0.0002,1140.0,873.68677,617.93854,2.6000006,1719.824,91.17,849.0,0.807692352,0.5,1015.0,4240.725,1.226753,-99.0,-99.0,-98.99991,5.1,-7.494,1.71,141.0,4.15,4.16,1601.0
1100.0,9500.0,0.264,0.0002,0.0023,0.0005,0.0002,0.017,0.008,0.28,0.002,0.0026,0.008,0.022,0.007,1.359,0.0014,0.0002,1140.0,872.136,623.0424,2.600002,1563.965,88.355,846.0,0.807692456,0.5,1015.0,3436.781,1.222947,-99.0,-99.0,-98.99991,4.7,-7.512,1.69,142.0,4.02,4.02,1361.0
1100.0,9500.0,0.253,0.0002,0.0024,0.0004,0.0002,0.02,0.008,0.3,0.0021,0.004,0.008,0.029,0.0041,1.326,0.001,0.0002,1140.0,870.9781,620.8992,2.6000018,1717.819,99.758,841.0,0.807692441,0.5,1000.0,834.14,1.219227,-99.0,-99.0,-98.99991,4.0,-6.594,1.71,145.0,4.14,4.14,1461.0
1100.0,9500.0,0.253,0.0002,0.0024,0.0004,0.0002,0.02,0.008,0.3,0.0021,0.004,0.008,0.029,0.0041,1.326,0.001,0.0002,1140.0,875.1091,620.4309,2.600002,1245.986,88.267,840.0,0.807692456,0.5,1015.0,2033.267,1.229815,-99.0,-99.0,-98.99991,4.6,-7.286,1.7,140.0,4.08,4.09,1415.0
1100.0,7400.0,0.241,0.0002,0.0021,0.0002,0.0002,0.02,0.008,0.29,0.002,0.0025,0.009,0.026,0.007,1.351,0.0011,0.0002,1140.0,874.9267,620.64777,2.6000018,1531.546,95.966,841.0,0.807692441,0.5,1015.0,3279.144,1.223872,-99.0,-99.0,-98.99991,4.5,-6.957,1.69,145.0,3.97,3.98,1387.0
1100.0,9500.0,0.264,0.0002,0.0023,0.0005,0.0002,0.017,0.008,0.28,0.002,0.0026,0.008,0.022,0.007,1.359,0.0014,0.0002,1140.0,865.48126,620.0325,2.600002,1246.863,89.456,852.0,0.807692456,0.5,1015.0,2036.7,1.224991,-99.0,-99.0,-98.99991,4.85,-7.398,1.7,142.0,4.23,4.26,1418.0
1100.0,9500.0,0.253,0.0002,0.0024,0.0004,0.0002,0.02,0.008,0.3,0.0021,0.004,0.008,0.029,0.0041,1.326,0.001,0.0002,1140.0,878.3532,621.1605,2.6000016,1728.832,87.141,848.0,0.807692426,0.5,60.0,817.325,1.21271,-22.716,-12.6,4.826179,5.0,-7.019,1.7,147.0,3.98,4.0,1401.0
1100.0,9500.0,0.264,0.0002,0.0023,0.0005,0.0002,0.017,0.008,0.28,0.002,0.0026,0.008,0.022,0.007,1.359,0.0014,0.0002,1140.0,868.9196,619.68585,2.6000016,1353.461,97.681,849.0,0.807692426,0.5,1015.0,2472.106,1.222027,-99.0,-99.0,-98.99991,4.6,-6.918,1.69,148.0,3.99,4.02,1372.0
1100.0,9500.0,0.256,0.0002,0.0024,0.0004,0.0002,0.02,0.008,0.33,0.0019,0.003,0.008,0.027,0.007,1.377,0.0012,0.0002,1140.0,876.6585,620.3186,2.6000006,1716.36,92.535,850.0,0.807692352,0.5,1015.0,4222.029,1.230129,-99.0,-99.0,-98.99991,4.75,-6.934,1.7,142.0,3.91,3.93,1432.0
1100.0,9500.0,0.264,0.0002,0.0023,0.0005,0.0002,0.017,0.008,0.28,0.002,0.0026,0.008,0.022,0.007,1.359,0.0014,0.0002,1140.0,870.1002,627.3423,2.6000016,1695.314,96.572,852.0,0.807692426,0.5,1015.0,4109.243,1.171934,-21.974,-27.252,-6.315067,0.8,-6.529,1.74,151.0,4.37,4.6,1978.0
1100.0,9500.0,0.241,0.0002,0.0021,0.0002,0.0002,0.02,0.008,0.29,0.002,0.0025,0.009,0.026,0.007,1.351,0.0011,0.0002,1140.0,867.2809,620.7372,2.6000016,1733.128,0.0,0.0,0.807692426,0.5,114.3,1295.303,0.0,0.0,0.0,0.0,0.73,0.0,1.75,140.0,3.97,3.96,2083.0
1100.0,9500.0,0.256,0.0002,0.0024,0.0004,0.0002,0.02,0.008,0.33,0.0019,0.003,0.008,0.027,0.007,1.377,0.0012,0.0002,1140.0,873.4325,621.0111,2.6000006,1712.319,92.156,840.0,0.807692352,0.5,247.3,986.522,1.203834,-21.42,-30.437,-2.80017,0.86,-6.992,1.72,146.0,4.02,4.02,1698.0
1100.0,9500.0,0.253,0.0002,0.0024,0.0004,0.0002,0.02,0.008,0.3,0.0021,0.004,0.008,0.029,0.0041,1.326,0.001,0.0002,1140.0,861.88104,619.66016,2.6000018,1706.502,103.495,843.0,0.807692441,0.5,114.3,1272.731,-99.0,-99.0,-8.225,-98.99991,0.89,-6.472,1.74,143.0,3.95,3.96,1906.0
1100.0,7400.0,0.241,0.0002,0.0021,0.0002,0.0002,0.02,0.008,0.29,0.002,0.0025,0.009,0.026,0.007,1.351,0.0011,0.0002,1140.0,863.9898,623.43427,2.6000025,1706.502,103.495,843.0,0.807692493,0.5,114.3,1416.625,-99.0,-99.0,-8.225,-98.99991,0.82,-6.472,1.74,147.0,3.8,3.81,2057.0
1100.0,7400.0,0.241,0.0002,0.0021,0.0002,0.0002,0.02,0.008,0.29,0.002,0.0025,0.009,0.026,0.007,1.351,0.0011,0.0002,1140.0,855.2167,621.74426,2.6000066,964.955,97.058,841.0,0.807692796,0.5,1000.0,1057.262,1.199149,-20.336,-7.864,9.270714,1.68,-6.877,1.68,143.0,3.72,3.85,1267.0
1100.0,9500.0,0.256,0.0002,0.0024,0.0004,0.0002,0.02,0.008,0.33,0.0019,0.003,0.008,0.027,0.007,1.377,0.0012,0.0002,1140.0,863.53973,618.371,2.6000016,1719.207,93.139,851.0,0.807692426,0.5,1015.0,4237.393,1.22495,-99.0,-99.0,-98.99991,4.74,-6.723,1.7,143.0,4.12,4.14,1489.0
1100.0,9500.0,0.256,0.0002,0.0024,0.0004,0.0002,0.02,0.008,0.33,0.0019,0.003,0.008,0.027,0.007,1.377,0.0012,0.0002,1140.0,863.6987,621.4225,2.6000013,1665.155,101.926,848.0,0.807692404,0.5,114.3,1246.056,-99.0,-99.0,-34.093,-98.99991,0.77,-6.461,1.74,146.0,3.92,3.92,1997.0
1100.0,9500.0,0.256,0.0002,0.0024,0.0004,0.0002,0.02,0.008,0.33,0.0019,0.003,0.008,0.027,0.007,1.377,0.0012,0.0002,1140.0,868.3927,621.23987,2.600001,1662.234,96.425,844.0,0.807692382,0.5,100.0,1194.171,1.174377,-22.281,-13.892,5.202337,0.69,-6.635,1.73,153.0,3.99,3.99,1889.0
1100.0,9500.0,0.253,0.0002,0.0024,0.0004,0.0002,0.02,0.008,0.3,0.0021,0.004,0.008,0.029,0.0041,1.326,0.001,0.0002,1140.0,862.5514,617.7706,2.6000004,1707.012,96.257,841.0,0.807692337,0.5,60.0,1088.1,1.199418,-25.126,-39.96,-34.80234,0.75,-6.526,1.7,143.0,3.84,3.84,1369.0
1100.0,9500.0,0.256,0.0002,0.0024,0.0004,0.0002,0.02,0.008,0.33,0.0019,0.003,0.008,0.027,0.007,1.377,0.0012,0.0002,1140.0,863.4852,620.4918,2.6000016,1726.502,97.601,844.0,0.807692426,0.5,1015.0,4276.88,-99.0,-17.366,-99.0,-98.99991,4.2,-8.499,1.73,143.0,3.85,3.85,1958.0
1100.0,9500.0,0.241,0.0002,0.0021,0.0002,0.0002,0.02,0.008,0.29,0.002,0.0025,0.009,0.026,0.007,1.351,0.0011,0.0002,1140.0,869.94226,619.6959,2.6000013,1713.349,99.016,843.0,0.807692404,0.5,114.3,1333.264,1.22897,-19.773,-27.917,-6.201362,0.77,-6.502,1.74,145.0,3.87,3.87,1904.0
1100.0,9500.0,0.264,0.0002,0.0023,0.0005,0.0002,0.017,0.008,0.28,0.002,0.0026,0.008,0.022,0.007,1.359,0.0014,0.0002,1140.0,862.3171,617.0008,2.6000025,1059.368,96.995,843.0,0.807692493,0.5,1000.0,1357.477,1.191859,-20.759,-13.273,8.450911,1.73,-6.848,1.69,141.0,3.97,3.99,1345.0
1100.0,9500.0,0.241,0.0002,0.0021,0.0002,0.0002,0.02,0.008,0.29,0.002,0.0025,0.009,0.026,0.007,1.351,0.0011,0.0002,1140.0,862.631,620.12115,2.6000023,1082.275,97.39,850.0,0.807692478,0.5,1000.0,1434.537,1.198995,-21.042,-19.055,5.351458,1.6,-6.998,1.7,146.0,4.07,4.08,1562.0
1100.0,9500.0,0.264,0.0002,0.0023,0.0005,0.0002,0.017,0.008,0.28,0.002,0.0026,0.008,0.022,0.007,1.359,0.0014,0.0002,1140.0,871.1599,620.2788,2.6000016,1060.365,96.949,846.0,0.807692426,0.5,1000.0,1218.344,1.220961,-22.923,-21.905,5.082604,1.69,-6.96,1.68,144.0,3.96,3.98,1278.0
1100.0,9500.0,0.241,0.0002,0.0021,0.0002,0.0002,0.02,0.008,0.29,0.002,0.0025,0.009,0.026,0.007,1.351,0.0011,0.0002,1140.0,861.0043,619.95056,2.6000032,1068.565,97.008,846.0,0.807692544,0.5,1000.0,1242.803,1.224877,-20.764,-33.717,-9.118463,1.7,-7.029,1.7,141.0,3.93,3.97,1537.0
1310.0,7400.0,0.277,0.0003,0.0025,0.0001,0.0002,0.02,0.012,0.35,0.001,0.0022,0.007,0.041,0.004,1.748,0.001,0.0011,1140.0,880.85754,691.5057,2.5999892,1204.758,81.743,853.0,0.807691509,0.5,76.2,865.046,1.188471,-22.552,-8.362,6.290205,1.6,-6.409,1.71,168.0,3.48,3.49,1513.0
1265.0,9500.0,0.002,0.0002,0.0012,0.0001,0.0003,0.031,0.006,0.25,0.001,0.0021,0.007,0.043,0.005,0.711,0.0008,0.0006,1140.0,853.7165,682.90717,2.7999961,935.679,109.965,849.0,0.821428323,0.5,1175.0,969.86,1.235712,-99.0,-99.0,-98.99991,0.74,-6.203,1.74,129.0,5.9,5.9,2009.0
1265.0,9500.0,0.002,0.0001,0.0016,0.0001,0.0002,0.026,0.006,0.25,0.001,0.0016,0.007,0.044,0.005,0.665,0.0003,0.0004,1140.0,852.6993,679.3941,2.7999997,971.706,108.939,841.0,0.821428552,0.5,1175.0,1077.799,1.2388,-99.0,-99.0,-98.99991,0.73,-6.11,1.75,125.0,5.44,5.45,2216.0
1265.0,9500.0,0.002,0.0001,0.0016,0.0001,0.0002,0.026,0.006,0.25,0.001,0.0016,0.007,0.044,0.005,0.665,0.0003,0.0004,1140.0,864.1249,680.5962,2.8000019,952.306,109.728,849.0,0.821428693,0.5,1175.0,1019.169,1.230776,-99.0,-99.0,-98.99991,0.84,-6.12,1.75,127.0,5.37,5.37,2239.0
1265.0,9500.0,0.002,0.0001,0.0013,0.0001,0.0002,0.027,0.006,0.23,0.001,0.001,0.007,0.045,0.005,0.682,0.0003,0.0003,1140.0,855.4035,679.3137,2.8,950.651,109.818,841.0,0.821428571,0.5,1175.0,940.182,1.232319,-99.0,-99.0,-98.99991,0.73,-6.395,1.75,128.0,5.37,5.38,2319.0
1265.0,9500.0,0.002,0.0001,0.0016,0.0001,0.0002,0.026,0.006,0.25,0.001,0.0016,0.007,0.044,0.005,0.665,0.0003,0.0004,1140.0,854.02625,680.518,2.800001,950.734,109.806,848.0,0.821428635,0.5,1175.0,1014.47,1.236224,-99.0,-99.0,-98.99991,0.74,-6.103,1.75,127.0,5.33,5.36,2290.0
1265.0,9500.0,0.002,0.0002,0.0012,0.0001,0.0003,0.031,0.006,0.25,0.001,0.0021,0.007,0.043,0.005,0.711,0.0008,0.0006,1140.0,867.3126,680.73157,2.8000026,1700.375,104.995,849.0,0.821428737,0.5,76.2,283.902,1.233371,-22.244,-21.021,-12.9505,0.87,-6.612,1.75,130.0,5.96,6.68,2105.0
1265.0,9500.0,0.002,0.0001,0.0016,0.0001,0.0002,0.026,0.006,0.25,0.001,0.0016,0.007,0.044,0.005,0.665,0.0003,0.0004,1140.0,855.3406,680.91205,2.8000014,1695.497,102.789,841.0,0.821428661,0.5,1165.0,1113.146,1.236119,-99.0,-99.0,-98.99991,1.61,-6.543,1.75,126.0,5.22,5.25,2235.0
1265.0,9500.0,0.002,0.0001,0.0013,0.0001,0.0002,0.027,0.006,0.23,0.001,0.001,0.007,0.045,0.005,0.682,0.0003,0.0003,1140.0,854.1192,679.7644,2.8000028,1696.836,107.062,853.0,0.82142875,0.5,1165.0,577.349,1.224335,-99.0,-99.0,-98.99991,1.49,-6.372,1.75,125.0,5.32,5.32,2288.0
1265.0,9500.0,0.002,0.0001,0.0013,0.0001,0.0002,0.027,0.006,0.23,0.001,0.001,0.007,0.045,0.005,0.682,0.0003,0.0003,1140.0,863.8986,681.9033,2.8000033,1702.732,103.338,849.0,0.821428782,0.5,1189.0,4148.84,1.229499,-99.0,-99.0,-98.99991,1.7,-6.604,1.75,125.0,5.22,5.23,22.59
1265.0,9500.0,0.002,0.0001,0.0013,0.0001,0.0002,0.027,0.006,0.23,0.001,0.001,0.007,0.045,0.005,0.682,0.0003,0.0003,1140.0,852.76447,679.3151,2.8000019,1048.763,100.386,850.0,0.821428693,0.5,1165.0,1322.36,1.226997,-99.0,-99.0,-98.99991,1.6,-6.847,1.75,121.0,5.29,5.29,2150.0
1265.0,9500.0,0.002,0.0001,0.0016,0.0001,0.0002,0.026,0.006,0.25,0.001,0.0016,0.007,0.044,0.005,0.665,0.0003,0.0004,1140.0,865.73914,682.4034,2.8000023,1059.849,98.04,841.0,0.821428718,0.5,1165.0,1359.079,1.223229,-99.0,-99.0,-98.99991,1.55,-7.041,1.74,126.0,5.38,5.43,2139.0
1265.0,9500.0,0.002,0.0002,0.0012,0.0001,0.0003,0.031,0.006,0.25,0.001,0.0021,0.007,0.043,0.005,0.711,0.0008,0.0006,1140.0,855.891,679.5526,2.8000033,1698.986,103.305,842.0,0.821428782,0.5,1165.0,1298.598,1.231894,-99.0,-99.0,-98.99991,1.8,-6.497,1.75,127.0,6.12,6.18,2089.0
1265.0,9500.0,0.002,0.0002,0.0012,0.0001,0.0003,0.031,0.006,0.25,0.001,0.0021,0.007,0.043,0.005,0.711,0.0008,0.0006,1140.0,854.7562,680.9842,2.8000033,1701.56,107.762,848.0,0.821428782,0.5,193.0,984.17,1.224346,-99.0,-99.0,-98.99991,1.45,-6.074,1.74,126.0,6.07,6.23,2095.0
1265.0,9500.0,0.002,0.0002,0.0012,0.0001,0.0003,0.031,0.006,0.25,0.001,0.0021,0.007,0.043,0.005,0.711,0.0008,0.0006,1140.0,854.9232,680.9722,2.8000019,1696.921,94.246,852.0,0.821428693,0.5,173.0,1000.783,1.239995,-99.0,-99.0,-98.99991,1.7,-7.018,1.74,122.0,5.84,6.63,1985.0
1265.0,9500.0,0.002,0.0002,0.0012,0.0001,0.0003,0.031,0.006,0.25,0.001,0.0021,0.007,0.043,0.005,0.711,0.0008,0.0006,1140.0,867.80145,679.7481,2.8000023,1053.836,106.772,851.0,0.821428718,0.5,1165.0,1339.115,1.219202,-99.0,-99.0,-98.99991,1.53,-6.458,1.74,126.0,6.1,6.16,1979.0
1265.0,9500.0,0.002,0.0002,0.0012,0.0001,0.0003,0.031,0.006,0.25,0.001,0.0021,0.007,0.043,0.005,0.711,0.0008,0.0006,1140.0,857.0141,680.59125,2.8000014,1700.248,98.211,841.0,0.821428661,0.5,173.0,972.898,1.232732,-99.0,-99.0,-98.99991,1.7,-6.554,1.74,124.0,5.99,6.16,2040.0
1265.0,9500.0,0.002,0.0002,0.0012,0.0001,0.0003,0.031,0.006,0.25,0.001,0.0021,0.007,0.043,0.005,0.711,0.0008,0.0006,1140.0,855.30725,679.4015,2.800002,1058.706,100.806,841.0,0.821428699,0.5,1165.0,1355.273,1.228891,-99.0,-99.0,-98.99991,1.75,-6.729,1.74,123.0,5.8,5.87,2055.0
1265.0,9500.0,0.002,0.0001,0.0016,0.0001,0.0002,0.026,0.006,0.25,0.001,0.0016,0.007,0.044,0.005,0.665,0.0003,0.0004,1140.0,862.8569,681.2852,2.7999983,1089.113,107.649,850.0,0.821428463,0.5,1165.0,1457.859,1.21936,-99.0,-99.0,-98.99991,1.45,-6.304,1.75,124.0,5.35,5.35,2299.0
1265.0,9500.0,0.002,0.0001,0.0013,0.0001,0.0002,0.027,0.006,0.23,0.001,0.001,0.007,0.045,0.005,0.682,0.0003,0.0003,1140.0,857.1907,679.8441,2.8000004,1067.306,98.199,843.0,0.821428597,0.5,1165.0,1383.995,1.227668,-99.0,-99.0,-98.99991,1.6,-6.653,1.74,122.0,5.17,5.17,2213.0
1265.0,9500.0,0.002,0.0001,0.0013,0.0001,0.0002,0.027,0.006,0.23,0.001,0.001,0.007,0.045,0.005,0.682,0.0003,0.0003,1140.0,854.45624,679.859,2.8000007,1698.678,103.069,843.0,0.821428616,0.5,1165.0,1512.042,1.236964,-99.0,-99.0,-98.99991,1.65,-6.435,1.75,125.0,5.2,5.24,2253.0
1265.0,9500.0,0.002,0.0001,0.0016,0.0001,0.0002,0.026,0.006,0.25,0.001,0.0016,0.007,0.044,0.005,0.665,0.0003,0.0004,1140.0,865.67163,680.368,2.8000002,1703.483,107.903,842.0,0.821428584,0.5,102.1,1000.7,-99.0,-99.0,-15.164,-98.99991,0.7,-6.135,1.75,123.0,5.3,5.31,2306.0
1265.0,9500.0,0.002,0.0002,0.0012,0.0001,0.0003,0.031,0.006,0.25,0.001,0.0021,0.007,0.043,0.005,0.711,0.0008,0.0006,1140.0,857.851,679.59186,2.8000016,1698.842,98.119,850.0,0.821428673,0.5,1165.0,4128.052,1.237986,-99.0,-99.0,-98.99991,1.7,-6.825,1.74,122.0,5.99,6.17,2638.0
1265.0,7100.0,0.002,0.0001,0.0013,0.0001,0.0002,0.027,0.006,0.23,0.001,0.001,0.007,0.045,0.005,0.682,0.0003,0.0003,1140.0,852.5333,681.50586,2.8000023,1483.021,100.809,850.0,0.821428718,0.5,1165.0,1152.511,1.238632,-99.0,-99.0,-98.99991,1.7,-6.811,1.75,127.0,5.34,5.35,2231.0
1265.0,9500.0,0.002,0.0001,0.0016,0.0001,0.0002,0.026,0.006,0.25,0.001,0.0016,0.007,0.044,0.005,0.665,0.0003,0.0004,1140.0,863.7624,681.1388,2.7999997,1173.238,101.256,850.0,0.821428552,0.5,1165.0,1756.817,1.226896,-99.0,-99.0,-98.99991,1.8,-6.88,1.75,124.0,5.44,5.44,2185.0
1265.0,7400.0,0.002,0.0001,0.0013,0.0001,0.0002,0.027,0.006,0.23,0.001,0.001,0.007,0.045,0.005,0.682,0.0003,0.0003,1140.0,854.16437,679.3929,2.8000002,1488.191,104.433,853.0,0.821428584,0.5,1200.0,3073.497,-99.0,-99.0,-99.0,-19.2557,0.85,-6.59,1.75,124.0,5.2,5.2,2219.0
1265.0,7400.0,0.002,0.0001,0.0013,0.0001,0.0002,0.027,0.006,0.23,0.001,0.001,0.007,0.045,0.005,0.682,0.0003,0.0003,1140.0,854.63025,679.68994,2.800001,959.372,103.04,842.0,0.821428635,0.5,1200.0,1040.387,-99.0,-99.0,-99.0,-19.06083,0.8,-6.568,1.74,122.0,5.56,5.56,2057.0
1300.0,9500.0,0.258,0.0003,0.0021,0.0002,0.0003,0.02,0.011,0.35,0.001,0.0021,0.007,0.026,0.0044,1.397,0.0008,0.0007,1140.0,878.11584,619.7673,2.5999982,1702.814,97.114,851.0,0.807692175,0.5,114.3,1866.129,1.218949,-20.469,-33.596,-12.06957,4.63,-6.952,1.71,151.0,3.89,3.92,1550.0
1300.0,9500.0,0.263,0.0003,0.0028,0.0002,0.0004,0.02,0.012,0.35,0.001,0.0016,0.007,0.027,0.0062,1.39,0.0012,0.0008,1140.0,881.93274,619.49945,2.6000016,1062.057,96.12,844.0,0.807692426,0.5,1215.0,175.303,1.20673,-23.686,-37.937,-22.47395,0.79,-6.011,1.7,148.0,4.3,4.3,1487.0
1300.0,9300.0,0.258,0.0003,0.0021,0.0002,0.0003,0.02,0.011,0.35,0.001,0.0021,0.007,0.026,0.0044,1.397,0.0008,0.0007,1140.0,871.68567,621.78644,2.6000056,1060.458,96.597,842.0,0.807692722,0.5,1215.0,200.047,1.220588,-99.0,-99.0,-98.99991,0.85,-6.862,1.7,142.0,3.91,3.96,1431.0
1300.0,9500.0,0.258,0.0003,0.0021,0.0002,0.0003,0.02,0.011,0.35,0.001,0.0021,0.007,0.026,0.0044,1.397,0.0008,0.0007,1140.0,874.5318,622.25055,2.600003,1060.473,97.923,848.0,0.80769253,0.5,1215.0,176.981,1.2223,-22.679,-36.356,-20.57261,0.75,-6.011,1.72,150.0,4.11,4.14,1640.0
1300.0,9300.0,0.258,0.0003,0.0021,0.0002,0.0003,0.02,0.011,0.35,0.001,0.0021,0.007,0.026,0.0044,1.397,0.0008,0.0007,1140.0,865.62964,622.284,2.6000025,1050.645,97.501,849.0,0.807692493,0.5,1215.0,184.53,1.252263,-22.018,-36.831,-22.21682,0.84,-6.084,1.71,149.0,3.94,3.95,1650.0
1300.0,9500.0,0.256,0.0003,0.0022,0.0002,0.0004,0.02,0.01,0.35,0.001,0.0016,0.01,0.03,0.005,1.372,0.001,0.0009,1140.0,869.8569,623.0117,2.600004,1055.443,97.926,849.0,0.807692604,0.5,1215.0,169.851,1.259593,-22.265,-36.06,-20.45874,0.77,-6.513,1.69,143.0,3.97,4.01,1350.0
1300.0,9300.0,0.258,0.0003,0.0021,0.0002,0.0003,0.02,0.011,0.35,0.001,0.0021,0.007,0.026,0.0044,1.397,0.0008,0.0007,1140.0,873.3477,620.98834,2.6000028,943.129,101.521,844.0,0.807692515,0.5,1200.0,843.737,1.21879,-21.202,-37.431,-22.71311,0.78,-6.042,1.7,148.0,4.0,4.0,1420.0
1300.0,9300.0,0.258,0.0003,0.0021,0.0002,0.0003,0.02,0.011,0.35,0.001,0.0021,0.007,0.026,0.0044,1.397,0.0008,0.0007,1140.0,868.337,620.0719,2.6000023,942.526,102.775,848.0,0.807692478,0.5,100.0,937.525,1.253963,-22.429,-38.064,-21.71485,0.79,-6.049,1.72,147.0,4.28,4.28,1656.0
1300.0,9450.0,0.263,0.0003,0.0028,0.0002,0.0004,0.02,0.012,0.35,0.001,0.0016,0.007,0.027,0.0062,1.39,0.0012,0.0008,1140.0,869.3402,622.8392,2.600004,956.901,102.793,851.0,0.807692604,0.5,1200.0,1032.947,1.26045,-21.7,-35.52,-20.05766,0.81,-5.998,1.69,149.0,4.2,4.34,1282.0
1300.0,9500.0,0.263,0.0003,0.0028,0.0002,0.0004,0.02,0.012,0.35,0.001,0.0016,0.007,0.027,0.0062,1.39,0.0012,0.0008,1140.0,887.40515,620.5744,2.600002,958.524,102.839,849.0,0.807692456,0.5,1200.0,1037.833,1.237759,-20.487,-33.789,-18.07311,0.83,-5.964,1.71,147.0,4.28,4.34,1518.0
1300.0,9500.0,0.263,0.0003,0.0028,0.0002,0.0004,0.02,0.012,0.35,0.001,0.0016,0.007,0.027,0.0062,1.39,0.0012,0.0008,1140.0,872.9903,621.2878,2.600003,954.416,103.023,849.0,0.80769253,0.5,100.0,937.525,1.238031,-20.529,-30.774,-14.57356,0.85,-6.031,1.71,146.0,4.32,4.39,1529.0
1300.0,9500.0,0.263,0.0003,0.0028,0.0002,0.0004,0.02,0.012,0.35,0.001,0.0016,0.007,0.027,0.0062,1.39,0.0012,0.0008,1140.0,880.22797,630.00726,2.6000023,938.964,91.736,845.0,0.807692478,0.5,1200.0,270.913,1.200773,-20.423,-3.366,9.406919,0.85,-6.986,1.73,147.0,4.1,4.78,1818.0
1300.0,9500.0,0.256,0.0003,0.0022,0.0002,0.0004,0.02,0.01,0.35,0.001,0.0016,0.01,0.03,0.005,1.372,0.001,0.0009,1140.0,870.81934,621.4398,2.6000013,1706.832,98.042,848.0,0.807692404,0.5,1200.0,4170.797,1.215924,-21.693,-35.383,-16.70528,0.8,-6.509,1.71,146.0,4.14,4.16,1559.0
1300.0,9500.0,0.258,0.0003,0.0021,0.0002,0.0003,0.02,0.011,0.35,0.001,0.0021,0.007,0.026,0.0044,1.397,0.0008,0.0007,1140.0,867.5646,619.2947,2.6000028,943.219,100.482,849.0,0.807692515,0.5,1200.0,992.111,1.266946,-22.003,-27.581,-9.759001,0.86,-5.942,1.7,145.0,4.17,4.17,1524.0
