Repository: Achyut-Krishna/JSW_Internship

# JSW_Internship
Property Prediction model using regression algorithms , this project is the part of my summer internship at JSW steel 2021  We were provided with raw data of 5135 rows and 45 columns which had to be cleaned first and later applied 5 different algorithms like KNN, Random Forest, ANN, Support Vector Regressor and Multiple Regressor to predict which gave the highest R2_score value and the least RMSE. Conclusion :- Random Forest was found to be relatively the best learner for this model and hence we deployed our machine learning model using html, css, flask.

File: final_data.csv (part 6 of 40)
Slab Width,Slab Length,AL,B,C,CA,NB,CR,CU,MN,MO,N,NI,P,S,SI,TI,V,Reheating Furnace Exit Temp,Finishing Temp,Coiling Temp,FM Exit Thickness,Coil Outr Dia,Avg line speed,weld pressure,Reduction Ratio,ACL-Thickness,ACL-Width,ACL-Length,O2 in Heating Element Furnace,Radiant Tube Furnace Dewpoint,After Tube Cooling Dewpoint,Rapid Jet Cooling Dewpoint,Coating Thickness,Drying Furnace Press,B50,Hardness,Coreloss-Before Aging,Coreloss After Aging,Permeability
1300.0,9500.0,0.256,0.0003,0.0022,0.0002,0.0004,0.02,0.01,0.35,0.001,0.0016,0.01,0.03,0.005,1.372,0.001,0.0009,1140.0,863.3045,621.3244,2.600003,941.382,94.661,849.0,0.80769253,0.5,1200.0,181.316,1.270065,-25.405,-36.082,-17.24631,0.77,-6.513,1.69,144.0,3.92,3.95,1316.0
1300.0,9500.0,0.256,0.0003,0.0022,0.0002,0.0004,0.02,0.01,0.35,0.001,0.0016,0.01,0.03,0.005,1.372,0.001,0.0009,1140.0,883.4794,620.6126,2.5999994,943.122,97.245,849.0,0.807692263,0.5,1200.0,991.825,1.237378,-22.877,-35.848,-17.6375,0.78,-6.197,1.72,143.0,4.0,4.04,1588.0
1300.0,9500.0,0.256,0.0003,0.0022,0.0002,0.0004,0.02,0.01,0.35,0.001,0.0016,0.01,0.03,0.005,1.372,0.001,0.0009,1140.0,873.0551,619.7882,2.6000013,957.761,93.178,847.0,0.807692404,0.5,1200.0,1035.535,1.242627,-22.486,-37.928,-20.25298,0.78,-6.033,1.69,144.0,3.83,3.86,1279.0
1300.0,9500.0,0.256,0.0003,0.0022,0.0002,0.0004,0.02,0.01,0.35,0.001,0.0016,0.01,0.03,0.005,1.372,0.001,0.0009,1140.0,865.9872,624.54443,2.600004,954.223,102.516,850.0,0.807692604,0.5,1200.0,1024.909,1.2789,-21.021,-33.203,-17.92014,0.81,-6.707,1.69,147.0,3.8,3.84,1306.0
1300.0,9500.0,0.256,0.0003,0.0022,0.0002,0.0004,0.02,0.01,0.35,0.001,0.0016,0.01,0.03,0.005,1.372,0.001,0.0009,1140.0,880.2357,621.0009,2.5999997,949.68,98.119,847.0,0.807692286,0.5,1200.0,842.463,1.251859,-21.511,-27.523,-13.42618,0.81,-6.867,1.72,146.0,4.07,4.08,1672.0
1300.0,9500.0,0.263,0.0003,0.0028,0.0002,0.0004,0.02,0.012,0.35,0.001,0.0016,0.007,0.027,0.0062,1.39,0.0012,0.0008,1140.0,876.82025,620.0717,2.6000016,957.493,102.664,848.0,0.807692426,0.5,1200.0,1034.729,1.220779,-22.67,-36.271,-19.3231,0.74,-6.881,1.69,149.0,4.15,4.18,1395.0
1300.0,9500.0,0.263,0.0003,0.0028,0.0002,0.0004,0.02,0.012,0.35,0.001,0.0016,0.007,0.027,0.0062,1.39,0.0012,0.0008,1140.0,874.09204,623.8817,2.6000032,968.217,98.603,849.0,0.807692544,0.5,1200.0,931.635,1.240492,-23.004,-38.256,-22.60001,0.81,-6.028,1.68,149.0,4.15,4.16,1277.0
1300.0,9500.0,0.256,0.0003,0.0022,0.0002,0.0004,0.02,0.01,0.35,0.001,0.0016,0.01,0.03,0.005,1.372,0.001,0.0009,1140.0,873.2224,620.31647,2.6000009,966.084,98.362,846.0,0.807692374,0.5,1200.0,1060.686,1.225686,-22.31,-36.684,-20.36608,0.72,-6.488,1.71,145.0,4.15,4.17,1648.0
1300.0,9300.0,0.258,0.0003,0.0021,0.0002,0.0003,0.02,0.011,0.35,0.001,0.0021,0.007,0.026,0.0044,1.397,0.0008,0.0007,1140.0,873.2078,620.971,2.6000006,1676.475,100.338,847.0,0.807692352,0.5,1200.0,301.486,1.240928,-21.581,-35.827,-20.36695,0.76,-6.707,1.72,148.0,4.17,4.19,1668.0
1300.0,9500.0,0.263,0.0003,0.0028,0.0002,0.0004,0.02,0.012,0.35,0.001,0.0016,0.007,0.027,0.0062,1.39,0.0012,0.0008,1140.0,878.65094,624.6528,2.6000016,969.22,101.11,848.0,0.807692426,0.5,1200.0,991.932,1.213679,-22.333,-38.365,-22.51266,0.83,-5.977,1.68,147.0,4.09,4.12,1292.0
1300.0,9500.0,0.256,0.0003,0.0022,0.0002,0.0004,0.02,0.01,0.35,0.001,0.0016,0.01,0.03,0.005,1.372,0.001,0.0009,1140.0,880.7206,620.8949,2.6000004,959.81,98.332,845.0,0.807692337,0.5,1200.0,179.618,1.217223,-20.612,-33.532,-18.14822,0.76,-6.496,1.72,145.0,4.2,4.23,1686.0
1310.0,7400.0,0.222,0.0002,0.0022,0.001,0.0006,0.02,0.008,0.25,0.001,0.0015,0.007,0.04,0.0056,0.99,0.0008,0.0006,1140.0,896.05347,684.61145,2.5999963,964.466,100.796,848.0,0.807692034,0.5,1200.0,1055.78,1.227603,-99.0,-99.0,-98.99991,0.86,-5.843,1.73,131.0,4.91,4.91,1940.0
1310.0,7300.0,0.222,0.0002,0.0022,0.001,0.0006,0.02,0.008,0.25,0.001,0.0015,0.007,0.04,0.0056,0.99,0.0008,0.0006,1140.0,910.9724,690.4885,2.5999968,957.862,103.005,844.0,0.807692071,0.5,1200.0,1035.84,1.227993,-99.0,-99.0,-98.99991,0.76,-6.483,1.73,131.0,4.64,4.64,1974.0
1310.0,7300.0,0.222,0.0002,0.0022,0.001,0.0006,0.02,0.008,0.25,0.001,0.0015,0.007,0.04,0.0056,0.99,0.0008,0.0006,1140.0,898.43256,684.6112,2.6000018,935.233,102.501,853.0,0.807692441,0.5,1200.0,968.548,1.224152,-99.0,-99.0,-98.99991,1.36,-7.033,1.74,129.0,4.4,4.4,2064.0
1310.0,9450.0,0.225,0.0002,0.0017,0.001,0.0002,0.02,0.009,0.22,0.001,0.0019,0.007,0.039,0.0065,0.996,0.0009,0.0006,1140.0,895.8196,681.9066,2.6000009,1644.605,96.421,840.0,0.807692374,0.5,1200.0,186.412,1.259902,-22.365,-32.978,-14.35815,1.8,-7.042,1.75,133.0,4.35,4.35,2284.0
1310.0,9450.0,0.225,0.0002,0.0017,0.001,0.0002,0.02,0.009,0.22,0.001,0.0019,0.007,0.039,0.0065,0.996,0.0009,0.0006,1140.0,914.898,684.3076,2.600001,925.047,98.296,850.0,0.807692382,0.5,1200.0,893.843,1.204703,-99.0,-99.0,-98.99991,1.4,-6.698,1.74,135.0,4.24,4.25,1955.0
1310.0,9500.0,0.222,0.0002,0.0022,0.001,0.0006,0.02,0.008,0.25,0.001,0.0015,0.007,0.04,0.0056,0.99,0.0008,0.0006,1140.0,905.36615,678.9342,2.6000013,972.226,97.298,841.0,0.807692404,0.5,1200.0,173.885,1.220921,-22.297,-34.08,-13.56013,1.7,-7.039,1.74,132.0,4.23,4.25,2052.0
1310.0,9450.0,0.225,0.0002,0.0017,0.001,0.0002,0.02,0.009,0.22,0.001,0.0019,0.007,0.039,0.0065,0.996,0.0009,0.0006,1140.0,894.60223,679.7679,2.6000013,942.422,92.396,849.0,0.807692404,0.5,1200.0,989.752,1.206465,-99.0,-99.0,-98.99991,1.6,-6.89,1.74,131.0,4.31,4.32,2182.0
1310.0,9450.0,0.225,0.0002,0.0017,0.001,0.0002,0.02,0.009,0.22,0.001,0.0019,0.007,0.039,0.0065,0.996,0.0009,0.0006,1140.0,906.6857,686.21216,2.6000001,934.548,97.836,851.0,0.807692315,0.5,1200.0,182.166,1.204336,-99.0,-99.0,-98.99991,1.4,-6.772,1.74,132.0,4.23,4.28,2119.0
1310.0,9450.0,0.225,0.0002,0.0017,0.001,0.0002,0.02,0.009,0.22,0.001,0.0019,0.007,0.039,0.0065,0.996,0.0009,0.0006,1140.0,904.82056,680.0946,2.600002,1672.823,93.774,846.0,0.807692456,0.5,76.2,1391.455,1.218885,-21.852,-33.613,-14.02108,1.8,-6.964,1.75,132.0,4.4,4.4,2276.0
1310.0,9450.0,0.225,0.0002,0.0017,0.001,0.0002,0.02,0.009,0.22,0.001,0.0019,0.007,0.039,0.0065,0.996,0.0009,0.0006,1140.0,894.4393,678.5873,2.6000013,937.597,97.787,847.0,0.807692404,0.5,1200.0,195.966,1.203236,-99.0,-99.0,-98.99991,1.7,-6.836,1.75,134.0,4.71,4.75,2203.0
1310.0,9500.0,0.222,0.0002,0.0022,0.001,0.0006,0.02,0.008,0.25,0.001,0.0015,0.007,0.04,0.0056,0.99,0.0008,0.0006,1140.0,904.49146,687.5451,2.5999997,958.695,102.564,852.0,0.807692286,0.5,1200.0,1038.346,1.231741,-99.0,-99.0,-98.99991,1.5,-7.13,1.75,136.0,4.16,4.17,2225.0
1310.0,9500.0,0.219,0.0001,0.0016,0.001,0.0002,0.02,0.009,0.27,0.001,0.0016,0.007,0.043,0.0046,0.964,0.0008,0.0006,1140.0,914.9309,678.04224,2.6000025,935.079,101.826,853.0,0.807692493,0.5,1200.0,968.095,1.224475,-99.0,-99.0,-98.99991,1.54,-7.288,1.74,130.0,4.32,4.32,2157.0
1310.0,9500.0,0.219,0.0001,0.0016,0.001,0.0002,0.02,0.009,0.27,0.001,0.0016,0.007,0.043,0.0046,0.964,0.0008,0.0006,1140.0,890.9646,674.73193,2.6000018,927.666,95.784,850.0,0.807692441,0.5,1200.0,946.404,1.229288,-99.0,-99.0,-98.99991,1.52,-7.172,1.75,132.0,4.4,4.4,2157.0
1310.0,9450.0,0.219,0.0001,0.0016,0.001,0.0002,0.02,0.009,0.27,0.001,0.0016,0.007,0.043,0.0046,0.964,0.0008,0.0006,1140.0,905.7067,686.189,2.6000001,928.242,97.794,841.0,0.807692315,0.5,1200.0,897.665,1.208521,-99.0,-99.0,-98.99991,1.6,-6.72,1.75,133.0,4.08,4.1,2207.0
1310.0,9600.0,0.222,0.0002,0.0022,0.001,0.0006,0.02,0.008,0.25,0.001,0.0015,0.007,0.04,0.0056,0.99,0.0008,0.0006,1140.0,924.2146,681.7256,2.600003,941.147,97.882,851.0,0.80769253,0.5,1200.0,180.467,1.202962,-99.0,-99.0,-98.99991,1.6,-6.801,1.74,130.0,4.38,4.38,2050.0
1310.0,9450.0,0.225,0.0002,0.0017,0.001,0.0002,0.02,0.009,0.22,0.001,0.0019,0.007,0.039,0.0065,0.996,0.0009,0.0006,1140.0,894.8939,673.2804,2.6000023,937.565,102.573,854.0,0.807692478,0.5,1200.0,181.529,1.227735,-99.0,-99.0,-98.99991,1.7,-7.038,1.75,135.0,4.48,4.5,2270.0
1310.0,9450.0,0.222,0.0002,0.0022,0.001,0.0006,0.02,0.008,0.25,0.001,0.0015,0.007,0.04,0.0056,0.99,0.0008,0.0006,1140.0,907.6326,684.2783,2.5999987,1523.934,99.6,844.0,0.807692212,0.5,1200.0,3242.614,1.234467,-99.0,-99.0,-98.99991,1.5,-7.021,1.75,134.0,4.08,4.14,2271.0
1310.0,9450.0,0.219,0.0001,0.0016,0.001,0.0002,0.02,0.009,0.27,0.001,0.0016,0.007,0.043,0.0046,0.964,0.0008,0.0006,1140.0,910.52655,678.4433,2.600004,936.079,102.619,851.0,0.807692604,0.5,1200.0,182.166,1.23434,-99.0,-99.0,-98.99991,1.4,-7.183,1.74,130.0,4.37,4.37,2049.0
1310.0,9450.0,0.219,0.0001,0.0016,0.001,0.0002,0.02,0.009,0.27,0.001,0.0016,0.007,0.043,0.0046,0.964,0.0008,0.0006,1140.0,895.96155,675.5185,2.6000025,958.858,99.302,847.0,0.807692493,0.5,1200.0,920.594,1.227595,-99.0,-99.0,-98.99991,0.8,-6.873,1.73,134.0,4.61,4.62,1964.0
1310.0,9450.0,0.219,0.0001,0.0016,0.001,0.0002,0.02,0.009,0.27,0.001,0.0016,0.007,0.043,0.0046,0.964,0.0008,0.0006,1140.0,911.8575,685.9007,2.5999985,942.382,102.912,841.0,0.807692197,0.5,1200.0,989.632,1.227532,-99.0,-99.0,-98.99991,0.73,-6.54,1.73,130.0,4.4,4.4,2022.0
1310.0,9450.0,0.219,0.0001,0.0016,0.001,0.0002,0.02,0.009,0.27,0.001,0.0016,0.007,0.043,0.0046,0.964,0.0008,0.0006,1140.0,902.3361,679.6111,2.6000023,1522.177,103.446,848.0,0.807692478,0.5,1200.0,1034.82,1.220064,-99.0,-99.0,-98.99991,0.85,-6.774,1.73,132.0,4.38,4.4,1985.0
1310.0,9500.0,0.222,0.0002,0.0022,0.001,0.0006,0.02,0.008,0.25,0.001,0.0015,0.007,0.04,0.0056,0.99,0.0008,0.0006,1140.0,896.74475,675.9911,2.600003,1683.141,101.485,847.0,0.80769253,0.5,1200.0,946.072,1.223254,-99.0,-99.0,-98.99991,0.83,-6.483,1.72,131.0,4.75,4.75,1856.0
1310.0,9500.0,0.219,0.0001,0.0016,0.001,0.0002,0.02,0.009,0.27,0.001,0.0016,0.007,0.043,0.0046,0.964,0.0008,0.0006,1140.0,911.23883,683.1403,2.6000018,947.341,98.884,841.0,0.807692441,0.5,1200.0,1004.354,1.228786,-99.0,-99.0,-98.99991,0.78,-5.069,1.73,130.0,4.36,4.36,1998.0
1310.0,9450.0,0.222,0.0002,0.0022,0.001,0.0006,0.02,0.008,0.25,0.001,0.0015,0.007,0.04,0.0056,0.99,0.0008,0.0006,1140.0,898.822,678.6075,2.6000016,959.321,102.834,845.0,0.807692426,0.5,1200.0,1071.338,1.225243,-99.0,-99.0,-98.99991,0.84,-6.488,1.73,131.0,4.59,4.59,1953.0
1310.0,9500.0,0.219,0.0001,0.0016,0.001,0.0002,0.02,0.009,0.27,0.001,0.0016,0.007,0.043,0.0046,0.964,0.0008,0.0006,1140.0,893.6541,677.16974,2.600002,1687.769,102.782,849.0,0.807692456,0.5,1200.0,951.168,1.227261,-99.0,-99.0,-98.99991,0.8,-4.988,1.74,130.0,4.79,4.79,2075.0
1310.0,9500.0,0.225,0.0002,0.0017,0.001,0.0002,0.02,0.009,0.22,0.001,0.0019,0.007,0.039,0.0065,0.996,0.0009,0.0006,1140.0,923.71173,684.8703,2.6000013,1690.599,99.884,850.0,0.807692404,0.5,288.9,1195.176,1.219175,-19.488,-16.471,6.501425,1.5,-7.009,1.75,128.0,4.79,4.85,2191.0
1110.0,7200.0,0.249,0.0002,0.0012,0.001,0.0002,0.02,0.008,0.24,0.0019,0.0026,0.009,0.039,0.0065,1.038,0.0012,0.0002,1140.0,897.86725,680.9325,2.5999944,1501.914,101.638,840.0,0.807691893,0.5,176.0,540.661,1.234857,-15.617,-1.816,4.875215,0.76,-6.991,1.75,140.0,4.37,4.37,2165.0
1110.0,7200.0,0.249,0.0002,0.0012,0.001,0.0002,0.02,0.008,0.24,0.0019,0.0026,0.009,0.039,0.0065,1.038,0.0012,0.0002,1140.0,894.8033,681.67334,2.5999992,1518.65,102.656,850.0,0.807692249,0.5,273.0,743.646,1.236194,-21.113,-25.407,-12.015,4.8,-7.788,1.72,133.0,4.59,4.59,1798.0
1110.0,9500.0,0.249,0.0002,0.0012,0.001,0.0002,0.02,0.008,0.24,0.0019,0.0026,0.009,0.039,0.0065,1.038,0.0012,0.0002,1140.0,886.8337,680.727,2.6000023,1724.725,98.278,846.0,0.807692478,0.5,1025.0,4267.246,1.215718,-21.875,-13.675,-12.9112,4.99,-7.795,1.72,139.0,4.47,4.48,1791.0
1110.0,9500.0,0.249,0.0002,0.0012,0.001,0.0002,0.02,0.008,0.24,0.0019,0.0026,0.009,0.039,0.0065,1.038,0.0012,0.0002,1140.0,899.372,681.3255,2.6000009,1712.338,102.272,850.0,0.807692374,0.5,176.0,614.97,1.213476,-16.449,-2.867,10.60919,0.82,-6.987,1.74,142.0,4.28,4.29,2072.0
1110.0,9500.0,0.253,0.0001,0.0015,0.002,0.0002,0.02,0.008,0.26,0.0017,0.0016,0.009,0.04,0.0059,1.008,0.0009,0.0002,1140.0,896.0431,682.47076,2.600002,1730.577,100.033,846.0,0.807692456,0.5,287.0,805.196,1.223765,7.939,-18.492,-1.019437,5.5,-7.996,1.72,136.0,4.54,4.54,1799.0
1110.0,9500.0,0.27,0.0002,0.003,0.001,0.0002,0.02,0.008,0.23,0.0019,0.0025,0.009,0.033,0.0065,1.05,0.0011,0.0002,1140.0,888.6603,681.0421,2.6000032,1692.929,96.601,846.0,0.807692544,0.5,705.0,761.809,1.216334,-17.447,-3.611,6.964416,5.65,-7.581,1.72,134.0,4.14,4.15,1763.0
1110.0,9500.0,0.253,0.0001,0.0015,0.002,0.0002,0.02,0.008,0.26,0.0017,0.0016,0.009,0.04,0.0059,1.008,0.0009,0.0002,1140.0,901.44556,683.81384,2.6000001,1725.756,88.517,844.0,0.807692315,0.5,1025.0,4272.832,1.207078,-21.041,-3.713,2.720935,4.91,-7.807,1.73,140.0,4.39,4.4,1988.0
1110.0,9730.0,0.222,0.0002,0.0023,0.001,0.0002,0.02,0.008,0.24,0.0019,0.0027,0.009,0.031,0.0065,0.997,0.0012,0.0002,1140.0,896.4644,679.6459,2.6000035,1102.674,102.11,851.0,0.807692567,0.5,1000.0,1504.549,1.209155,-21.804,-11.1,-5.962203,4.61,-7.819,1.72,134.0,4.79,4.8,1791.0
1110.0,9500.0,0.249,0.0002,0.0012,0.001,0.0002,0.02,0.008,0.24,0.0019,0.0026,0.009,0.039,0.0065,1.038,0.0012,0.0002,1140.0,886.54974,680.24066,2.600004,1722.247,102.681,848.0,0.807692604,0.5,1025.0,4253.828,1.218842,-22.87,-18.937,-13.98277,4.83,-7.803,1.72,137.0,4.38,4.4,1832.0
1110.0,9500.0,0.249,0.0002,0.0012,0.001,0.0002,0.02,0.008,0.24,0.0019,0.0026,0.009,0.039,0.0065,1.038,0.0012,0.0002,1140.0,899.2481,682.2797,2.6000013,1703.842,101.786,847.0,0.807692404,0.5,176.0,624.707,1.232472,-20.125,-5.581,10.115,0.84,-7.024,1.74,140.0,4.14,4.14,2114.0
1110.0,9500.0,0.253,0.0001,0.0015,0.002,0.0002,0.02,0.008,0.26,0.0017,0.0016,0.009,0.04,0.0059,1.008,0.0009,0.0002,1140.0,900.16565,680.26874,2.6000023,1716.745,0.0,0.0,0.807692478,0.5,273.0,781.989,0.0,0.0,0.0,0.0,4.75,0.0,1.72,135.0,4.47,4.47,1846.0
1110.0,9500.0,0.222,0.0002,0.0023,0.001,0.0002,0.02,0.008,0.24,0.0019,0.0027,0.009,0.031,0.0065,0.997,0.0012,0.0002,1140.0,891.4901,679.3851,2.6000047,1724.489,88.416,848.0,0.807692655,0.5,273.0,787.791,1.22713,-20.264,-3.42,3.332579,4.68,-7.816,1.72,137.0,4.35,4.38,1816.0
1110.0,9500.0,0.27,0.0002,0.003,0.001,0.0002,0.02,0.008,0.23,0.0019,0.0025,0.009,0.033,0.0065,1.05,0.0011,0.0002,1140.0,896.87476,682.1131,2.6000009,1705.568,88.419,849.0,0.807692374,0.5,1025.0,4164.019,1.238346,-21.295,-3.618,2.832602,4.6,-7.792,1.73,138.0,4.39,4.43,1900.0
1110.0,9730.0,0.222,0.0002,0.0023,0.001,0.0002,0.02,0.008,0.24,0.0019,0.0027,0.009,0.031,0.0065,0.997,0.0012,0.0002,1140.0,889.5764,679.1307,2.6000025,1084.05,102.684,847.0,0.807692493,0.5,1000.0,1440.577,1.241508,-18.108,-16.168,-1.882125,4.83,-7.808,1.72,134.0,4.82,4.82,1857.0
1110.0,9500.0,0.27,0.0002,0.003,0.001,0.0002,0.02,0.008,0.23,0.0019,0.0025,0.009,0.033,0.0065,1.05,0.0011,0.0002,1140.0,883.3519,680.461,2.600005,1724.735,88.459,846.0,0.807692678,0.5,273.0,812.26,1.227634,-21.296,-3.573,2.002806,4.66,-7.793,1.72,137.0,4.36,4.39,1791.0
1110.0,9730.0,0.222,0.0002,0.0023,0.001,0.0002,0.02,0.008,0.24,0.0019,0.0027,0.009,0.031,0.0065,0.997,0.0012,0.0002,1140.0,892.42053,682.4631,2.6000037,1085.266,102.533,847.0,0.807692581,0.5,1000.0,1444.72,1.247396,-22.048,-10.167,0.608106,4.69,-7.848,1.72,135.0,4.18,4.8,1837.0
1110.0,9730.0,0.222,0.0002,0.0023,0.001,0.0002,0.02,0.008,0.24,0.0019,0.0027,0.009,0.031,0.0065,0.997,0.0012,0.0002,1140.0,884.9442,680.1162,2.6000035,1721.034,98.213,845.0,0.807692567,0.5,176.0,633.932,1.220608,-17.958,-6.077,9.830762,0.76,-7.002,1.75,139.0,4.36,4.38,2190.0
1110.0,9730.0,0.222,0.0002,0.0023,0.001,0.0002,0.02,0.008,0.24,0.0019,0.0027,0.009,0.031,0.0065,0.997,0.0012,0.0002,1140.0,893.2434,679.5168,2.6000035,1700.351,101.624,850.0,0.807692567,0.5,60.0,947.811,1.204572,-19.944,-25.815,-0.5855319,1.28,-6.996,1.74,129.0,4.81,4.81,2043.0
1110.0,9500.0,0.222,0.0002,0.0023,0.001,0.0002,0.02,0.008,0.24,0.0019,0.0027,0.009,0.031,0.0065,0.997,0.0012,0.0002,1140.0,887.1221,683.04004,2.600003,1725.355,88.414,848.0,0.80769253,0.5,1025.0,4270.659,1.216685,-21.808,-2.887,4.264351,4.72,-7.793,1.73,136.0,4.47,4.5,1935.0
1110.0,9500.0,0.253,0.0001,0.0015,0.002,0.0002,0.02,0.008,0.26,0.0017,0.0016,0.009,0.04,0.0059,1.008,0.0009,0.0002,1140.0,890.7873,680.888,2.6000025,1724.792,98.005,848.0,0.807692493,0.5,273.0,792.079,1.226895,-19.117,-6.816,-4.935424,4.87,-7.789,1.73,137.0,4.54,4.55,1909.0
1110.0,9500.0,0.27,0.0002,0.003,0.001,0.0002,0.02,0.008,0.23,0.0019,0.0025,0.009,0.033,0.0065,1.05,0.0011,0.0002,1140.0,880.24066,681.0682,2.6000042,1728.75,102.743,842.0,0.807692618,0.5,1025.0,4289.081,1.222476,-21.396,-21.763,-12.51069,4.79,-7.795,1.72,134.0,4.47,4.47,1782.0
1110.0,9500.0,0.253,0.0001,0.0015,0.002,0.0002,0.02,0.008,0.26,0.0017,0.0016,0.009,0.04,0.0059,1.008,0.0009,0.0002,1140.0,889.5717,682.20685,2.6000013,1668.377,102.657,847.0,0.807692404,0.5,273.0,543.861,1.222622,-19.732,-25.219,-13.09937,4.55,-7.808,1.73,135.0,4.44,4.45,1919.0
1110.0,9500.0,0.27,0.0002,0.003,0.001,0.0002,0.02,0.008,0.23,0.0019,0.0025,0.009,0.033,0.0065,1.05,0.0011,0.0002,1140.0,888.7658,681.02075,2.6000018,1732.899,102.689,852.0,0.807692441,0.5,273.0,812.512,1.257615,-20.942,-23.873,-8.01452,4.81,-7.803,1.72,135.0,4.57,4.57,1852.0
1110.0,9500.0,0.253,0.0001,0.0015,0.002,0.0002,0.02,0.008,0.26,0.0017,0.0016,0.009,0.04,0.0059,1.008,0.0009,0.0002,1140.0,876.71,680.5228,2.6000025,1725.062,94.426,847.0,0.807692493,0.5,273.0,793.34,1.215573,-19.725,-4.318,1.134101,4.79,-7.806,1.72,138.0,4.35,4.37,1848.0
1110.0,9500.0,0.27,0.0002,0.003,0.001,0.0002,0.02,0.008,0.23,0.0019,0.0025,0.009,0.033,0.0065,1.05,0.0011,0.0002,1140.0,887.2665,680.9421,2.6000004,1685.946,102.749,847.0,0.807692337,0.5,1025.0,4059.487,1.255126,-20.8,-23.98,-12.97055,4.6,-7.778,1.72,136.0,4.44,4.44,1831.0
1110.0,9500.0,0.253,0.0001,0.0015,0.002,0.0002,0.02,0.008,0.26,0.0017,0.0016,0.009,0.04,0.0059,1.008,0.0009,0.0002,1140.0,891.59094,677.63666,2.6000016,1736.669,0.0,0.0,0.807692426,0.5,273.0,811.503,0.0,0.0,0.0,0.0,5.01,0.0,1.72,136.0,4.45,4.48,1866.0
1110.0,7200.0,0.249,0.0002,0.0012,0.001,0.0002,0.02,0.008,0.24,0.0019,0.0026,0.009,0.039,0.0065,1.038,0.0012,0.0002,1140.0,881.6551,680.28204,2.6000028,1519.336,102.727,849.0,0.807692515,0.5,273.0,742.89,1.228426,-20.139,-20.181,-4.522454,4.83,-7.805,1.72,136.0,4.45,4.45,1752.0
1300.0,9500.0,0.235,0.0003,0.0018,0.0001,0.0002,0.02,0.013,0.35,0.001,0.0014,0.008,0.025,0.0062,1.4,0.0012,0.0008,1140.0,873.542,620.0085,2.5999975,950.383,95.864,842.0,0.807692123,0.5,1200.0,225.053,-99.0,-99.0,-99.0,-3.98296,0.84,-6.547,1.69,143.0,4.35,4.35,1290.0
1300.0,9500.0,0.247,0.0003,0.0016,0.0001,0.0003,0.02,0.012,0.35,0.001,0.0015,0.008,0.023,0.0058,1.4,0.0013,0.0007,1140.0,874.723,621.07117,2.600001,953.3,101.74,848.0,0.807692382,0.5,1200.0,222.081,-99.0,-99.0,-37.8,-98.99991,0.77,-6.475,1.69,154.0,4.4,4.4,1356.0
1300.0,9500.0,0.235,0.0003,0.0018,0.0001,0.0002,0.02,0.013,0.35,0.001,0.0014,0.008,0.025,0.0062,1.4,0.0012,0.0008,1140.0,877.83844,621.1756,2.7000005,1709.575,97.662,851.0,0.814814849,0.5,1200.0,968.79,1.228689,-99.0,-99.0,-98.99991,1.7,-7.175,1.7,143.0,4.37,4.37,1434.0
1300.0,9500.0,0.247,0.0003,0.0016,0.0001,0.0003,0.02,0.012,0.35,0.001,0.0015,0.008,0.023,0.0058,1.4,0.0013,0.0007,1140.0,876.6695,622.98926,2.7000017,1695.768,88.609,849.0,0.814814931,0.5,1200.0,186.412,-99.0,-99.0,-3.017,-98.99991,0.73,-6.492,1.69,144.0,4.35,4.35,1345.0
1300.0,9500.0,0.235,0.0003,0.0018,0.0001,0.0002,0.02,0.013,0.35,0.001,0.0014,0.008,0.025,0.0062,1.4,0.0012,0.0008,1140.0,872.3468,623.0786,2.7000031,1065.194,96.224,844.0,0.814815027,0.5,1200.0,1376.921,1.229509,-99.0,-99.0,-98.99991,0.86,-6.403,1.71,142.0,4.4,4.4,1532.0
1300.0,9500.0,0.249,0.0003,0.0028,0.0001,0.0002,0.02,0.012,0.31,0.001,0.0019,0.008,0.027,0.0064,1.382,0.0013,0.0008,1140.0,880.2553,620.1628,2.700003,1670.823,101.814,849.0,0.814815021,0.5,1215.0,1045.53,1.213761,-20.377,-10.704,3.426595,0.87,-6.611,1.74,140.0,4.22,5.65,1960.0
1300.0,9500.0,0.249,0.0003,0.0028,0.0001,0.0002,0.02,0.012,0.31,0.001,0.0019,0.008,0.027,0.0064,1.382,0.0013,0.0008,1140.0,875.10693,621.6685,2.7000008,1699.063,88.383,849.0,0.81481487,0.5,247.3,1227.134,1.22886,-99.0,-99.0,-98.99991,0.86,-5.994,1.7,144.0,4.3,4.3,1464.0
1300.0,9480.0,0.249,0.0003,0.0028,0.0001,0.0002,0.02,0.012,0.31,0.001,0.0019,0.008,0.027,0.0064,1.382,0.0013,0.0008,1140.0,876.1967,620.451,2.7000017,1059.195,93.523,851.0,0.814814931,0.5,1200.0,1356.902,1.212344,-99.0,-99.0,-98.99991,0.88,-6.316,1.69,145.0,4.13,4.21,1343.0
1300.0,9490.0,0.249,0.0003,0.0028,0.0001,0.0002,0.02,0.012,0.31,0.001,0.0019,0.008,0.027,0.0064,1.382,0.0013,0.0008,1140.0,876.8327,620.1616,2.7000034,1696.421,95.495,840.0,0.814815048,0.5,1200.0,4115.139,1.208921,-99.0,-99.0,-98.99991,0.67,-6.194,1.69,141.0,4.23,4.31,1377.0
1300.0,9500.0,0.247,0.0003,0.0016,0.0001,0.0003,0.02,0.012,0.35,0.001,0.0015,0.008,0.023,0.0058,1.4,0.0013,0.0007,1140.0,872.89935,620.4464,2.7000034,1700.096,96.626,850.0,0.814815048,0.5,1200.0,4134.746,1.229186,-99.0,-99.0,-98.99991,1.8,-7.267,1.69,142.0,4.39,4.39,1379.0
1300.0,9500.0,0.247,0.0003,0.0016,0.0001,0.0003,0.02,0.012,0.35,0.001,0.0015,0.008,0.023,0.0058,1.4,0.0013,0.0007,1140.0,867.6875,623.3238,2.7000043,1703.636,95.062,842.0,0.81481511,0.5,1200.0,4153.675,1.231853,-99.0,-99.0,-98.99991,1.7,-7.07,1.69,143.0,4.31,4.31,1361.0
1300.0,9500.0,0.249,0.0003,0.0028,0.0001,0.0002,0.02,0.012,0.31,0.001,0.0019,0.008,0.027,0.0064,1.382,0.0013,0.0008,1140.0,881.39264,620.9282,2.700002,1046.855,94.533,852.0,0.814814952,0.5,1200.0,1194.48,1.216431,-99.0,-99.0,-98.99991,0.75,-6.543,1.69,142.0,4.24,4.29,1350.0
1300.0,9500.0,0.249,0.0003,0.0028,0.0001,0.0002,0.02,0.012,0.31,0.001,0.0019,0.008,0.027,0.0064,1.382,0.0013,0.0008,1140.0,880.03485,618.40063,2.7000031,1051.328,92.291,845.0,0.814815027,0.5,1200.0,1229.299,1.230096,-99.0,-99.0,-98.99991,0.75,-6.994,1.69,143.0,3.99,4.14,1402.0
1300.0,9460.0,0.249,0.0003,0.0028,0.0001,0.0002,0.02,0.012,0.31,0.001,0.0019,0.008,0.027,0.0064,1.382,0.0013,0.0008,1140.0,873.1925,620.03906,2.7000017,948.695,98.208,841.0,0.814814931,0.5,1200.0,884.501,1.216248,-99.0,-99.0,-98.99991,0.87,-6.489,1.68,143.0,4.35,4.35,1241.0
1300.0,9500.0,0.247,0.0003,0.0016,0.0001,0.0003,0.02,0.012,0.35,0.001,0.0015,0.008,0.023,0.0058,1.4,0.0013,0.0007,1140.0,875.6447,619.55994,2.7000022,963.039,91.683,849.0,0.814814966,0.5,1200.0,807.856,-99.0,-99.0,-1.916,-98.99991,0.83,-6.432,1.7,143.0,4.23,4.25,1427.0
1300.0,9500.0,0.247,0.0003,0.0016,0.0001,0.0003,0.02,0.012,0.35,0.001,0.0015,0.008,0.023,0.0058,1.4,0.0013,0.0007,1140.0,875.05176,620.5916,2.7000027,952.734,98.048,853.0,0.814815,0.5,1200.0,915.924,1.212364,-99.0,-99.0,-98.99991,0.81,-6.501,1.69,142.0,4.3,4.33,1352.0
1300.0,9500.0,0.247,0.0003,0.0016,0.0001,0.0003,0.02,0.012,0.35,0.001,0.0015,0.008,0.023,0.0058,1.4,0.0013,0.0007,1140.0,869.9054,621.5489,2.7000015,944.821,87.678,848.0,0.814814918,0.5,1200.0,180.467,1.208685,-24.523,-28.673,1.576915,0.85,-6.921,1.68,145.0,4.01,4.05,1199.0
1300.0,9480.0,0.247,0.0003,0.0016,0.0001,0.0003,0.02,0.012,0.35,0.001,0.0015,0.008,0.023,0.0058,1.4,0.0013,0.0007,1140.0,876.45953,620.8199,2.7000015,1064.481,79.571,853.0,0.814814918,0.5,1200.0,1374.533,1.162721,-25.16,-17.802,0.5706792,1.27,-6.838,1.74,146.0,3.58,3.58,1959.0
1300.0,9500.0,0.235,0.0003,0.0018,0.0001,0.0002,0.02,0.013,0.35,0.001,0.0014,0.008,0.025,0.0062,1.4,0.0012,0.0008,1140.0,876.4853,621.35565,2.7000017,1696.329,92.816,851.0,0.814814931,0.5,1200.0,181.741,-99.0,-99.0,-0.286,-98.99991,0.83,-6.282,1.69,145.0,4.17,4.18,1344.0
1300.0,9500.0,0.235,0.0003,0.0018,0.0001,0.0002,0.02,0.013,0.35,0.001,0.0014,0.008,0.025,0.0062,1.4,0.0012,0.0008,1140.0,872.6034,620.77856,2.7000017,1709.051,93.266,851.0,0.814814931,0.5,1200.0,4182.702,-99.0,-99.0,-0.379,-98.99991,0.86,-6.317,1.7,144.0,4.3,4.3,1462.0
1300.0,9500.0,0.235,0.0003,0.0018,0.0001,0.0002,0.02,0.013,0.35,0.001,0.0014,0.008,0.025,0.0062,1.4,0.0012,0.0008,1140.0,875.2152,621.913,2.7000027,1704.594,93.889,850.0,0.814815,0.5,1200.0,3199.082,-99.0,-99.0,-5.54,-79.71402,0.81,-6.513,1.68,144.0,4.15,4.15,1266.0
1300.0,9480.0,0.249,0.0003,0.0028,0.0001,0.0002,0.02,0.012,0.31,0.001,0.0019,0.008,0.027,0.0064,1.382,0.0013,0.0008,1140.0,879.7953,620.51276,2.7000008,1266.081,95.883,841.0,0.81481487,0.5,1200.0,2112.561,-99.0,-99.0,0.148,-98.99991,0.73,-6.299,1.71,146.0,4.3,4.3,1574.0
1300.0,9500.0,0.235,0.0003,0.0018,0.0001,0.0002,0.02,0.013,0.35,0.001,0.0014,0.008,0.025,0.0062,1.4,0.0012,0.0008,1140.0,870.22156,620.0495,2.7000022,1036.446,95.403,851.0,0.814814966,0.5,1200.0,177.707,1.221982,-25.414,-37.993,-15.21541,1.3,-6.985,1.73,144.0,4.13,4.17,1853.0
1300.0,9500.0,0.247,0.0003,0.0016,0.0001,0.0003,0.02,0.012,0.35,0.001,0.0015,0.008,0.023,0.0058,1.4,0.0013,0.0007,1140.0,875.26263,621.6956,2.600003,1706.746,94.452,841.0,0.80769253,0.5,1200.0,4170.337,-99.0,-99.0,-99.0,-18.35666,0.85,-5.982,1.69,146.0,4.38,4.39,1319.0
1300.0,7100.0,0.235,0.0003,0.0018,0.0001,0.0002,0.02,0.013,0.35,0.001,0.0014,0.008,0.025,0.0062,1.4,0.0012,0.0008,1140.0,879.396,621.81946,2.600001,1102.821,95.124,847.0,0.807692382,0.5,1200.0,188.323,-99.0,-99.0,-99.0,-18.66573,0.84,-6.046,1.7,145.0,4.07,4.09,1516.0
1390.0,9400.0,0.223,0.0002,0.0014,0.001,0.0003,0.02,0.009,0.2,0.001,0.0018,0.007,0.039,0.005,0.95,0.0009,0.0007,1140.0,891.66583,681.099,2.6999977,1677.063,94.946,850.0,0.814814657,0.5,1224.0,1269.6,1.219589,-20.567,-20.268,0.2639498,0.83,-6.995,1.73,131.0,4.84,4.84,1948.0
1390.0,9450.0,0.225,0.0002,0.0015,0.001,0.0003,0.02,0.01,0.27,0.001,0.0019,0.007,0.038,0.0045,1.0,0.0007,0.0006,1140.0,907.17236,681.1744,2.6999984,1682.715,97.44,841.0,0.814814705,0.5,1224.0,1251.44,1.227663,-18.739,-4.608,7.707415,0.81,-6.507,1.74,134.0,4.29,4.31,2104.0
1390.0,9430.0,0.225,0.0002,0.0015,0.001,0.0003,0.02,0.01,0.27,0.001,0.0019,0.007,0.038,0.0045,1.0,0.0007,0.0006,1140.0,900.4121,678.41833,2.7000017,1681.212,96.587,841.0,0.814814931,0.5,1224.0,265.015,1.224528,-17.495,-8.162,-0.9842012,0.79,-6.491,1.74,131.0,4.32,4.32,2059.0
1390.0,9400.0,0.225,0.0002,0.0015,0.001,0.0003,0.02,0.01,0.27,0.001,0.0019,0.007,0.038,0.0045,1.0,0.0007,0.0006,1140.0,895.6134,679.15375,2.7000008,1682.502,85.278,849.0,0.81481487,0.5,1224.0,1183.512,1.222022,-22.62,-28.626,-13.24421,0.88,-6.871,1.74,136.0,4.37,4.38,1977.0
1390.0,9450.0,0.204,0.0002,0.0026,0.001,0.0002,0.02,0.009,0.26,0.001,0.0015,0.007,0.04,0.0063,0.968,0.0008,0.0007,1140.0,896.41797,682.99347,2.7000003,1625.784,94.957,841.0,0.814814835,0.5,1260.0,3746.523,1.217037,-21.631,-39.951,-27.94198,0.8,-6.514,1.74,133.0,4.23,4.23,2083.0
1390.0,9430.0,0.225,0.0002,0.0015,0.001,0.0003,0.02,0.01,0.27,0.001,0.0019,0.007,0.038,0.0045,1.0,0.0007,0.0006,1140.0,896.0929,679.7725,2.7000015,1688.392,90.295,841.0,0.814814918,0.5,1230.0,2096.875,1.170247,-18.49,-5.282,11.32228,0.78,-6.777,1.74,136.0,4.4,4.4,2021.0
1390.0,9410.0,0.204,0.0002,0.0026,0.001,0.0002,0.02,0.009,0.26,0.001,0.0015,0.007,0.04,0.0063,0.968,0.0008,0.0007,1140.0,899.1936,678.9308,2.7000015,1681.816,92.735,851.0,0.814814918,0.5,1224.0,1245.73,1.218721,-19.521,-15.978,-3.479915,0.83,-6.949,1.74,134.0,4.47,4.49,2042.0
1390.0,9400.0,0.204,0.0002,0.0026,0.001,0.0002,0.02,0.009,0.26,0.001,0.0015,0.007,0.04,0.0063,0.968,0.0008,0.0007,1140.0,900.6636,682.0409,2.7000005,1217.248,92.815,847.0,0.814814849,0.5,1224.0,956.3,1.237362,-23.499,-14.34,0.7279968,0.83,-6.93,1.74,132.0,4.55,4.55,2156.0
1390.0,9400.0,0.204,0.0002,0.0026,0.001,0.0002,0.02,0.009,0.26,0.001,0.0015,0.007,0.04,0.0063,0.968,0.0008,0.0007,1140.0,906.55005,678.57196,2.7000017,1059.666,88.398,851.0,0.814814931,0.5,60.0,182.325,-99.0,-99.0,-3.776,-98.99991,0.83,-6.494,1.74,134.0,4.24,4.28,2077.0
1390.0,9450.0,0.223,0.0002,0.0014,0.001,0.0003,0.02,0.009,0.2,0.001,0.0018,0.007,0.039,0.005,0.95,0.0009,0.0007,1140.0,897.32733,679.1891,2.700001,1684.807,95.822,850.0,0.814814883,0.5,1224.0,1292.195,1.214933,-20.599,-22.434,-5.682362,0.86,-6.981,1.73,132.0,4.66,4.69,2011.0
1390.0,9050.0,0.225,0.0002,0.0015,0.001,0.0003,0.02,0.01,0.27,0.001,0.0019,0.007,0.038,0.0045,1.0,0.0007,0.0006,1140.0,900.7286,680.4791,2.7000012,1647.851,92.375,851.0,0.814814897,0.5,1224.0,199.648,1.203194,-20.962,-27.002,-13.72593,0.85,-6.485,1.74,133.0,4.51,4.52,2041.0
1390.0,9400.0,0.204,0.0002,0.0026,0.001,0.0002,0.02,0.009,0.26,0.001,0.0015,0.007,0.04,0.0063,0.968,0.0008,0.0007,1140.0,896.9841,679.5842,2.7000005,784.813,90.802,851.0,0.814814849,0.5,117.0,998.687,-10.80982,-99.0,-8.707,-98.99991,0.82,-6.453,1.73,134.0,4.3,4.32,1969.0
1390.0,9050.0,0.225,0.0002,0.0015,0.001,0.0003,0.02,0.01,0.27,0.001,0.0019,0.007,0.038,0.0045,1.0,0.0007,0.0006,1140.0,896.04486,679.8402,2.6999998,1587.484,92.468,848.0,0.814814801,0.5,1224.0,1126.177,1.210863,-19.955,-22.402,-9.227282,0.89,-6.493,1.74,135.0,4.29,4.3,2039.0
1390.0,9400.0,0.204,0.0002,0.0026,0.001,0.0002,0.02,0.009,0.26,0.001,0.0015,0.007,0.04,0.0063,0.968,0.0008,0.0007,1140.0,900.3281,681.4782,2.6999989,1056.609,88.069,848.0,0.814814739,0.5,60.0,1075.239,-99.0,-99.0,-3.631,-98.99991,0.8,-6.527,1.73,133.0,4.31,4.33,1992.0
1390.0,9500.0,0.225,0.0002,0.0015,0.001,0.0003,0.02,0.01,0.27,0.001,0.0019,0.007,0.038,0.0045,1.0,0.0007,0.0006,1140.0,894.345,678.8016,2.700001,938.098,95.865,846.0,0.814814883,0.5,60.0,1038.889,1.222805,-99.0,-99.0,-98.99991,0.88,-6.514,1.73,136.0,4.25,4.25,1903.0
1390.0,9500.0,0.223,0.0002,0.0014,0.001,0.0003,0.02,0.009,0.2,0.001,0.0018,0.007,0.039,0.005,0.95,0.0009,0.0007,1140.0,895.7832,679.3935,2.6999993,1688.402,78.741,848.0,0.814814767,0.5,1308.0,3132.695,1.225216,-99.0,-99.0,-98.99991,0.82,-6.533,1.73,134.0,4.58,4.6,1928.0
1390.0,9450.0,0.204,0.0002,0.0026,0.001,0.0002,0.02,0.009,0.26,0.001,0.0015,0.007,0.04,0.0063,0.968,0.0008,0.0007,1140.0,901.6496,680.9546,2.7000008,945.941,98.301,847.0,0.81481487,0.5,1287.0,168.664,1.222788,-99.0,-99.0,-98.99991,0.84,-6.494,1.72,135.0,4.53,4.55,1791.0
1390.0,9400.0,0.223,0.0002,0.0014,0.001,0.0003,0.02,0.009,0.2,0.001,0.0018,0.007,0.039,0.005,0.95,0.0009,0.0007,1140.0,893.58093,677.94763,2.7,1696.566,96.205,847.0,0.814814815,0.5,60.0,1065.268,1.222072,-99.0,-99.0,-98.99991,0.86,-6.52,1.73,135.0,4.56,4.56,2030.0
1390.0,9450.0,0.204,0.0002,0.0026,0.001,0.0002,0.02,0.009,0.26,0.001,0.0015,0.007,0.04,0.0063,0.968,0.0008,0.0007,1140.0,897.16455,680.2834,2.700001,1678.392,98.056,852.0,0.814814883,0.5,60.0,947.571,1.218705,-99.0,-99.0,-98.99991,0.84,-6.496,1.73,136.0,4.73,4.73,1946.0
1390.0,9400.0,0.223,0.0002,0.0014,0.001,0.0003,0.02,0.009,0.2,0.001,0.0018,0.007,0.039,0.005,0.95,0.0009,0.0007,1140.0,901.76117,681.679,2.7000003,953.634,98.048,845.0,0.814814835,0.5,1287.0,164.704,1.216125,-99.0,-55.004,-64.65327,0.84,-6.501,1.72,135.0,4.51,4.51,1869.0
1390.0,9400.0,0.223,0.0002,0.0014,0.001,0.0003,0.02,0.009,0.2,0.001,0.0018,0.007,0.039,0.005,0.95,0.0009,0.0007,1140.0,894.07666,676.0459,2.7000008,910.214,95.257,845.0,0.81481487,0.5,1287.0,896.023,1.216652,-99.0,-99.0,-95.89065,0.79,-6.498,1.73,134.0,4.76,4.77,2046.0
1390.0,9400.0,0.223,0.0002,0.0014,0.001,0.0003,0.02,0.009,0.2,0.001,0.0018,0.007,0.039,0.005,0.95,0.0009,0.0007,1140.0,895.68005,681.3408,2.700001,921.391,89.292,852.0,0.814814883,0.5,1287.0,928.178,1.237434,-21.811,-34.961,-16.59339,0.75,-6.536,1.72,132.0,4.37,4.37,1813.0
1390.0,9500.0,0.223,0.0002,0.0014,0.001,0.0003,0.02,0.009,0.2,0.001,0.0018,0.007,0.039,0.005,0.95,0.0009,0.0007,1140.0,898.0721,678.8904,2.699999,1689.032,103.613,841.0,0.814814746,0.5,1250.0,1425.585,1.239788,-22.571,-14.719,-1.608202,0.76,-6.569,1.75,128.0,5.01,5.14,2169.0
1390.0,9450.0,0.204,0.0002,0.0026,0.001,0.0002,0.02,0.009,0.26,0.001,0.0015,0.007,0.04,0.0063,0.968,0.0008,0.0007,1140.0,890.3207,679.3495,2.7000008,949.554,93.26,846.0,0.81481487,0.5,1287.0,876.576,1.222404,-99.0,-99.0,-98.99991,0.87,-6.444,1.73,136.0,4.59,4.61,2047.0
1300.0,9150.0,0.277,0.0003,0.0025,0.0001,0.0008,0.02,0.013,0.35,0.001,0.0015,0.007,0.045,0.0043,1.757,0.001,0.0009,1140.0,873.4363,684.9774,2.6999972,1593.034,87.75,847.0,0.814814623,0.5,1200.0,330.361,1.227913,-1.618,-11.112,5.161758,0.83,-6.478,1.71,158.0,3.29,3.3,1609.0
1300.0,9450.0,0.283,0.0003,0.0025,0.0001,0.0011,0.02,0.013,0.35,0.001,0.0014,0.007,0.049,0.005,1.8,0.001,0.0012,1140.0,882.6592,688.1065,2.6999993,1703.332,97.241,852.0,0.814814767,0.5,1070.0,375.301,1.190255,-18.965,-27.04,-8.446969,3.43,-7.306,1.71,167.0,3.5,3.5,1574.0
1300.0,9500.0,0.277,0.0003,0.0025,0.0001,0.0008,0.02,0.013,0.35,0.001,0.0015,0.007,0.045,0.0043,1.757,0.001,0.0009,1140.0,873.1289,688.03296,2.7000012,1716.854,0.0,0.0,0.814814897,0.5,1220.0,4126.0,0.0,0.0,0.0,0.0,2.88,0.0,1.71,161.0,3.18,3.24,1431.0
1300.0,9430.0,0.283,0.0003,0.0025,0.0001,0.0011,0.02,0.013,0.35,0.001,0.0014,0.007,0.049,0.005,1.8,0.001,0.0012,1140.0,873.0407,690.4558,2.700003,940.24,87.605,843.0,0.814815021,0.5,1200.0,907.006,1.183029,-24.081,-30.783,-16.51843,0.86,-7.007,1.72,164.0,3.32,3.33,1674.0
1300.0,9500.0,0.277,0.0003,0.0025,0.0001,0.0008,0.02,0.013,0.35,0.001,0.0015,0.007,0.045,0.0043,1.757,0.001,0.0009,1140.0,875.70654,688.4277,2.7000027,953.39,87.387,853.0,0.814815,0.5,1210.0,1022.413,1.183857,-27.812,-30.878,-13.40188,0.76,-6.48,1.71,168.0,3.32,3.32,1582.0
1300.0,9430.0,0.283,0.0003,0.0025,0.0001,0.0011,0.02,0.013,0.35,0.001,0.0014,0.007,0.049,0.005,1.8,0.001,0.0012,1140.0,872.8228,689.992,2.7000022,935.31,87.636,844.0,0.814814966,0.5,1200.0,883.439,1.199057,-24.227,-28.686,-15.37556,0.85,-7.001,1.71,165.0,3.25,3.26,1544.0
1300.0,9400.0,0.273,0.0003,0.0024,0.0001,0.0013,0.02,0.014,0.35,0.001,0.0015,0.007,0.045,0.0045,1.755,0.001,0.0011,1140.0,872.83167,690.7274,2.7000015,1372.744,96.738,850.0,0.814814918,0.5,1000.0,1188.737,1.228698,-20.796,-28.885,-14.6748,0.79,-5.819,1.69,165.0,3.79,3.79,1342.0
1300.0,9450.0,0.283,0.0003,0.0025,0.0001,0.0011,0.02,0.013,0.35,0.001,0.0014,0.007,0.049,0.005,1.8,0.001,0.0012,1140.0,875.78937,691.98596,2.700002,1706.11,97.233,841.0,0.814814952,0.5,1070.0,195.266,1.174775,-18.859,-20.54,-4.557094,3.37,-7.136,1.71,165.0,3.42,3.43,1691.0
1300.0,9400.0,0.273,0.0003,0.0024,0.0001,0.0013,0.02,0.014,0.35,0.001,0.0015,0.007,0.045,0.0045,1.755,0.001,0.0011,1140.0,870.58813,688.39624,2.7000015,508.0,96.796,842.0,0.814814918,0.5,1070.0,1259.599,1.191837,-16.794,-12.685,2.947517,3.35,-7.073,1.7,163.0,3.26,3.26,1485.0
1300.0,9410.0,0.283,0.0003,0.0025,0.0001,0.0011,0.02,0.013,0.35,0.001,0.0014,0.007,0.049,0.005,1.8,0.001,0.0012,1140.0,855.4231,687.2714,2.7000034,930.169,92.772,840.0,0.814815048,0.5,1200.0,194.055,1.205002,-23.528,-39.96,-18.49072,0.78,-6.516,1.72,167.0,3.3,3.3,1680.0
1300.0,9400.0,0.273,0.0003,0.0024,0.0001,0.0013,0.02,0.014,0.35,0.001,0.0015,0.007,0.045,0.0045,1.755,0.001,0.0011,1140.0,868.0152,689.68164,2.699998,942.066,87.593,845.0,0.814814678,0.5,1200.0,978.344,1.220969,-25.622,-38.169,-18.14079,0.82,-6.482,1.7,165.0,3.46,3.46,1467.0
1300.0,9400.0,0.283,0.0003,0.0025,0.0001,0.0011,0.02,0.013,0.35,0.001,0.0014,0.007,0.049,0.005,1.8,0.001,0.0012,1140.0,867.6149,690.81995,2.6999996,933.433,87.79,841.0,0.814814787,0.5,1200.0,178.769,1.210154,-27.942,-39.955,-18.74215,0.71,-6.496,1.7,161.0,3.22,3.22,1481.0
1300.0,9400.0,0.273,0.0003,0.0024,0.0001,0.0013,0.02,0.014,0.35,0.001,0.0015,0.007,0.045,0.0045,1.755,0.001,0.0011,1140.0,869.6946,689.3469,2.6999974,930.97,89.213,849.0,0.814814636,0.5,1200.0,177.07,1.226792,-21.181,-32.933,-19.55586,0.84,-6.466,1.71,163.0,3.45,3.45,1523.0
1300.0,9400.0,0.283,0.0003,0.0025,0.0001,0.0011,0.02,0.013,0.35,0.001,0.0014,0.007,0.049,0.005,1.8,0.001,0.0012,1140.0,870.4422,690.2175,2.699999,939.862,87.624,848.0,0.814814746,0.5,1200.0,1191.532,1.212081,-25.428,-36.83,-16.24197,0.81,-6.457,1.7,167.0,3.29,3.3,1506.0
1300.0,9430.0,0.283,0.0003,0.0025,0.0001,0.0011,0.02,0.013,0.35,0.001,0.0014,0.007,0.049,0.005,1.8,0.001,0.0012,1140.0,870.36426,690.2483,2.7000005,960.467,87.583,850.0,0.814814849,0.5,1200.0,1043.689,1.259452,-23.364,-35.547,-15.55388,0.79,-6.503,1.7,168.0,3.14,3.16,1416.0
1300.0,9500.0,0.277,0.0003,0.0025,0.0001,0.0008,0.02,0.013,0.35,0.001,0.0015,0.007,0.045,0.0043,1.757,0.001,0.0009,1140.0,870.4613,688.4933,2.6999984,956.632,87.622,850.0,0.814814705,0.5,1200.0,1109.113,1.239318,-26.057,-32.075,-12.44983,0.7,-6.646,1.71,163.0,3.32,3.33,1590.0
1300.0,9500.0,0.277,0.0003,0.0025,0.0001,0.0008,0.02,0.013,0.35,0.001,0.0015,0.007,0.045,0.0043,1.757,0.001,0.0009,1140.0,869.31036,689.01605,2.700001,1036.248,87.836,847.0,0.814814883,0.5,1200.0,179.406,1.212206,-26.485,-39.711,-17.73391,0.69,-6.492,1.72,160.0,3.16,3.16,1827.0
1300.0,9400.0,0.283,0.0003,0.0025,0.0001,0.0011,0.02,0.013,0.35,0.001,0.0014,0.007,0.049,0.005,1.8,0.001,0.0012,1140.0,868.89795,689.5001,2.7000012,1133.156,87.636,842.0,0.814814897,0.5,1200.0,1243.737,1.197018,-17.666,-17.594,-10.29221,0.85,-6.986,1.7,167.0,3.16,3.18,1478.0
1300.0,9400.0,0.273,0.0003,0.0024,0.0001,0.0013,0.02,0.014,0.35,0.001,0.0015,0.007,0.045,0.0045,1.755,0.001,0.0011,1140.0,870.6529,688.68964,2.6999998,937.84,87.798,841.0,0.814814801,0.5,1200.0,1144.508,1.238214,-27.3,-23.055,-4.739456,0.81,-6.603,1.7,164.0,3.35,3.36,1479.0
1300.0,9500.0,0.277,0.0003,0.0025,0.0001,0.0008,0.02,0.013,0.35,0.001,0.0015,0.007,0.045,0.0043,1.757,0.001,0.0009,1140.0,868.1147,688.7804,2.7000005,963.031,88.702,846.0,0.814814849,0.5,1200.0,937.792,1.198128,-25.686,-39.96,-19.13856,0.83,-6.472,1.71,159.0,3.3,3.3,1662.0
1300.0,9400.0,0.273,0.0003,0.0024,0.0001,0.0013,0.02,0.014,0.35,0.001,0.0015,0.007,0.045,0.0045,1.755,0.001,0.0011,1140.0,869.6492,690.04456,2.7000022,1044.617,83.816,841.0,0.814814966,0.5,1200.0,177.919,1.194984,-24.96,-15.2,-0.4870102,0.78,-6.571,1.71,161.0,3.17,3.18,1652.0
1300.0,9500.0,0.277,0.0003,0.0025,0.0001,0.0008,0.02,0.013,0.35,0.001,0.0015,0.007,0.045,0.0043,1.757,0.001,0.0009,1140.0,871.4557,689.4301,2.699999,1203.541,94.409,849.0,0.814814746,0.5,1200.0,871.338,1.257501,-19.668,-26.041,-9.742002,0.79,-6.604,1.73,160.0,3.29,3.3,1820.0
1300.0,9400.0,0.273,0.0003,0.0024,0.0001,0.0013,0.02,0.014,0.35,0.001,0.0015,0.007,0.045,0.0045,1.755,0.001,0.0011,1140.0,869.81726,688.58954,2.7000022,1179.276,0.0,0.0,0.814814966,0.5,1210.0,1443.175,0.0,0.0,0.0,0.0,0.84,0.0,1.69,161.0,3.23,3.24,1243.0
1300.0,9500.0,0.277,0.0003,0.0025,0.0001,0.0008,0.02,0.013,0.35,0.001,0.0015,0.007,0.045,0.0043,1.757,0.001,0.0009,1140.0,869.9062,689.8543,2.7000024,958.231,87.675,842.0,0.814814979,0.5,1200.0,897.877,1.192498,-18.274,-12.936,-7.931069,0.78,-7.029,1.71,162.0,3.16,3.16,1633.0
1300.0,9400.0,0.273,0.0003,0.0024,0.0001,0.0013,0.02,0.014,0.35,0.001,0.0015,0.007,0.045,0.0045,1.755,0.001,0.0011,1140.0,875.2033,689.9765,2.699999,1699.401,97.102,842.0,0.814814746,0.5,1070.0,1273.991,1.190602,-18.925,-8.012,9.015979,3.6,-6.892,1.7,160.0,3.45,3.45,1533.0
1100.0,9500.0,0.383,0.0003,0.0017,0.0005,0.0002,0.02,0.009,0.29,0.0025,0.0025,0.009,0.016,0.004,2.25,0.001,0.0002,1140.0,872.7317,688.53845,2.6000004,1692.594,87.362,848.0,0.807692337,0.5,865.0,1229.141,1.219469,-35.875,-33.42,-21.25156,1.19,-6.501,1.7,177.0,3.22,3.22,1490.0
1100.0,9500.0,0.394,0.0003,0.0022,0.0003,0.0002,0.02,0.009,0.29,0.0025,0.003,0.009,0.015,0.004,2.2,0.001,0.0002,1140.0,875.26324,689.439,2.600001,1709.548,91.019,847.0,0.807692382,0.5,1015.0,4185.37,1.214263,-9.46,-4.22,5.707547,1.3,-6.792,1.7,182.0,3.04,3.04,1351.0
1100.0,9500.0,0.397,0.0003,0.0017,0.0003,0.0002,0.02,0.008,0.26,0.0025,0.003,0.009,0.012,0.004,2.215,0.001,0.0002,1140.0,874.47766,687.0712,2.6000004,1705.531,87.398,842.0,0.807692337,0.5,865.0,1282.936,1.231232,-35.873,-33.456,-16.658,1.35,-6.504,1.71,173.0,3.27,3.28,1492.0
1100.0,9500.0,0.376,0.0002,0.0009,0.0003,0.0002,0.02,0.008,0.3,0.0025,0.0025,0.009,0.013,0.0037,2.235,0.001,0.0004,1140.0,870.5892,686.124,2.600002,1702.5,86.921,845.0,0.807692456,0.5,465.0,986.234,-99.0,-21.781,-99.0,-98.99991,4.1,-8.977,1.7,190.0,3.01,3.02,1425.0
1100.0,9500.0,0.376,0.0002,0.0009,0.0003,0.0002,0.02,0.008,0.3,0.0025,0.0025,0.009,0.013,0.0037,2.235,0.001,0.0004,1140.0,878.3572,690.48395,2.600003,1061.805,88.002,851.0,0.80769253,0.5,1000.0,1227.006,1.217494,-24.856,-4.379,3.612202,1.27,-6.427,1.71,174.0,3.13,3.16,1525.0
1100.0,9600.0,0.397,0.0003,0.0017,0.0003,0.0002,0.02,0.008,0.26,0.0025,0.003,0.009,0.012,0.004,2.215,0.001,0.0002,1140.0,876.336,687.1304,2.6000016,741.281,57.843,852.0,0.807692426,0.5,1000.0,214.522,1.212632,-30.689,-7.667,-0.7954724,1.18,-7.67,1.69,180.0,2.95,2.95,1244.0
1100.0,9500.0,0.383,0.0003,0.0017,0.0005,0.0002,0.02,0.009,0.29,0.0025,0.0025,0.009,0.016,0.004,2.25,0.001,0.0002,1140.0,876.36725,688.43866,2.600003,1688.646,87.375,845.0,0.80769253,0.5,184.15,1230.09,1.218527,-36.151,-34.191,-20.41952,1.37,-6.456,1.7,177.0,3.29,3.3,1396.0
1100.0,9500.0,0.383,0.0003,0.0017,0.0005,0.0002,0.02,0.009,0.29,0.0025,0.0025,0.009,0.016,0.004,2.25,0.001,0.0002,1140.0,877.1869,690.31354,2.6000035,1666.756,86.01,847.0,0.807692567,0.5,1015.0,3958.423,1.212344,-4.527,-6.168,3.774728,1.2,-6.991,1.7,181.0,3.06,3.07,1461.0
