Repository: Achyut-Krishna/JSW_Internship

# JSW_Internship
Property Prediction model using regression algorithms , this project is the part of my summer internship at JSW steel 2021  We were provided with raw data of 5135 rows and 45 columns which had to be cleaned first and later applied 5 different algorithms like KNN, Random Forest, ANN, Support Vector Regressor and Multiple Regressor to predict which gave the highest R2_score value and the least RMSE. Conclusion :- Random Forest was found to be relatively the best learner for this model and hence we deployed our machine learning model using html, css, flask.

File: final_data.csv (part 7 of 40)
Slab Width,Slab Length,AL,B,C,CA,NB,CR,CU,MN,MO,N,NI,P,S,SI,TI,V,Reheating Furnace Exit Temp,Finishing Temp,Coiling Temp,FM Exit Thickness,Coil Outr Dia,Avg line speed,weld pressure,Reduction Ratio,ACL-Thickness,ACL-Width,ACL-Length,O2 in Heating Element Furnace,Radiant Tube Furnace Dewpoint,After Tube Cooling Dewpoint,Rapid Jet Cooling Dewpoint,Coating Thickness,Drying Furnace Press,B50,Hardness,Coreloss-Before Aging,Coreloss After Aging,Permeability
1100.0,9500.0,0.383,0.0003,0.0017,0.0005,0.0002,0.02,0.009,0.29,0.0025,0.0025,0.009,0.016,0.004,2.25,0.001,0.0002,1140.0,874.4749,684.96136,2.6000016,1679.821,68.674,847.0,0.807692426,0.5,1020.0,4027.104,1.223325,-23.427,-33.064,-29.88412,0.86,-6.873,1.69,180.0,2.89,2.89,1163.0
1100.0,9500.0,0.394,0.0003,0.0022,0.0003,0.0002,0.02,0.009,0.29,0.0025,0.003,0.009,0.015,0.004,2.2,0.001,0.0002,1140.0,871.82416,685.50073,2.6000016,1053.095,85.099,841.0,0.807692426,0.5,1000.0,1336.661,1.180089,-23.206,-6.814,3.495132,1.29,-5.977,1.7,176.0,3.05,3.06,1438.0
1100.0,9500.0,0.383,0.0003,0.0017,0.0005,0.0002,0.02,0.009,0.29,0.0025,0.0025,0.009,0.016,0.004,2.25,0.001,0.0002,1140.0,875.17554,690.68835,2.6000037,1729.659,93.178,840.0,0.807692581,0.5,1000.0,1269.809,1.243877,-22.574,-23.376,1.958864,3.8,-8.466,1.68,178.0,3.09,3.09,1224.0
1100.0,9500.0,0.394,0.0003,0.0022,0.0003,0.0002,0.02,0.009,0.29,0.0025,0.003,0.009,0.015,0.004,2.2,0.001,0.0002,1140.0,875.1046,689.64526,2.6000018,1683.658,68.737,841.0,0.807692441,0.5,1020.0,4047.377,1.197044,-23.434,-34.162,-29.36834,0.52,-6.87,1.7,180.0,2.88,2.89,1338.0
1100.0,9500.0,0.394,0.0003,0.0022,0.0003,0.0002,0.02,0.009,0.29,0.0025,0.003,0.009,0.015,0.004,2.2,0.001,0.0002,1140.0,873.52405,690.0115,2.6000028,1652.206,0.0,0.0,0.807692515,0.5,1000.0,1585.223,0.0,0.0,0.0,0.0,1.23,0.0,1.7,172.0,2.97,3.0,1470.0
1100.0,9600.0,0.397,0.0003,0.0017,0.0003,0.0002,0.02,0.008,0.26,0.0025,0.003,0.009,0.012,0.004,2.215,0.001,0.0002,1140.0,871.0426,687.7721,2.600005,1722.694,87.37,844.0,0.807692678,0.5,1015.0,4256.249,1.233071,-37.147,-32.381,-20.77408,1.35,-6.498,1.7,173.0,3.26,3.26,1433.0
1100.0,7400.0,0.397,0.0003,0.0017,0.0003,0.0002,0.02,0.008,0.26,0.0025,0.003,0.009,0.012,0.004,2.215,0.001,0.0002,1140.0,876.6494,691.1744,2.6000059,1500.168,87.408,847.0,0.807692744,0.5,1015.0,3129.716,1.218739,-34.258,-25.473,-15.39725,1.21,-6.221,1.7,174.0,3.11,3.11,1393.0
1100.0,7400.0,0.397,0.0003,0.0017,0.0003,0.0002,0.02,0.008,0.26,0.0025,0.003,0.009,0.012,0.004,2.215,0.001,0.0002,1140.0,875.25684,687.5881,2.6000044,1519.655,87.395,843.0,0.807692633,0.5,184.15,985.041,1.244782,-36.354,-34.873,-15.96935,1.37,-6.485,1.7,178.0,3.25,3.26,1396.0
1100.0,7400.0,0.397,0.0003,0.0017,0.0003,0.0002,0.02,0.008,0.26,0.0025,0.003,0.009,0.012,0.004,2.215,0.001,0.0002,1140.0,877.2841,689.8234,2.6000032,1504.74,87.666,841.0,0.807692544,0.5,1015.0,3151.298,1.21794,-3.292,-5.419,4.084475,1.2,-7.006,1.7,179.0,3.17,3.17,1358.0
1100.0,7400.0,0.397,0.0003,0.0017,0.0003,0.0002,0.02,0.008,0.26,0.0025,0.003,0.009,0.012,0.004,2.215,0.001,0.0002,1140.0,871.01306,684.10974,2.600004,1508.919,87.434,845.0,0.807692604,0.5,1015.0,3171.083,1.214951,-35.8,-20.623,-11.39099,1.17,-6.207,1.7,172.0,3.17,3.21,1417.0
1100.0,9500.0,0.376,0.0002,0.0009,0.0003,0.0002,0.02,0.008,0.3,0.0025,0.0025,0.009,0.013,0.0037,2.235,0.001,0.0004,1140.0,871.1648,686.1974,2.6000042,1660.014,69.05,852.0,0.807692618,0.5,1020.0,3923.195,1.237231,-23.972,-34.954,-30.58925,0.85,-6.645,1.69,179.0,2.97,2.99,1211.0
1100.0,9500.0,0.394,0.0003,0.0022,0.0003,0.0002,0.02,0.009,0.29,0.0025,0.003,0.009,0.015,0.004,2.2,0.001,0.0002,1140.0,877.3468,687.9287,2.6000047,1362.403,72.364,842.0,0.807692655,0.5,320.0,1171.465,1.23992,-32.166,-18.66,0.2008794,0.85,-6.997,1.7,182.0,2.9,2.91,1248.0
1100.0,9500.0,0.394,0.0003,0.0022,0.0003,0.0002,0.02,0.009,0.29,0.0025,0.003,0.009,0.015,0.004,2.2,0.001,0.0002,1140.0,874.5177,685.80444,2.600002,1716.743,87.735,848.0,0.807692456,0.5,1015.0,4224.097,1.209762,-3.251,-4.608,6.156683,1.2,-6.991,1.7,178.0,3.14,3.14,1421.0
1100.0,9500.0,0.383,0.0003,0.0017,0.0005,0.0002,0.02,0.009,0.29,0.0025,0.0025,0.009,0.016,0.004,2.25,0.001,0.0002,1140.0,874.8625,686.50726,2.600004,1711.725,87.552,844.0,0.807692604,0.5,465.0,997.233,-99.0,-21.882,-99.0,-98.99991,4.0,-8.983,1.7,188.0,3.25,3.25,1376.0
1100.0,9500.0,0.383,0.0003,0.0017,0.0005,0.0002,0.02,0.009,0.29,0.0025,0.0025,0.009,0.016,0.004,2.25,0.001,0.0002,1140.0,881.74646,683.4242,2.6000059,1622.307,92.984,842.0,0.807692744,0.5,247.3,1035.821,1.190489,-22.382,-5.532,9.124022,1.81,-6.949,1.69,179.0,3.3,3.32,1349.0
1100.0,9500.0,0.376,0.0002,0.0009,0.0003,0.0002,0.02,0.008,0.3,0.0025,0.0025,0.009,0.013,0.0037,2.235,0.001,0.0004,1140.0,869.15796,687.5573,2.6000025,1053.688,73.267,840.0,0.807692493,0.5,1000.0,1338.622,1.20514,-32.938,-10.1,5.986648,1.18,-6.587,1.7,175.0,2.84,2.85,1329.0
1100.0,9500.0,0.376,0.0002,0.0009,0.0003,0.0002,0.02,0.008,0.3,0.0025,0.0025,0.009,0.013,0.0037,2.235,0.001,0.0004,1140.0,869.7617,687.2144,2.6000042,1713.897,0.0,0.0,0.807692618,0.5,114.3,375.295,0.0,0.0,0.0,0.0,1.42,0.0,1.71,172.0,3.22,3.25,1498.0
1100.0,9500.0,0.376,0.0002,0.0009,0.0003,0.0002,0.02,0.008,0.3,0.0025,0.0025,0.009,0.013,0.0037,2.235,0.001,0.0004,1140.0,874.26984,690.6731,2.6000037,1711.425,68.832,853.0,0.807692581,0.5,1020.0,4195.457,1.197052,-23.233,-34.557,-29.06022,0.79,-6.752,1.69,182.0,2.92,2.93,1232.0
1100.0,9500.0,0.376,0.0002,0.0009,0.0003,0.0002,0.02,0.008,0.3,0.0025,0.0025,0.009,0.013,0.0037,2.235,0.001,0.0004,1140.0,870.66833,687.53125,2.6000023,1073.13,73.266,840.0,0.807692478,0.5,1000.0,1403.576,1.228094,-33.402,-24.078,0.8336099,1.29,-6.508,1.7,176.0,2.86,2.88,1358.0
1100.0,9500.0,0.394,0.0003,0.0022,0.0003,0.0002,0.02,0.009,0.29,0.0025,0.003,0.009,0.015,0.004,2.2,0.001,0.0002,1140.0,870.002,687.21796,2.6000059,1659.491,87.675,850.0,0.807692744,0.5,1015.0,3920.468,1.234337,-3.124,-4.069,7.52105,1.2,-6.999,1.7,182.0,3.23,3.26,1415.0
1100.0,9500.0,0.376,0.0002,0.0009,0.0003,0.0002,0.02,0.008,0.3,0.0025,0.0025,0.009,0.013,0.0037,2.235,0.001,0.0004,1140.0,868.9349,688.4836,2.6000056,1665.241,82.607,846.0,0.807692722,0.5,1015.0,3950.495,1.231535,-28.265,-8.358,-3.931192,1.29,-6.197,1.7,173.0,3.03,3.04,1381.0
1365.0,9500.0,0.002,0.0001,0.0024,0.0002,0.0008,0.031,0.008,0.25,0.001,0.0014,0.007,0.042,0.005,0.704,0.0003,0.0004,1140.0,879.8311,677.3873,2.9999995,1705.747,108.071,849.0,0.833333306,0.5,76.2,1332.624,1.222585,-99.0,-99.0,-98.99991,1.45,-6.272,1.72,130.0,6.1,6.1,2193.0
1365.0,9500.0,0.002,0.0001,0.0015,0.0002,0.0003,0.03,0.008,0.21,0.001,0.002,0.007,0.049,0.0042,0.717,0.0002,0.0002,1140.0,872.4241,675.441,2.9999998,1709.427,107.929,851.0,0.833333322,0.5,177.0,1320.062,1.229662,-99.0,-99.0,-98.99991,1.4,-6.157,1.74,128.0,5.48,5.48,2112.0
1365.0,9500.0,0.002,0.0001,0.0015,0.0002,0.0003,0.03,0.008,0.21,0.001,0.002,0.007,0.049,0.0042,0.717,0.0002,0.0002,1140.0,869.25354,674.7031,2.9999998,1730.454,0.0,0.0,0.833333322,0.5,76.2,1012.56,0.0,0.0,0.0,0.0,1.87,0.0,1.73,121.0,5.63,5.67,1995.0
1365.0,9500.0,0.002,0.0001,0.0015,0.0002,0.0003,0.03,0.008,0.21,0.001,0.002,0.007,0.049,0.0042,0.717,0.0002,0.0002,1140.0,872.75494,677.0905,3.0000012,1732.088,0.0,0.0,0.8333334,0.5,76.2,991.047,0.0,0.0,0.0,0.0,1.9,0.0,1.73,126.0,6.06,6.06,1856.0
1365.0,9500.0,0.002,0.0001,0.0015,0.0002,0.0003,0.03,0.008,0.21,0.001,0.002,0.007,0.049,0.0042,0.717,0.0002,0.0002,1140.0,864.72473,673.6509,3.0000002,751.855,101.272,850.0,0.833333344,0.5,233.0,566.127,1.232854,-99.0,-99.0,-98.99991,1.41,-6.231,1.74,122.0,5.62,5.65,2076.0
1365.0,7200.0,0.002,0.0001,0.0013,0.0002,0.0002,0.028,0.009,0.25,0.001,0.0012,0.007,0.049,0.005,0.714,0.0002,0.0003,1140.0,865.6042,676.68805,3.0000005,1458.474,101.363,842.0,0.833333361,0.5,233.0,932.444,1.224939,-99.0,-99.0,-98.99991,1.69,-7.168,1.73,122.0,5.36,5.36,1976.0
1365.0,7200.0,0.002,0.0001,0.0013,0.0002,0.0002,0.028,0.009,0.25,0.001,0.0012,0.007,0.049,0.005,0.714,0.0002,0.0003,1140.0,869.49335,680.94714,3.0000005,754.832,102.07,850.0,0.833333361,0.5,177.0,833.597,1.227179,-99.0,-99.0,-98.99991,1.35,-6.06,1.74,126.0,5.39,5.39,2080.0
1365.0,9500.0,0.002,0.0001,0.0015,0.0002,0.0003,0.03,0.008,0.21,0.001,0.002,0.007,0.049,0.0042,0.717,0.0002,0.0002,1140.0,864.21576,677.84814,2.9999998,737.359,101.065,850.0,0.833333322,0.5,233.0,851.597,1.225455,-99.0,-99.0,-98.99991,1.7,-6.315,1.72,122.0,5.98,6.01,1733.0
1365.0,9500.0,0.002,0.0001,0.0015,0.0002,0.0003,0.03,0.008,0.21,0.001,0.002,0.007,0.049,0.0042,0.717,0.0002,0.0002,1140.0,868.62085,678.5286,2.9999998,748.054,95.0,848.0,0.833333322,0.5,305.0,973.219,1.226291,-99.0,-99.0,-98.99991,1.84,-7.298,1.73,121.0,5.68,5.71,1889.0
1365.0,9600.0,0.002,0.0001,0.0013,0.0002,0.0002,0.028,0.009,0.25,0.001,0.0012,0.007,0.049,0.005,0.714,0.0002,0.0003,1140.0,868.2563,677.6065,3.0000012,1713.713,102.87,847.0,0.8333334,0.5,233.0,999.85,1.224011,-99.0,-99.0,-98.99991,1.78,-7.169,1.74,121.0,5.55,5.57,2025.0
1365.0,9500.0,0.002,0.0001,0.0024,0.0002,0.0008,0.031,0.008,0.25,0.001,0.0014,0.007,0.042,0.005,0.704,0.0003,0.0004,1140.0,869.4577,678.9042,3.0000002,1646.335,94.752,850.0,0.833333344,0.5,305.0,424.089,1.231607,-99.0,-99.0,-98.99991,1.64,-6.988,1.73,127.0,6.1,6.1,1797.0
1365.0,9500.0,0.002,0.0001,0.0024,0.0002,0.0008,0.031,0.008,0.25,0.001,0.0014,0.007,0.042,0.005,0.704,0.0003,0.0004,1140.0,869.96655,679.26166,3.0000021,971.972,109.044,840.0,0.83333345,0.5,199.0,985.394,1.185961,-18.782,-25.049,-13.65168,0.85,-6.194,1.72,126.0,6.43,6.46,1686.0
1365.0,9500.0,0.002,0.0001,0.0024,0.0002,0.0008,0.031,0.008,0.25,0.001,0.0014,0.007,0.042,0.005,0.704,0.0003,0.0004,1140.0,861.301,676.2829,3.0000012,1701.605,102.998,851.0,0.8333334,0.5,233.0,990.22,1.21964,-99.0,-99.0,-98.99991,1.69,-6.796,1.73,125.0,6.1,6.1,1813.0
1365.0,9500.0,0.002,0.0001,0.0024,0.0002,0.0008,0.031,0.008,0.25,0.001,0.0014,0.007,0.042,0.005,0.704,0.0003,0.0004,1140.0,868.48303,678.7544,2.9999995,508.0,107.781,851.0,0.833333306,0.5,233.0,1003.059,1.226427,-99.0,-99.0,-98.99991,1.6,-6.279,1.73,124.0,6.05,6.08,1823.0
1365.0,9500.0,0.002,0.0001,0.0015,0.0002,0.0003,0.03,0.008,0.21,0.001,0.002,0.007,0.049,0.0042,0.717,0.0002,0.0002,1140.0,861.32056,678.8201,3.0,1698.788,107.91,840.0,0.833333333,0.5,240.0,1313.246,1.222156,-99.0,-99.0,-98.99991,1.4,-6.057,1.74,127.0,5.41,5.41,2109.0
1365.0,9500.0,0.002,0.0001,0.0015,0.0002,0.0003,0.03,0.008,0.21,0.001,0.002,0.007,0.049,0.0042,0.717,0.0002,0.0002,1140.0,861.9676,679.7551,3.0000002,1700.595,107.994,850.0,0.833333344,0.5,177.0,982.367,1.224743,-99.0,-99.0,-98.99991,1.35,-6.063,1.74,129.0,5.64,5.64,2003.0
1365.0,9600.0,0.002,0.0001,0.0013,0.0002,0.0002,0.028,0.009,0.25,0.001,0.0012,0.007,0.049,0.005,0.714,0.0002,0.0003,1140.0,860.60205,679.21423,2.9999998,1714.224,102.878,849.0,0.833333322,0.5,233.0,987.01,1.225165,-99.0,-99.0,-98.99991,1.69,-7.242,1.74,122.0,5.37,5.38,2174.0
1365.0,9500.0,0.002,0.0001,0.0024,0.0002,0.0008,0.031,0.008,0.25,0.001,0.0014,0.007,0.042,0.005,0.704,0.0003,0.0004,1140.0,874.7448,682.9719,2.9999998,1701.045,102.277,851.0,0.833333322,0.5,76.2,977.424,1.232859,-99.0,-99.0,-98.99991,2.0,-6.753,1.73,125.0,6.1,6.1,1869.0
1365.0,9500.0,0.002,0.0001,0.0013,0.0002,0.0002,0.028,0.009,0.25,0.001,0.0012,0.007,0.049,0.005,0.714,0.0002,0.0003,1140.0,865.7463,678.6338,2.9999993,1705.44,107.844,852.0,0.833333294,0.5,233.0,980.591,1.23474,-99.0,-99.0,-98.99991,1.45,-6.151,1.74,127.0,5.34,5.34,2159.0
1365.0,9500.0,0.002,0.0001,0.0024,0.0002,0.0008,0.031,0.008,0.25,0.001,0.0014,0.007,0.042,0.005,0.704,0.0003,0.0004,1140.0,870.91254,679.96173,3.0000012,1697.922,99.956,849.0,0.8333334,0.5,233.0,961.733,1.22558,-99.0,-99.0,-98.99991,1.79,-6.91,1.73,123.0,5.96,5.98,1833.0
1365.0,9500.0,0.002,0.0001,0.0013,0.0002,0.0002,0.028,0.009,0.25,0.001,0.0012,0.007,0.049,0.005,0.714,0.0002,0.0003,1140.0,872.6035,681.0999,2.9999995,508.0,102.857,849.0,0.833333306,0.5,233.0,931.642,1.22785,-99.0,-99.0,-98.99991,1.8,-7.245,1.73,120.0,5.32,5.33,1986.0
1365.0,9600.0,0.002,0.0001,0.0013,0.0002,0.0002,0.028,0.009,0.25,0.001,0.0012,0.007,0.049,0.005,0.714,0.0002,0.0003,1140.0,863.6775,679.1979,2.999999,1713.496,107.655,852.0,0.833333278,0.5,233.0,1180.801,1.223621,-99.0,-99.0,-98.99991,1.52,-6.197,1.74,123.0,5.41,5.42,2081.0
1365.0,9500.0,0.002,0.0001,0.0024,0.0002,0.0008,0.031,0.008,0.25,0.001,0.0014,0.007,0.042,0.005,0.704,0.0003,0.0004,1140.0,883.40247,662.187,3.000001,1663.018,102.896,851.0,0.833333389,0.5,76.2,203.231,1.209482,-20.442,-24.47,-17.98773,0.74,-6.602,1.73,129.0,6.11,7.15,1909.0
1320.0,9500.0,0.002,0.0002,0.0019,0.0002,0.0004,0.03,0.007,0.17,0.001,0.0026,0.007,0.044,0.005,0.682,0.0003,0.0005,1140.0,856.4618,662.27136,2.999994,1696.03,107.523,844.0,0.833333,0.5,1200.0,190.151,1.179021,-21.599,-23.049,-10.95947,0.82,-6.033,1.75,126.0,6.37,7.9,2073.0
1320.0,9450.0,0.002,0.0001,0.0017,0.0002,0.0005,0.026,0.007,0.21,0.001,0.0014,0.007,0.048,0.005,0.662,0.0002,0.0003,1140.0,852.79443,625.18365,2.9999979,1075.885,98.293,853.0,0.833333217,0.5,1250.0,1412.876,1.221682,-99.0,-99.0,-98.99991,1.65,-7.003,1.73,124.0,5.41,5.44,2007.0
1320.0,9500.0,0.002,0.0001,0.0017,0.0002,0.0005,0.026,0.007,0.21,0.001,0.0014,0.007,0.048,0.005,0.662,0.0002,0.0003,1140.0,848.20557,670.63745,2.9999995,1058.433,108.144,842.0,0.833333306,0.5,1250.0,793.682,1.230463,-99.0,-99.0,-98.99991,1.5,-6.77,1.73,124.0,5.45,5.45,1916.0
1320.0,9100.0,0.001,0.0001,0.0016,0.0002,0.0003,0.023,0.008,0.21,0.001,0.0013,0.007,0.044,0.005,0.711,0.0002,0.0003,1140.0,858.6491,674.02386,2.9999983,933.733,106.01,849.0,0.833333239,0.5,1232.0,964.144,1.234214,-99.0,-99.0,-98.99991,1.56,-6.284,1.74,126.0,5.81,5.84,2091.0
1320.0,9500.0,0.002,0.0002,0.0019,0.0002,0.0004,0.03,0.007,0.17,0.001,0.0026,0.007,0.044,0.005,0.682,0.0003,0.0005,1140.0,879.22516,682.39087,3.0000002,945.781,105.664,842.0,0.833333344,0.5,1232.0,866.077,1.225303,-99.0,-99.0,-98.99991,1.7,-6.195,1.74,125.0,6.62,6.62,1896.0
1320.0,9500.0,0.002,0.0002,0.0019,0.0002,0.0004,0.03,0.007,0.17,0.001,0.0026,0.007,0.044,0.005,0.682,0.0003,0.0005,1140.0,861.7412,677.63153,3.0000017,1054.571,108.217,841.0,0.833333428,0.5,1250.0,1341.55,1.230397,-99.0,-99.0,-98.99991,1.47,-6.772,1.74,124.0,6.25,6.38,1890.0
1320.0,9500.0,0.002,0.0002,0.0019,0.0002,0.0004,0.03,0.007,0.17,0.001,0.0026,0.007,0.044,0.005,0.682,0.0003,0.0005,1140.0,857.09705,678.8451,3.000004,1046.106,108.261,841.0,0.833333556,0.5,1250.0,1313.616,1.229563,-99.0,-99.0,-98.99991,1.54,-6.704,1.73,124.0,6.3,6.39,1976.0
1320.0,9500.0,0.002,0.0002,0.0019,0.0002,0.0004,0.03,0.007,0.17,0.001,0.0026,0.007,0.044,0.005,0.682,0.0003,0.0005,1140.0,862.97833,680.7788,3.0000007,1128.603,103.196,850.0,0.833333372,0.5,1250.0,1063.134,1.229161,-99.0,-99.0,-98.99991,1.71,-6.754,1.74,125.0,6.48,6.52,1997.0
1320.0,9500.0,0.002,0.0001,0.0017,0.0002,0.0005,0.026,0.007,0.21,0.001,0.0014,0.007,0.048,0.005,0.662,0.0002,0.0003,1140.0,856.59357,678.66693,3.000001,1062.35,103.071,849.0,0.833333389,0.5,1250.0,1367.416,1.226893,-99.0,-99.0,-98.99991,1.6,-6.818,1.73,124.0,5.86,5.9,1894.0
1320.0,9450.0,0.002,0.0001,0.0017,0.0002,0.0005,0.026,0.007,0.21,0.001,0.0014,0.007,0.048,0.005,0.662,0.0002,0.0003,1140.0,861.7413,679.6791,3.0000021,1061.184,103.231,849.0,0.83333345,0.5,1250.0,1363.526,1.210008,-99.0,-99.0,-98.99991,1.6,-6.738,1.73,123.0,5.7,5.71,1840.0
1320.0,9450.0,0.001,0.0001,0.0016,0.0002,0.0003,0.023,0.008,0.21,0.001,0.0013,0.007,0.044,0.005,0.711,0.0002,0.0003,1140.0,861.4825,680.6644,2.9999988,1066.03,103.009,846.0,0.833333267,0.5,1250.0,1185.019,1.212938,-99.0,-99.0,-98.99991,1.5,-6.803,1.75,125.0,5.71,5.73,2089.0
1320.0,9450.0,0.002,0.0001,0.0017,0.0002,0.0005,0.026,0.007,0.21,0.001,0.0014,0.007,0.048,0.005,0.662,0.0002,0.0003,1140.0,858.0594,678.77875,3.0000007,1076.264,102.951,848.0,0.833333372,0.5,1250.0,1315.057,1.214977,-99.0,-99.0,-98.99991,1.5,-6.762,1.74,122.0,5.63,5.63,1943.0
1320.0,9500.0,0.002,0.0001,0.0017,0.0002,0.0005,0.026,0.007,0.21,0.001,0.0014,0.007,0.048,0.005,0.662,0.0002,0.0003,1140.0,858.208,678.05176,3.0000005,1059.335,108.007,841.0,0.833333361,0.5,1250.0,1255.134,1.230196,-99.0,-99.0,-98.99991,1.6,-6.779,1.74,123.0,5.48,5.49,2070.0
1320.0,9450.0,0.002,0.0002,0.0019,0.0002,0.0004,0.03,0.007,0.17,0.001,0.0026,0.007,0.044,0.005,0.682,0.0003,0.0005,1140.0,875.84064,682.18945,3.0000043,1065.304,98.585,841.0,0.833333572,0.5,1250.0,1377.288,1.220962,-99.0,-99.0,-98.99991,1.5,-7.007,1.73,124.0,6.42,6.46,1847.0
1320.0,9500.0,0.002,0.0002,0.0019,0.0002,0.0004,0.03,0.007,0.17,0.001,0.0026,0.007,0.044,0.005,0.682,0.0003,0.0005,1140.0,857.0901,677.53595,3.0000033,1422.201,107.633,842.0,0.833333517,0.5,1250.0,1102.268,1.226115,-99.0,-99.0,-98.99991,1.7,-6.202,1.73,126.0,6.08,6.18,1830.0
1320.0,9450.0,0.002,0.0001,0.0017,0.0002,0.0005,0.026,0.007,0.21,0.001,0.0014,0.007,0.048,0.005,0.662,0.0002,0.0003,1140.0,860.1005,677.84875,3.0000026,735.164,91.537,851.0,0.833333478,0.5,1250.0,443.597,1.225343,-99.0,-99.0,-98.99991,1.65,-7.257,1.73,122.0,5.82,5.84,1901.0
1320.0,9500.0,0.002,0.0002,0.0019,0.0002,0.0004,0.03,0.007,0.17,0.001,0.0026,0.007,0.044,0.005,0.682,0.0003,0.0005,1140.0,860.9288,678.62823,3.000001,1057.605,107.95,849.0,0.833333389,0.5,1250.0,1351.616,1.228213,-99.0,-99.0,-98.99991,1.5,-6.825,1.74,125.0,6.02,6.24,2050.0
1320.0,7200.0,0.001,0.0001,0.0016,0.0002,0.0003,0.023,0.008,0.21,0.001,0.0013,0.007,0.044,0.005,0.711,0.0002,0.0003,1140.0,855.1766,678.41943,3.000004,946.854,104.037,850.0,0.833333556,0.5,1250.0,411.72,1.21692,-99.0,-99.0,-98.99991,1.5,-6.299,1.74,125.0,5.32,5.33,2016.0
1320.0,9500.0,0.002,0.0001,0.0017,0.0002,0.0005,0.026,0.007,0.21,0.001,0.0014,0.007,0.048,0.005,0.662,0.0002,0.0003,1140.0,861.6772,679.0171,3.0000021,1022.954,98.546,851.0,0.83333345,0.5,1250.0,1238.37,1.229859,-99.0,-99.0,-98.99991,1.65,-6.986,1.73,123.0,5.48,5.52,1960.0
1320.0,7100.0,0.001,0.0001,0.0016,0.0002,0.0003,0.023,0.008,0.21,0.001,0.0013,0.007,0.044,0.005,0.711,0.0002,0.0003,1140.0,858.8757,680.648,3.0000012,957.357,96.439,843.0,0.8333334,0.5,1210.0,846.449,1.195785,-5.851,-2.107,7.648191,0.87,-6.46,1.74,127.0,5.51,5.51,2157.0
1320.0,9100.0,0.001,0.0001,0.0016,0.0002,0.0003,0.023,0.008,0.21,0.001,0.0013,0.007,0.044,0.005,0.711,0.0002,0.0003,1140.0,868.23346,678.21576,3.0000021,941.996,104.136,842.0,0.83333345,0.5,1232.0,988.49,1.227018,-99.0,-99.0,-98.99991,1.59,-6.016,1.75,124.0,5.76,5.76,2189.0
1320.0,9600.0,0.001,0.0001,0.0016,0.0002,0.0003,0.023,0.008,0.21,0.001,0.0013,0.007,0.044,0.005,0.711,0.0002,0.0003,1140.0,863.2846,676.2284,3.0000024,960.874,107.791,841.0,0.833333467,0.5,1232.0,852.428,1.22938,-99.0,-99.0,-98.99991,1.5,-6.128,1.73,125.0,5.56,5.56,1996.0
1320.0,9100.0,0.001,0.0001,0.0016,0.0002,0.0003,0.023,0.008,0.21,0.001,0.0013,0.007,0.044,0.005,0.711,0.0002,0.0003,1140.0,865.4775,680.1822,3.000002,948.006,108.005,841.0,0.833333444,0.5,1232.0,1006.331,1.219938,-99.0,-99.0,-98.99991,1.45,-6.143,1.74,125.0,5.77,5.77,2111.0
1320.0,9500.0,0.001,0.0001,0.0016,0.0002,0.0003,0.023,0.008,0.21,0.001,0.0013,0.007,0.044,0.005,0.711,0.0002,0.0003,1140.0,860.6422,676.9649,3.0000026,952.431,107.896,851.0,0.833333478,0.5,1232.0,1019.543,1.216396,-99.0,-99.0,-98.99991,1.51,-6.272,1.74,123.0,5.59,5.59,2079.0
1365.0,7300.0,0.242,0.0002,0.002,0.0001,0.0003,0.02,0.012,0.35,0.001,0.0015,0.007,0.022,0.0054,1.383,0.0009,0.0007,1140.0,867.92725,621.1258,2.6999955,1499.933,96.407,850.0,0.814814506,0.5,1245.0,182.13,1.207026,-24.789,-26.213,-13.95042,0.76,-6.689,1.7,147.0,3.96,3.97,1505.0
1365.0,9450.0,0.234,0.0002,0.0026,0.0002,0.0003,0.02,0.01,0.3,0.001,0.0016,0.007,0.03,0.007,1.359,0.001,0.0006,1140.0,869.4123,618.5651,2.7000015,1651.613,98.03,846.0,0.814814918,0.5,1200.0,1160.51,1.211255,-23.031,-26.137,-14.01603,0.88,-6.516,1.74,143.0,4.75,4.82,1875.0
1365.0,9450.0,0.234,0.0002,0.0026,0.0002,0.0003,0.02,0.01,0.3,0.001,0.0016,0.007,0.03,0.007,1.359,0.001,0.0006,1140.0,869.484,621.3172,2.7000017,1698.148,96.046,842.0,0.814814931,0.5,76.2,1289.265,1.200203,-23.727,-30.856,-11.87736,1.8,-7.433,1.7,144.0,4.3,4.3,1415.0
1365.0,9500.0,0.253,0.0002,0.0022,0.0002,0.0002,0.02,0.012,0.35,0.001,0.0016,0.007,0.023,0.0062,1.376,0.0011,0.0007,1140.0,867.29474,622.5255,2.7000015,1699.462,89.528,841.0,0.814814918,0.5,1280.0,4131.36,1.221626,-26.176,-37.035,-17.23497,0.86,-6.493,1.7,141.0,4.3,4.3,1421.0
1365.0,9400.0,0.234,0.0002,0.0026,0.0002,0.0003,0.02,0.01,0.3,0.001,0.0016,0.007,0.03,0.007,1.359,0.001,0.0006,1140.0,883.8409,623.16437,2.7000012,1698.756,94.602,852.0,0.814814897,0.5,76.2,1219.952,1.192978,-22.743,-28.039,-6.37392,1.7,-7.51,1.7,143.0,4.3,4.33,1508.0
1365.0,9500.0,0.253,0.0002,0.0022,0.0002,0.0002,0.02,0.012,0.35,0.001,0.0016,0.007,0.023,0.0062,1.376,0.0011,0.0007,1140.0,870.2672,621.2469,2.7000027,1680.379,96.182,850.0,0.814815,0.5,1250.0,1264.102,1.190061,-12.709,-1.067,9.254582,0.79,-6.476,1.74,144.0,4.81,4.81,1917.0
1365.0,7400.0,0.242,0.0002,0.002,0.0001,0.0003,0.02,0.012,0.35,0.001,0.0015,0.007,0.022,0.0054,1.383,0.0009,0.0007,1140.0,868.612,623.79987,2.7000024,1500.736,96.89,843.0,0.814814979,0.5,1245.0,181.311,1.222609,-18.369,-18.717,-10.17218,0.81,-6.701,1.7,148.0,3.89,3.9,1486.0
1365.0,9500.0,0.253,0.0002,0.0022,0.0002,0.0002,0.02,0.012,0.35,0.001,0.0016,0.007,0.023,0.0062,1.376,0.0011,0.0007,1140.0,874.9216,620.3554,2.7000031,1702.463,97.177,841.0,0.814815027,0.5,1090.0,203.334,1.197291,-21.929,-31.026,-14.14929,1.63,-7.418,1.7,148.0,4.14,4.17,1471.0
1365.0,9500.0,0.234,0.0002,0.0026,0.0002,0.0003,0.02,0.01,0.3,0.001,0.0016,0.007,0.03,0.007,1.359,0.001,0.0006,1140.0,877.9432,619.4149,2.7000012,1666.103,96.364,848.0,0.814814897,0.5,1230.0,2568.691,1.217672,-18.946,-24.823,-14.76753,0.76,-6.514,1.72,140.0,4.62,4.7,1962.0
1365.0,9500.0,0.234,0.0002,0.0026,0.0002,0.0003,0.02,0.01,0.3,0.001,0.0016,0.007,0.03,0.007,1.359,0.001,0.0006,1140.0,876.832,619.6619,2.7000065,1714.37,0.0,0.0,0.814815261,0.5,76.2,514.107,0.0,0.0,0.0,0.0,1.8,0.0,1.69,146.0,4.32,4.34,1397.0
1365.0,9450.0,0.234,0.0002,0.0026,0.0002,0.0003,0.02,0.01,0.3,0.001,0.0016,0.007,0.03,0.007,1.359,0.001,0.0006,1140.0,876.6628,618.2541,2.7000036,1675.409,97.995,849.0,0.814815062,0.5,1280.0,1139.167,1.239509,-24.163,-22.145,-10.54064,0.82,-6.525,1.73,142.0,3.93,3.94,1809.0
1365.0,9500.0,0.242,0.0002,0.002,0.0001,0.0003,0.02,0.012,0.35,0.001,0.0015,0.007,0.022,0.0054,1.383,0.0009,0.0007,1140.0,865.84393,617.9953,2.700003,1076.805,91.785,849.0,0.814815021,0.5,1250.0,375.847,1.236157,-21.408,-13.769,-9.729215,0.71,-6.52,1.7,147.0,4.13,4.13,1450.0
1365.0,9500.0,0.253,0.0002,0.0022,0.0002,0.0002,0.02,0.012,0.35,0.001,0.0016,0.007,0.023,0.0062,1.376,0.0011,0.0007,1140.0,867.804,619.9039,2.7000008,1702.651,90.252,844.0,0.81481487,0.5,1280.0,4148.403,1.22859,-26.877,-37.9,-18.15396,0.82,-6.498,1.69,140.0,3.9,3.9,1362.0
1365.0,9500.0,0.253,0.0002,0.0022,0.0002,0.0002,0.02,0.012,0.35,0.001,0.0016,0.007,0.023,0.0062,1.376,0.0011,0.0007,1140.0,872.16064,618.96844,2.6999986,1697.38,97.579,842.0,0.814814719,0.5,1090.0,207.4,1.175268,-21.802,-28.624,-10.8865,1.64,-7.431,1.7,147.0,4.22,4.26,1411.0
1365.0,9500.0,0.253,0.0002,0.0022,0.0002,0.0002,0.02,0.012,0.35,0.001,0.0016,0.007,0.023,0.0062,1.376,0.0011,0.0007,1140.0,873.01215,619.76917,2.699998,1692.916,89.301,841.0,0.814814678,0.5,1280.0,4096.479,1.207238,-25.224,-37.038,-17.09505,0.8,-6.392,1.69,140.0,3.9,3.9,1321.0
1365.0,9500.0,0.242,0.0002,0.002,0.0001,0.0003,0.02,0.012,0.35,0.001,0.0015,0.007,0.022,0.0054,1.383,0.0009,0.0007,1140.0,868.59656,620.68524,2.6999974,1702.328,89.637,840.0,0.814814636,0.5,1280.0,4146.679,1.228934,-27.093,-35.821,-15.94487,0.64,-6.501,1.69,144.0,3.75,3.75,1362.0
1365.0,9500.0,0.253,0.0002,0.0022,0.0002,0.0002,0.02,0.012,0.35,0.001,0.0016,0.007,0.023,0.0062,1.376,0.0011,0.0007,1140.0,872.38293,620.9643,2.6999989,1703.588,97.482,843.0,0.814814739,0.5,208.5,1216.756,1.245557,-22.283,-17.6,-4.748879,0.83,-6.6,1.74,144.0,3.99,3.9,1961.0
1365.0,9500.0,0.242,0.0002,0.002,0.0001,0.0003,0.02,0.012,0.35,0.001,0.0015,0.007,0.022,0.0054,1.383,0.0009,0.0007,1140.0,870.97546,621.38055,2.6999996,1705.675,87.383,840.0,0.814814787,0.5,1262.0,4164.592,1.217261,-27.545,-38.307,-17.69401,0.75,-6.506,1.7,145.0,3.86,3.86,1489.0
1365.0,9500.0,0.242,0.0002,0.002,0.0001,0.0003,0.02,0.012,0.35,0.001,0.0015,0.007,0.022,0.0054,1.383,0.0009,0.0007,1140.0,868.3872,621.63916,2.6999989,1065.338,84.543,840.0,0.814814739,0.5,1262.0,1377.401,1.195469,-24.246,-34.198,-15.33825,0.81,-6.574,1.71,143.0,3.82,3.82,1563.0
1290.0,9500.0,0.002,0.0001,0.0012,0.0003,0.0002,0.02,0.008,0.19,0.0018,0.0016,0.008,0.045,0.005,0.719,0.0002,0.0002,1140.0,869.08203,679.84406,2.9999979,1054.084,104.248,849.0,0.833333217,0.5,1200.0,186.412,-99.0,-99.0,-99.0,-13.70665,0.79,-6.188,1.75,132.0,5.63,5.65,2181.0
1290.0,9500.0,0.002,0.0001,0.001,0.0003,0.0002,0.023,0.008,0.18,0.0019,0.0017,0.008,0.044,0.0042,0.72,0.0002,0.0002,1140.0,867.5543,677.843,2.999998,1058.896,108.206,848.0,0.833333222,0.5,1200.0,929.936,-99.0,-99.0,-10.882,-98.99991,0.75,-6.215,1.74,132.0,5.7,5.73,2054.0
1290.0,7400.0,0.002,0.0001,0.001,0.0003,0.0002,0.023,0.008,0.18,0.0019,0.0017,0.008,0.044,0.0042,0.72,0.0002,0.0002,1140.0,854.7283,678.6239,2.9999983,1160.125,107.006,841.0,0.833333239,0.5,1200.0,1708.751,-99.0,-99.0,-99.0,-17.11416,0.79,-6.188,1.74,131.0,5.5,5.5,2097.0
1290.0,7400.0,0.002,0.0001,0.001,0.0003,0.0002,0.023,0.008,0.18,0.0019,0.0017,0.008,0.044,0.0042,0.72,0.0002,0.0002,1140.0,859.7297,679.3007,2.999998,1122.584,108.352,841.0,0.833333222,0.5,1200.0,1523.142,-99.0,-99.0,-99.0,-17.08961,0.86,-6.238,1.73,123.0,5.47,5.47,1949.0
1290.0,9500.0,0.002,0.0001,0.0012,0.0003,0.0002,0.02,0.008,0.19,0.0018,0.0016,0.008,0.045,0.005,0.719,0.0002,0.0002,1140.0,864.9332,677.4484,2.9999988,1063.3,103.848,842.0,0.833333267,0.5,1200.0,1148.62,-99.0,-99.0,-99.0,-16.23499,0.74,-6.22,1.74,130.0,5.53,5.53,2022.0
1290.0,7400.0,0.002,0.0001,0.001,0.0003,0.0002,0.023,0.008,0.18,0.0019,0.0017,0.008,0.044,0.0042,0.72,0.0002,0.0002,1140.0,859.63025,679.86633,2.9999962,1151.456,102.735,854.0,0.833333122,0.5,1200.0,182.59,-99.0,-99.0,-99.0,-10.95613,0.77,-6.202,1.73,130.0,5.53,5.53,1934.0
1290.0,9500.0,0.002,0.0001,0.0012,0.0003,0.0002,0.02,0.008,0.19,0.0018,0.0016,0.008,0.045,0.005,0.719,0.0002,0.0002,1140.0,863.68304,677.5297,2.999997,1059.315,100.135,840.0,0.833333167,0.5,1200.0,204.246,-99.0,-99.0,-99.0,1.853409,0.89,-6.268,1.74,127.0,5.81,5.81,2095.0
1290.0,9600.0,0.002,0.0001,0.001,0.0003,0.0002,0.023,0.008,0.18,0.0019,0.0017,0.008,0.044,0.0042,0.72,0.0002,0.0002,1140.0,861.7289,678.42566,2.9999964,1078.4,107.429,851.0,0.833333133,0.5,1200.0,1277.707,1.210969,-17.063,-11.055,-0.5518727,0.86,-6.482,1.75,126.0,5.98,6.01,2144.0
1290.0,9500.0,0.002,0.0001,0.0014,0.0002,0.0002,0.03,0.008,0.2,0.0017,0.0016,0.008,0.045,0.005,0.666,0.0002,0.0002,1140.0,862.949,678.4455,2.999997,1080.344,101.516,841.0,0.833333167,0.5,1200.0,183.015,1.207523,-16.75,-10.14,5.09153,0.81,-6.451,1.75,124.0,5.77,5.77,2180.0
1290.0,9600.0,0.002,0.0001,0.001,0.0003,0.0002,0.023,0.008,0.18,0.0019,0.0017,0.008,0.044,0.0042,0.72,0.0002,0.0002,1140.0,864.14923,679.6983,2.999998,1720.659,102.087,842.0,0.833333222,0.5,1200.0,4245.242,-99.0,-99.0,-99.0,-7.345188,0.74,-6.188,1.74,131.0,5.59,5.59,2130.0
1290.0,9500.0,0.002,0.0001,0.0012,0.0003,0.0002,0.02,0.008,0.19,0.0018,0.0016,0.008,0.045,0.005,0.719,0.0002,0.0002,1140.0,867.20306,678.66406,2.9999967,1708.499,102.471,842.0,0.83333315,0.5,1200.0,4179.74,-99.0,-99.0,-99.0,-16.02366,0.78,-6.19,1.75,129.0,5.62,5.62,2179.0
1290.0,9500.0,0.002,0.0001,0.0012,0.0003,0.0002,0.02,0.008,0.19,0.0018,0.0016,0.008,0.045,0.005,0.719,0.0002,0.0002,1140.0,868.1705,679.6019,2.999998,1267.504,106.885,851.0,0.833333222,0.5,1200.0,1892.144,-99.0,-99.0,-99.0,-17.92777,0.86,-6.623,1.74,126.0,5.45,5.46,2107.0
1290.0,9500.0,0.002,0.0001,0.0016,0.0002,0.0002,0.023,0.008,0.18,0.0018,0.002,0.008,0.041,0.005,0.717,0.0002,0.0002,1140.0,867.88776,680.67944,2.999997,1270.699,109.107,849.0,0.833333167,0.5,1200.0,2130.962,-99.0,-99.0,-99.0,-13.06179,0.77,-5.997,1.74,124.0,5.73,5.75,2128.0
1290.0,9500.0,0.002,0.0001,0.0016,0.0002,0.0002,0.023,0.008,0.18,0.0018,0.002,0.008,0.041,0.005,0.717,0.0002,0.0002,1140.0,868.27655,679.20404,2.9999976,1269.544,106.894,851.0,0.8333332,0.5,1200.0,2020.17,-99.0,-99.0,-99.0,-9.130053,0.84,-6.035,1.74,125.0,5.85,5.85,2107.0
1290.0,9500.0,0.002,0.0001,0.0016,0.0002,0.0002,0.023,0.008,0.18,0.0018,0.002,0.008,0.041,0.005,0.717,0.0002,0.0002,1140.0,870.4752,680.53973,2.9999976,1079.899,104.066,846.0,0.8333332,0.5,1200.0,1269.002,-99.0,-99.0,-99.0,-14.15275,0.84,-6.485,1.74,123.0,5.8,5.82,2053.0
1290.0,9500.0,0.002,0.0001,0.0016,0.0002,0.0002,0.023,0.008,0.18,0.0018,0.002,0.008,0.041,0.005,0.717,0.0002,0.0002,1140.0,864.3129,680.33136,2.999999,1090.692,109.053,850.0,0.833333278,0.5,1200.0,1463.267,-99.0,-99.0,-99.0,-16.58528,0.86,-6.561,1.74,127.0,5.51,5.52,2108.0
1290.0,9500.0,0.002,0.0001,0.0016,0.0002,0.0002,0.023,0.008,0.18,0.0018,0.002,0.008,0.041,0.005,0.717,0.0002,0.0002,1140.0,875.6276,680.5896,2.999998,1067.747,103.181,840.0,0.833333222,0.5,1200.0,1385.472,-99.0,-99.0,-99.0,-18.83309,0.8,-6.573,1.74,125.0,5.83,5.83,2085.0
1290.0,9500.0,0.002,0.0001,0.0014,0.0002,0.0002,0.03,0.008,0.2,0.0017,0.0016,0.008,0.045,0.005,0.666,0.0002,0.0002,1140.0,865.3988,677.4859,2.9999967,1094.061,103.16,840.0,0.83333315,0.5,1200.0,1400.425,-99.0,-99.0,-99.0,-19.39564,0.85,-6.585,1.74,122.0,5.49,5.5,2114.0
1290.0,9500.0,0.002,0.0001,0.0014,0.0002,0.0002,0.03,0.008,0.2,0.0017,0.0016,0.008,0.045,0.005,0.666,0.0002,0.0002,1140.0,864.71265,679.7516,2.9999983,1076.979,106.052,846.0,0.833333239,0.5,1200.0,1416.574,-99.0,-99.0,-99.0,-16.99332,0.86,-6.48,1.75,124.0,5.56,5.57,2225.0
1290.0,9500.0,0.002,0.0001,0.0014,0.0002,0.0002,0.03,0.008,0.2,0.0017,0.0016,0.008,0.045,0.005,0.666,0.0002,0.0002,1140.0,872.1306,678.8643,2.9999971,1090.847,103.119,840.0,0.833333172,0.5,1200.0,1463.8,-99.0,-99.0,-99.0,-19.51779,0.87,-6.605,1.73,122.0,5.89,5.89,1982.0
1290.0,9500.0,0.002,0.0001,0.0014,0.0002,0.0002,0.03,0.008,0.2,0.0017,0.0016,0.008,0.045,0.005,0.666,0.0002,0.0002,1140.0,862.8394,678.3503,2.9999983,1091.717,103.13,851.0,0.833333239,0.5,1200.0,1466.78,-99.0,-99.0,-99.0,-19.66078,0.73,-6.594,1.74,123.0,5.54,5.54,2115.0
1290.0,9500.0,0.002,0.0001,0.0014,0.0002,0.0002,0.03,0.008,0.2,0.0017,0.0016,0.008,0.045,0.005,0.666,0.0002,0.0002,1140.0,857.46875,679.4363,2.999999,1093.118,103.166,840.0,0.833333278,0.5,1200.0,1471.589,-99.0,-99.0,-99.0,-19.53062,0.75,-6.586,1.74,123.0,5.43,5.43,2055.0
1290.0,9500.0,0.002,0.0001,0.0012,0.0003,0.0002,0.02,0.008,0.19,0.0018,0.0016,0.008,0.045,0.005,0.719,0.0002,0.0002,1140.0,874.03,682.2022,2.9999986,1084.558,107.304,841.0,0.833333256,0.5,1200.0,1442.308,-99.0,-99.0,-99.0,-17.16621,0.79,-6.532,1.73,124.0,5.95,5.95,2039.0
1365.0,9450.0,0.234,0.0002,0.0026,0.0002,0.0003,0.02,0.01,0.3,0.001,0.0016,0.007,0.03,0.007,1.359,0.001,0.0006,1140.0,868.22955,621.59064,2.6999972,1680.462,92.33,841.0,0.814814623,0.5,1270.0,4030.488,1.190791,-21.586,-31.609,-12.53348,1.68,-7.272,1.69,146.0,4.86,4.9,1370.0
1365.0,9500.0,0.234,0.0002,0.0026,0.0002,0.0003,0.02,0.01,0.3,0.001,0.0016,0.007,0.03,0.007,1.359,0.001,0.0006,1140.0,868.54486,624.48395,2.6999974,1704.424,95.781,842.0,0.814814636,0.5,1250.0,954.701,1.197437,-22.767,-31.175,-13.29337,0.74,-6.149,1.7,143.0,4.37,4.37,1496.0
1365.0,9500.0,0.242,0.0002,0.002,0.0001,0.0003,0.02,0.012,0.35,0.001,0.0015,0.007,0.022,0.0054,1.383,0.0009,0.0007,1140.0,868.9225,622.7532,2.699999,1683.139,97.605,847.0,0.814814746,0.5,76.2,186.062,1.225796,-21.407,-31.81,-13.89027,2.87,-7.277,1.7,148.0,4.1,4.13,1496.0
1365.0,9500.0,0.242,0.0002,0.002,0.0001,0.0003,0.02,0.012,0.35,0.001,0.0015,0.007,0.022,0.0054,1.383,0.0009,0.0007,1140.0,864.1498,622.1416,2.7000015,1705.334,97.21,843.0,0.814814918,0.5,1090.0,205.977,1.189495,-22.036,-31.746,-13.64786,1.8,-7.335,1.69,143.0,4.32,4.32,1382.0
1400.0,9380.0,0.27,0.0002,0.0018,0.001,0.0002,0.02,0.011,0.3,0.001,0.0012,0.006,0.036,0.0055,1.05,0.0012,0.0004,1140.0,881.8015,681.81836,2.699996,1684.825,100.112,849.0,0.81481454,0.5,1320.0,4053.55,1.235287,-19.658,-21.829,-14.48007,0.78,-6.459,1.75,135.0,4.35,4.35,2177.0
1400.0,9497.0,0.27,0.0002,0.0018,0.001,0.0002,0.02,0.011,0.3,0.001,0.0012,0.006,0.036,0.0055,1.05,0.0012,0.0004,1140.0,886.8713,682.69183,2.6999981,1522.003,89.87,847.0,0.814814684,0.5,1230.0,3064.49,1.235291,-20.428,-16.072,-4.833028,0.85,-7.018,1.72,136.0,4.3,4.3,1771.0
1400.0,9400.0,0.256,0.0002,0.0024,0.001,0.0009,0.02,0.009,0.3,0.001,0.0018,0.007,0.035,0.0052,1.05,0.0015,0.0004,1140.0,900.13104,690.3758,2.6999972,1684.987,92.342,840.0,0.814814623,0.5,1230.0,195.661,1.181021,-15.938,-3.84,12.35596,0.85,-6.51,1.71,133.0,4.28,4.55,1800.0
1400.0,9493.0,0.27,0.0002,0.0018,0.001,0.0002,0.02,0.011,0.3,0.001,0.0012,0.006,0.036,0.0055,1.05,0.0012,0.0004,1140.0,881.7069,680.9096,2.6999986,1669.601,92.662,849.0,0.814814719,0.5,1230.0,173.169,1.217051,-18.387,-9.114,0.4566095,0.87,-6.557,1.72,135.0,4.5,4.51,1814.0
1400.0,9497.0,0.27,0.0002,0.0018,0.001,0.0002,0.02,0.011,0.3,0.001,0.0012,0.006,0.036,0.0055,1.05,0.0012,0.0004,1140.0,884.8459,681.1136,2.699999,1715.162,0.0,0.0,0.814814746,0.5,1230.0,177.949,0.0,0.0,0.0,0.0,0.86,0.0,1.73,136.0,4.43,4.43,1998.0
1400.0,9497.0,0.27,0.0002,0.0018,0.001,0.0002,0.02,0.011,0.3,0.001,0.0012,0.006,0.036,0.0055,1.05,0.0012,0.0004,1140.0,885.2183,683.37897,2.6999984,1689.505,92.752,849.0,0.814814705,0.5,1230.0,162.42,1.205204,-16.865,-3.584,10.39423,0.87,-6.506,1.72,134.0,4.2,4.2,1800.0
1400.0,9506.0,0.27,0.0002,0.0018,0.001,0.0002,0.02,0.011,0.3,0.001,0.0012,0.006,0.036,0.0055,1.05,0.0012,0.0004,1140.0,883.5027,680.465,2.6999977,1689.703,97.108,844.0,0.814814657,0.5,1224.0,1291.015,1.240576,-21.644,-28.974,-10.32448,0.86,-6.998,1.74,135.0,4.46,4.46,1992.0
1400.0,9494.0,0.266,0.0002,0.002,0.001,0.0008,0.02,0.009,0.3,0.001,0.0018,0.007,0.033,0.0055,1.028,0.0014,0.0004,1140.0,884.7025,679.9657,2.699999,1688.389,97.693,841.0,0.814814746,0.5,1224.0,171.098,1.208104,-20.648,-31.778,-12.07883,0.86,-7.012,1.72,133.0,4.67,4.67,1817.0
1400.0,9500.0,0.256,0.0002,0.0024,0.001,0.0009,0.02,0.009,0.3,0.001,0.0018,0.007,0.035,0.0052,1.05,0.0015,0.0004,1140.0,892.0562,681.40515,2.699998,1671.471,102.837,847.0,0.814814678,0.5,1250.0,296.592,1.21474,-20.915,-18.249,-7.308299,0.81,-6.594,1.75,135.0,4.64,5.65,2103.0
1400.0,9600.0,0.27,0.0002,0.0018,0.001,0.0002,0.02,0.011,0.3,0.001,0.0012,0.006,0.036,0.0055,1.05,0.0012,0.0004,1140.0,885.19507,681.3517,2.6999967,1680.798,85.865,848.0,0.814814588,0.5,1224.0,193.15,1.239616,-21.161,-25.463,-4.546002,0.9,-7.014,1.73,134.0,4.22,4.26,1923.0
1400.0,9400.0,0.256,0.0002,0.0024,0.001,0.0009,0.02,0.009,0.3,0.001,0.0018,0.007,0.035,0.0052,1.05,0.0015,0.0004,1140.0,888.08545,680.4045,2.6999996,1686.261,97.158,843.0,0.814814787,0.5,1224.0,1042.538,1.235695,-19.534,-17.394,-8.186875,0.89,-6.512,1.71,133.0,4.32,4.48,1593.0
1400.0,9400.0,0.256,0.0002,0.0024,0.001,0.0009,0.02,0.009,0.3,0.001,0.0018,0.007,0.035,0.0052,1.05,0.0015,0.0004,1140.0,888.386,683.375,2.699999,1687.733,102.114,840.0,0.814814746,0.5,1254.0,250.642,1.232405,-22.362,-32.289,-15.15764,1.7,-6.911,1.73,138.0,5.81,5.81,1772.0
1400.0,9491.0,0.266,0.0002,0.002,0.001,0.0008,0.02,0.009,0.3,0.001,0.0018,0.007,0.033,0.0055,1.028,0.0014,0.0004,1140.0,881.333,682.79425,2.6999989,1688.988,89.712,841.0,0.814814739,0.5,1321.0,4075.616,1.235223,-21.131,-33.236,-14.94467,0.74,-6.495,1.71,132.0,4.48,4.48,1668.0
1400.0,9400.0,0.256,0.0002,0.0024,0.001,0.0009,0.02,0.009,0.3,0.001,0.0018,0.007,0.035,0.0052,1.05,0.0015,0.0004,1140.0,886.451,681.76733,2.7000008,1692.613,89.681,853.0,0.81481487,0.5,1250.0,964.821,1.236649,-21.944,-33.858,-15.92674,0.77,-6.545,1.7,135.0,4.58,4.58,1517.0
1400.0,9498.0,0.266,0.0002,0.002,0.001,0.0008,0.02,0.009,0.3,0.001,0.0018,0.007,0.033,0.0055,1.028,0.0014,0.0004,1140.0,881.0652,684.3651,2.6999986,1695.336,89.694,850.0,0.814814719,0.5,1321.0,4109.358,1.214903,-22.07,-31.199,-12.55275,0.74,-6.513,1.71,133.0,4.34,4.34,1738.0
1400.0,9400.0,0.256,0.0002,0.0024,0.001,0.0009,0.02,0.009,0.3,0.001,0.0018,0.007,0.035,0.0052,1.05,0.0015,0.0004,1140.0,885.4921,683.5115,2.6999981,1744.591,0.0,0.0,0.814814684,0.5,1321.0,3999.0,0.0,0.0,0.0,0.0,0.81,0.0,1.71,135.0,4.26,4.26,1653.0
1400.0,9494.0,0.266,0.0002,0.002,0.001,0.0008,0.02,0.009,0.3,0.001,0.0018,0.007,0.033,0.0055,1.028,0.0014,0.0004,1140.0,880.44196,681.2177,2.7,885.931,87.888,842.0,0.814814815,0.5,1321.0,827.509,1.25041,-21.29,-32.354,-16.55219,0.75,-6.498,1.7,134.0,4.43,4.43,1480.0
1400.0,9400.0,0.256,0.0002,0.0024,0.001,0.0009,0.02,0.009,0.3,0.001,0.0018,0.007,0.035,0.0052,1.05,0.0015,0.0004,1140.0,891.32513,681.484,2.6999998,1691.544,89.531,849.0,0.814814801,0.5,1321.0,4089.185,1.227773,-21.14,-31.285,-14.91871,0.81,-6.478,1.71,135.0,4.32,4.32,1665.0
1400.0,9502.0,0.266,0.0002,0.002,0.001,0.0008,0.02,0.009,0.3,0.001,0.0018,0.007,0.033,0.0055,1.028,0.0014,0.0004,1140.0,882.88904,680.50146,2.699999,1693.589,89.753,842.0,0.814814746,0.5,1321.0,4100.063,1.22543,-22.661,-28.981,-9.121177,0.87,-6.486,1.72,131.0,4.36,4.36,1790.0
1400.0,9494.0,0.266,0.0002,0.002,0.001,0.0008,0.02,0.009,0.3,0.001,0.0018,0.007,0.033,0.0055,1.028,0.0014,0.0004,1140.0,884.35815,680.5177,2.6999996,1688.286,100.922,840.0,0.814814787,0.5,1285.0,4071.892,1.178449,-16.439,-29.932,-14.90817,0.73,-7.279,1.72,132.0,4.5,4.5,1808.0
1400.0,9493.0,0.266,0.0002,0.002,0.001,0.0008,0.02,0.009,0.3,0.001,0.0018,0.007,0.033,0.0055,1.028,0.0014,0.0004,1140.0,882.9533,681.0661,2.699999,1247.969,0.0,0.0,0.814814746,0.5,1224.0,873.215,0.0,0.0,0.0,0.0,0.7,0.0,1.71,136.0,4.4,4.42,1619.0
1400.0,9495.0,0.266,0.0002,0.002,0.001,0.0008,0.02,0.009,0.3,0.001,0.0018,0.007,0.033,0.0055,1.028,0.0014,0.0004,1140.0,889.2449,682.2747,2.6999972,1694.897,97.353,841.0,0.814814623,0.5,1224.0,184.093,1.235155,-18.552,-29.206,-15.37314,0.77,-6.511,1.72,133.0,4.47,4.48,1840.0
1400.0,9492.0,0.266,0.0002,0.002,0.001,0.0008,0.02,0.009,0.3,0.001,0.0018,0.007,0.033,0.0055,1.028,0.0014,0.0004,1140.0,887.2486,678.7693,2.6999996,1688.175,97.348,841.0,0.814814787,0.5,1224.0,203.979,1.244886,-19.688,-27.294,-13.85258,0.8,-6.496,1.72,132.0,4.48,4.48,1732.0
1400.0,9400.0,0.256,0.0002,0.0024,0.001,0.0009,0.02,0.009,0.3,0.001,0.0018,0.007,0.035,0.0052,1.05,0.0015,0.0004,1140.0,890.59283,680.8263,2.699998,1691.276,97.482,848.0,0.814814678,0.5,1224.0,222.684,1.231756,-19.544,-24.667,-11.54752,0.76,-6.458,1.72,135.0,4.18,4.48,1785.0
1305.0,9470.0,0.271,0.0003,0.0028,0.0001,0.0009,0.02,0.013,0.4,0.001,0.0017,0.009,0.05,0.0051,1.611,0.0013,0.0007,1140.0,871.23663,624.0207,2.699998,1043.471,97.294,842.0,0.814814678,0.5,1205.0,1200.941,1.205209,-22.363,-39.96,-19.51722,0.86,-6.339,1.72,157.0,3.65,3.65,1711.0
1305.0,9400.0,0.27,0.0004,0.0027,0.0003,0.0011,0.02,0.012,0.4,0.001,0.0023,0.007,0.039,0.0062,1.568,0.0015,0.0006,1140.0,873.95746,621.3186,2.6999998,1401.071,97.53,843.0,0.814814801,0.5,1000.0,1236.717,1.230242,-23.252,-36.292,-9.182167,0.73,-6.495,1.72,156.0,3.65,3.65,1708.0
1305.0,9500.0,0.282,0.0003,0.0023,0.0001,0.0006,0.02,0.013,0.36,0.001,0.0016,0.008,0.042,0.0055,1.647,0.0012,0.0006,1140.0,866.1117,619.8732,2.7000008,1395.267,97.326,846.0,0.81481487,0.5,660.0,1241.194,1.21135,-22.689,-39.18,-14.05294,0.86,-6.174,1.72,164.0,3.65,3.67,1673.0
1305.0,9470.0,0.27,0.0004,0.0027,0.0003,0.0011,0.02,0.012,0.4,0.001,0.0023,0.007,0.039,0.0062,1.568,0.0015,0.0006,1140.0,874.64514,619.842,2.6999962,1410.803,94.409,850.0,0.814814554,0.5,1000.0,1272.433,1.244263,-21.294,-39.219,-11.58488,0.79,-6.503,1.72,154.0,3.65,3.65,1734.0
1305.0,9500.0,0.282,0.0003,0.0023,0.0001,0.0006,0.02,0.013,0.36,0.001,0.0016,0.008,0.042,0.0055,1.647,0.0012,0.0006,1140.0,870.62756,620.0879,2.7000005,1032.794,97.534,846.0,0.814814849,0.5,1205.0,1135.819,1.215942,-21.969,-39.731,-16.92567,0.82,-6.214,1.72,166.0,3.68,3.68,1762.0
1305.0,9480.0,0.27,0.0004,0.0027,0.0003,0.0011,0.02,0.012,0.4,0.001,0.0023,0.007,0.039,0.0062,1.568,0.0015,0.0006,1140.0,869.1535,620.8736,2.6999984,1380.13,97.189,843.0,0.814814705,0.5,1205.0,1357.824,1.249463,-21.828,-38.919,-11.53899,0.85,-6.491,1.71,153.0,3.43,3.44,1623.0
1305.0,9420.0,0.271,0.0003,0.0028,0.0001,0.0009,0.02,0.013,0.4,0.001,0.0017,0.009,0.05,0.0051,1.611,0.0013,0.0007,1140.0,872.50714,620.5059,2.6999974,1030.548,99.543,844.0,0.814814636,0.5,1205.0,1134.339,1.219853,-21.345,-39.96,-13.19537,0.77,-6.474,1.73,163.0,3.65,3.65,1846.0
1305.0,9480.0,0.27,0.0004,0.0027,0.0003,0.0011,0.02,0.012,0.4,0.001,0.0023,0.007,0.039,0.0062,1.568,0.0015,0.0006,1140.0,871.6667,620.57745,2.7000008,1051.695,97.483,840.0,0.81481487,0.5,1000.0,1197.559,1.233738,-24.173,-39.959,-16.29053,0.75,-6.213,1.73,154.0,3.6,3.6,1840.0
