Repository: Achyut-Krishna/JSW_Internship

# JSW_Internship
Property Prediction model using regression algorithms , this project is the part of my summer internship at JSW steel 2021  We were provided with raw data of 5135 rows and 45 columns which had to be cleaned first and later applied 5 different algorithms like KNN, Random Forest, ANN, Support Vector Regressor and Multiple Regressor to predict which gave the highest R2_score value and the least RMSE. Conclusion :- Random Forest was found to be relatively the best learner for this model and hence we deployed our machine learning model using html, css, flask.

File: final_data.csv (part 8 of 40)
Slab Width,Slab Length,AL,B,C,CA,NB,CR,CU,MN,MO,N,NI,P,S,SI,TI,V,Reheating Furnace Exit Temp,Finishing Temp,Coiling Temp,FM Exit Thickness,Coil Outr Dia,Avg line speed,weld pressure,Reduction Ratio,ACL-Thickness,ACL-Width,ACL-Length,O2 in Heating Element Furnace,Radiant Tube Furnace Dewpoint,After Tube Cooling Dewpoint,Rapid Jet Cooling Dewpoint,Coating Thickness,Drying Furnace Press,B50,Hardness,Coreloss-Before Aging,Coreloss After Aging,Permeability
1305.0,9420.0,0.271,0.0003,0.0028,0.0001,0.0009,0.02,0.013,0.4,0.001,0.0017,0.009,0.05,0.0051,1.611,0.0013,0.0007,1140.0,868.17334,621.21844,2.7000005,947.968,75.234,843.0,0.759259304,0.65,1200.0,152.213,-99.0,-99.0,-4.23,1.640864,0.71,-6.491,1.69,155.0,4.44,4.45,1230.0
1305.0,9460.0,0.271,0.0003,0.0028,0.0001,0.0009,0.02,0.013,0.4,0.001,0.0017,0.009,0.05,0.0051,1.611,0.0013,0.0007,1140.0,873.5476,621.7189,2.6999977,950.988,75.802,842.0,0.759259054,0.65,1200.0,183.244,-99.0,-99.0,-99.0,-4.18663,0.86,-6.522,1.7,157.0,4.9,4.9,1336.0
1305.0,9440.0,0.271,0.0003,0.0028,0.0001,0.0009,0.02,0.013,0.4,0.001,0.0017,0.009,0.05,0.0051,1.611,0.0013,0.0007,1140.0,869.56445,621.1608,2.7000003,962.216,76.021,842.0,0.759259286,0.65,1200.0,191.899,-99.0,-99.0,-99.0,3.588281,0.86,-6.493,1.7,158.0,4.72,4.72,1375.0
1305.0,9420.0,0.271,0.0003,0.0028,0.0001,0.0009,0.02,0.013,0.4,0.001,0.0017,0.009,0.05,0.0051,1.611,0.0013,0.0007,1140.0,868.11334,621.2,2.6999993,1470.151,72.422,853.0,0.759259197,0.65,1220.0,2299.743,1.158077,-22.748,-19.09,0.1279357,0.79,-6.277,1.68,158.0,4.17,4.17,1243.0
1305.0,9420.0,0.271,0.0003,0.0028,0.0001,0.0009,0.02,0.013,0.4,0.001,0.0017,0.009,0.05,0.0051,1.611,0.0013,0.0007,1140.0,876.70886,620.1435,2.6999986,955.417,76.548,850.0,0.759259134,0.65,1200.0,175.894,-99.0,-99.0,-99.0,-7.272987,0.81,-6.494,1.7,158.0,4.94,4.94,1366.0
1305.0,9400.0,0.27,0.0004,0.0027,0.0003,0.0011,0.02,0.012,0.4,0.001,0.0023,0.007,0.039,0.0062,1.568,0.0015,0.0006,1140.0,872.9828,622.1986,2.6999986,948.598,78.829,844.0,0.759259134,0.65,1200.0,136.698,1.217642,-99.0,-99.0,-98.99991,0.67,-6.502,1.69,152.0,4.81,4.81,1286.0
1305.0,9500.0,0.27,0.0004,0.0027,0.0003,0.0011,0.02,0.012,0.4,0.001,0.0023,0.007,0.039,0.0062,1.568,0.0015,0.0006,1140.0,866.6585,621.4959,2.700001,955.228,77.207,850.0,0.759259348,0.65,1200.0,790.711,-99.0,-99.0,-99.0,-13.93817,0.74,-6.482,1.68,152.0,4.5,4.5,1185.0
1305.0,9450.0,0.27,0.0004,0.0027,0.0003,0.0011,0.02,0.012,0.4,0.001,0.0023,0.007,0.039,0.0062,1.568,0.0015,0.0006,1140.0,876.1623,620.2145,2.699998,947.372,78.508,852.0,0.759259081,0.65,1200.0,174.751,-99.0,-99.0,-99.0,-11.38713,0.82,-6.513,1.67,152.0,4.56,4.56,1140.0
1305.0,9500.0,0.282,0.0003,0.0023,0.0001,0.0006,0.02,0.013,0.36,0.001,0.0016,0.008,0.042,0.0055,1.647,0.0012,0.0006,1140.0,870.3049,621.8401,2.7000003,954.169,78.832,849.0,0.759259286,0.65,1200.0,148.293,1.221952,-99.0,-2.373,-2.497058,0.83,-6.499,1.7,157.0,4.87,4.87,1395.0
1305.0,7400.0,0.282,0.0003,0.0023,0.0001,0.0006,0.02,0.013,0.36,0.001,0.0016,0.008,0.042,0.0055,1.647,0.0012,0.0006,1140.0,861.4175,621.6742,2.700001,935.088,92.786,847.0,0.814814883,0.5,1200.0,499.151,1.219808,-23.98,-32.806,-17.77484,0.73,-5.86,1.72,160.0,3.5,3.52,1703.0
1305.0,9420.0,0.271,0.0003,0.0028,0.0001,0.0009,0.02,0.013,0.4,0.001,0.0017,0.009,0.05,0.0051,1.611,0.0013,0.0007,1140.0,875.64136,621.13385,2.6999981,1432.381,99.474,846.0,0.814814684,0.5,1200.0,859.873,1.250674,-23.428,-39.96,-19.74214,0.83,-6.483,1.73,155.0,3.8,3.8,1768.0
1305.0,9500.0,0.27,0.0004,0.0027,0.0003,0.0011,0.02,0.012,0.4,0.001,0.0023,0.007,0.039,0.0062,1.568,0.0015,0.0006,1140.0,875.0973,625.36395,2.6999993,1707.462,88.325,848.0,0.814814767,0.5,244.0,1938.688,1.206125,-21.608,-21.296,-14.57291,5.7,-8.517,1.68,157.0,4.73,4.76,1241.0
1305.0,9420.0,0.271,0.0003,0.0028,0.0001,0.0009,0.02,0.013,0.4,0.001,0.0017,0.009,0.05,0.0051,1.611,0.0013,0.0007,1140.0,867.2188,622.73773,2.7000008,1215.243,96.9,848.0,0.81481487,0.5,1144.0,911.611,1.248488,-21.346,-34.242,-13.86146,0.85,-6.353,1.72,158.0,3.61,3.61,1759.0
1305.0,9500.0,0.282,0.0003,0.0023,0.0001,0.0006,0.02,0.013,0.36,0.001,0.0016,0.008,0.042,0.0055,1.647,0.0012,0.0006,1140.0,873.099,621.1348,2.699999,1662.328,93.202,846.0,0.814814746,0.5,1144.0,252.449,1.194454,-23.933,-21.837,-3.178644,0.89,-6.52,1.73,158.0,3.43,3.43,1803.0
1305.0,9500.0,0.282,0.0003,0.0023,0.0001,0.0006,0.02,0.013,0.36,0.001,0.0016,0.008,0.042,0.0055,1.647,0.0012,0.0006,1140.0,871.3637,620.4103,2.7000005,1237.136,89.837,847.0,0.814814849,0.5,1144.0,927.27,1.204752,-21.836,-22.708,-1.736592,0.83,-6.533,1.72,159.0,3.36,3.38,1653.0
1305.0,9500.0,0.282,0.0003,0.0023,0.0001,0.0006,0.02,0.013,0.36,0.001,0.0016,0.008,0.042,0.0055,1.647,0.0012,0.0006,1140.0,869.0452,620.3073,2.700001,1713.811,92.503,841.0,0.814814883,0.5,244.0,1977.606,1.237112,-21.536,-14.427,-11.32202,5.9,-8.505,1.67,156.0,4.19,4.21,1162.0
1305.0,7400.0,0.282,0.0003,0.0023,0.0001,0.0006,0.02,0.013,0.36,0.001,0.0016,0.008,0.042,0.0055,1.647,0.0012,0.0006,1140.0,871.7931,622.00006,2.6999996,1529.924,96.16,854.0,0.814814787,0.5,244.0,1288.985,1.247583,-19.997,-9.963,-4.817729,5.7,-8.499,1.68,156.0,4.28,4.29,1257.0
1390.0,9500.0,0.002,0.0001,0.0019,0.0003,0.0005,0.04,0.007,0.23,0.001,0.0014,0.007,0.04,0.0046,0.653,0.0007,0.0005,1140.0,854.24347,680.0875,2.9999962,1268.535,91.874,851.0,0.833333122,0.5,1330.0,2122.33,1.17919,-19.667,-18.191,-5.50838,0.87,-5.997,1.72,123.0,5.66,5.66,1794.0
1390.0,9500.0,0.002,0.0001,0.0019,0.0003,0.0005,0.04,0.007,0.23,0.001,0.0014,0.007,0.04,0.0046,0.653,0.0007,0.0005,1140.0,863.54346,680.9725,2.9999988,1707.749,87.996,841.0,0.833333267,0.5,1330.0,4175.714,1.236471,-15.139,-8.003,-0.3535479,0.88,-6.397,1.72,124.0,5.9,5.9,1714.0
1390.0,9500.0,0.002,0.0001,0.0019,0.0003,0.0005,0.04,0.007,0.23,0.001,0.0014,0.007,0.04,0.0046,0.653,0.0007,0.0005,1140.0,858.475,680.5008,2.999998,1705.852,94.679,843.0,0.833333222,0.5,1250.0,906.222,1.185183,-19.12,-17.989,-13.34378,0.82,-6.018,1.73,123.0,5.67,5.67,1889.0
1390.0,9500.0,0.002,0.0001,0.0015,0.0002,0.0003,0.028,0.007,0.19,0.001,0.0019,0.007,0.041,0.0049,0.658,0.0004,0.0002,1140.0,857.18726,679.3691,2.9999986,1711.691,92.957,843.0,0.833333256,0.5,168.0,917.585,1.180795,-17.288,-14.887,-15.27698,1.65,-6.984,1.75,123.0,5.75,5.78,2171.0
1390.0,9500.0,0.002,0.0001,0.0019,0.0003,0.0005,0.04,0.007,0.23,0.001,0.0014,0.007,0.04,0.0046,0.653,0.0007,0.0005,1140.0,861.09033,679.34906,2.9999993,1704.96,87.906,846.0,0.833333294,0.5,1250.0,1151.942,1.222936,-15.876,-10.873,5.629612,0.78,-6.382,1.73,125.0,5.71,5.71,1997.0
1390.0,9500.0,0.002,0.0001,0.0019,0.0003,0.0005,0.04,0.007,0.23,0.001,0.0014,0.007,0.04,0.0046,0.653,0.0007,0.0005,1140.0,858.40607,680.73346,2.9999983,1707.705,89.35,847.0,0.833333239,0.5,1250.0,982.35,1.2458,-20.886,-26.019,-12.40846,0.88,-6.233,1.73,124.0,5.63,5.63,1948.0
1390.0,9500.0,0.002,0.0001,0.0015,0.0002,0.0003,0.028,0.007,0.19,0.001,0.0019,0.007,0.041,0.0049,0.658,0.0004,0.0002,1140.0,856.63983,681.1144,2.9999986,1775.529,0.0,0.0,0.833333256,0.5,1250.0,977.099,0.0,0.0,0.0,0.0,0.86,0.0,1.73,124.0,5.16,5.16,1967.0
1390.0,9500.0,0.002,0.0001,0.0015,0.0002,0.0003,0.028,0.007,0.19,0.001,0.0019,0.007,0.041,0.0049,0.658,0.0004,0.0002,1140.0,863.49524,680.28516,2.9999988,1703.995,88.31,849.0,0.833333267,0.5,76.2,980.155,1.207447,-18.977,-6.923,-2.236995,1.65,-7.006,1.72,124.0,5.72,5.76,1790.0
1390.0,9500.0,0.002,0.0001,0.0019,0.0003,0.0005,0.04,0.007,0.23,0.001,0.0014,0.007,0.04,0.0046,0.653,0.0007,0.0005,1140.0,855.4616,679.8277,2.9999993,1705.362,89.531,842.0,0.833333294,0.5,1330.0,4162.92,1.237398,-19.341,-15.552,-11.46986,0.88,-6.504,1.72,120.0,5.39,5.39,1900.0
1390.0,9500.0,0.002,0.0001,0.0015,0.0002,0.0003,0.028,0.007,0.19,0.001,0.0019,0.007,0.041,0.0049,0.658,0.0004,0.0002,1140.0,858.6556,680.1198,2.9999976,1674.036,92.885,842.0,0.8333332,0.5,258.0,1255.123,1.157988,-20.527,-21.281,-19.84668,1.55,-7.009,1.73,124.0,5.29,5.34,1957.0
1390.0,9500.0,0.002,0.0001,0.0015,0.0002,0.0003,0.028,0.007,0.19,0.001,0.0019,0.007,0.041,0.0049,0.658,0.0004,0.0002,1140.0,858.56055,680.7629,2.9999974,1445.763,91.241,852.0,0.833333189,0.5,1330.0,2877.959,1.182827,-22.043,-20.038,-16.12658,0.87,-5.993,1.73,122.0,5.62,5.62,1904.0
1390.0,9600.0,0.005,0.0001,0.0017,0.0003,0.0002,0.036,0.006,0.23,0.001,0.0016,0.007,0.044,0.005,0.716,0.0006,0.0002,1140.0,857.9456,680.18396,2.9999976,1709.288,92.829,841.0,0.8333332,0.5,1330.0,4183.977,1.237341,-20.595,-29.552,-13.1547,1.6,-6.718,1.75,127.0,5.83,5.85,2125.0
1390.0,9600.0,0.005,0.0001,0.0017,0.0003,0.0002,0.036,0.006,0.23,0.001,0.0016,0.007,0.044,0.005,0.716,0.0006,0.0002,1140.0,859.3732,680.4817,2.9999983,1714.966,92.818,851.0,0.833333239,0.5,1232.0,897.545,1.238862,-21.116,-28.889,-14.82717,1.7,-6.697,1.75,126.0,5.75,5.75,2101.0
1390.0,9500.0,0.002,0.0001,0.0019,0.0003,0.0005,0.04,0.007,0.23,0.001,0.0014,0.007,0.04,0.0046,0.653,0.0007,0.0005,1140.0,861.2746,680.06055,2.999998,1701.612,88.761,850.0,0.833333222,0.5,1330.0,4142.851,1.199956,-19.513,-13.855,-13.67381,1.7,-7.004,1.73,124.0,5.89,5.96,1875.0
1390.0,9500.0,0.002,0.0001,0.0015,0.0002,0.0003,0.028,0.007,0.19,0.001,0.0019,0.007,0.041,0.0049,0.658,0.0004,0.0002,1140.0,857.64026,680.16113,2.9999979,1706.528,92.953,845.0,0.833333217,0.5,88.0,956.987,1.1596,-20.025,-19.772,-18.66566,1.65,-6.996,1.74,123.0,5.41,5.5,2056.0
1390.0,9500.0,0.002,0.0001,0.0015,0.0002,0.0003,0.028,0.007,0.19,0.001,0.0019,0.007,0.041,0.0049,0.658,0.0004,0.0002,1140.0,852.881,679.46576,2.999999,1705.703,93.275,846.0,0.833333278,0.5,1320.0,4164.747,1.239393,-21.747,-28.213,-13.65763,1.5,-6.577,1.74,124.0,5.18,5.21,2005.0
1390.0,9500.0,0.002,0.0001,0.0015,0.0002,0.0003,0.028,0.007,0.19,0.001,0.0019,0.007,0.041,0.0049,0.658,0.0004,0.0002,1140.0,855.3345,680.1019,2.9999971,1702.359,88.22,849.0,0.833333172,0.5,76.2,986.093,1.214126,-18.52,-10.713,-9.673965,1.45,-7.001,1.74,123.0,5.26,5.29,2059.0
1390.0,9600.0,0.005,0.0001,0.0017,0.0003,0.0002,0.036,0.006,0.23,0.001,0.0016,0.007,0.044,0.005,0.716,0.0006,0.0002,1140.0,857.0917,680.0548,2.999998,1713.211,98.326,841.0,0.833333222,0.5,1320.0,4205.064,-99.0,-99.0,-99.0,-1.155324,0.7,-6.202,1.75,131.0,6.1,6.1,2108.0
1390.0,9500.0,0.005,0.0001,0.0017,0.0003,0.0002,0.036,0.006,0.23,0.001,0.0016,0.007,0.044,0.005,0.716,0.0006,0.0002,1140.0,857.44354,681.01605,2.9999974,1710.09,92.89,844.0,0.833333189,0.5,1330.0,4188.282,1.239811,-19.428,-30.494,-12.85711,1.8,-6.693,1.75,126.0,5.81,5.88,2097.0
1390.0,9500.0,0.005,0.0001,0.0017,0.0003,0.0002,0.036,0.006,0.23,0.001,0.0016,0.007,0.044,0.005,0.716,0.0006,0.0002,1140.0,856.6621,680.51416,2.999998,1700.765,98.235,847.0,0.833333222,0.5,1320.0,4138.322,-99.0,-99.0,-99.0,-6.512581,0.88,-6.215,1.74,125.0,6.13,6.14,2006.0
1390.0,9500.0,0.005,0.0001,0.0017,0.0003,0.0002,0.036,0.006,0.23,0.001,0.0016,0.007,0.044,0.005,0.716,0.0006,0.0002,1140.0,857.9073,680.35706,2.9999979,1710.998,92.98,853.0,0.833333217,0.5,76.2,954.028,1.177863,-17.806,-16.489,-15.77079,1.65,-6.993,1.74,128.0,5.85,5.85,2130.0
1390.0,7100.0,0.005,0.0001,0.0017,0.0003,0.0002,0.036,0.006,0.23,0.001,0.0016,0.007,0.044,0.005,0.716,0.0006,0.0002,1140.0,861.0772,680.15155,2.9999976,1494.762,104.406,843.0,0.8333332,0.5,1330.0,3104.286,1.231403,-19.504,-21.042,-14.8531,1.55,-6.596,1.73,130.0,5.96,5.97,2018.0
1390.0,7100.0,0.005,0.0001,0.0017,0.0003,0.0002,0.036,0.006,0.23,0.001,0.0016,0.007,0.044,0.005,0.716,0.0006,0.0002,1140.0,883.51953,686.07776,3.0000012,1483.068,87.347,849.0,0.8333334,0.5,88.0,944.9,1.21446,-20.848,-5.978,5.267106,1.7,-6.924,1.73,127.0,6.14,6.16,1859.0
1390.0,9500.0,0.002,0.0001,0.0019,0.0003,0.0005,0.04,0.007,0.23,0.001,0.0014,0.007,0.04,0.0046,0.653,0.0007,0.0005,1140.0,866.6217,677.59204,2.999999,1697.246,105.645,847.0,0.833333278,0.5,1200.0,1263.106,1.172945,-18.667,-11.154,-3.702719,0.76,-5.921,1.73,124.0,6.31,6.74,1926.0
1330.0,9470.0,0.002,0.0001,0.0017,0.0001,0.0004,0.038,0.006,0.2,0.001,0.0015,0.008,0.06,0.005,0.696,0.001,0.0003,1140.0,862.53845,680.38617,2.999996,1709.069,92.803,841.0,0.833333111,0.5,135.5,786.633,1.161239,-19.983,-22.592,-20.12208,1.7,-7.01,1.74,125.0,6.13,6.18,1973.0
1330.0,9450.0,0.002,0.0001,0.0019,0.0001,0.0003,0.035,0.006,0.24,0.001,0.0016,0.008,0.059,0.005,0.705,0.0007,0.0003,1140.0,892.95856,681.9365,3.0000002,1057.796,88.553,848.0,0.833333344,0.5,1240.0,1352.249,-99.0,-99.0,-99.0,-18.99062,0.76,-6.498,1.74,128.0,6.33,6.33,1903.0
1330.0,9500.0,0.002,0.0001,0.0017,0.0001,0.0004,0.038,0.006,0.2,0.001,0.0015,0.008,0.06,0.005,0.696,0.001,0.0003,1140.0,890.62885,680.689,3.0000014,1061.842,87.671,850.0,0.833333411,0.5,1240.0,1235.669,-99.0,-99.0,-99.0,-15.34062,0.88,-6.488,1.73,125.0,6.64,6.64,1767.0
1330.0,9520.0,0.002,0.0001,0.0019,0.0001,0.0003,0.035,0.006,0.24,0.001,0.0016,0.008,0.059,0.005,0.705,0.0007,0.0003,1140.0,874.7354,678.6453,3.000002,1074.1,103.079,847.0,0.833333444,0.5,1240.0,1300.596,-99.0,-99.0,-99.0,-15.37081,0.8,-6.919,1.73,127.0,6.57,6.57,1896.0
1330.0,9450.0,0.005,0.0001,0.0018,0.0001,0.0003,0.035,0.006,0.25,0.001,0.001,0.008,0.052,0.005,0.671,0.0006,0.0004,1140.0,869.7727,679.7759,3.0000026,1696.582,100.03,841.0,0.833333478,0.5,1210.0,1257.462,1.245681,-12.84,-5.693,3.351921,0.74,-6.763,1.74,125.0,5.89,5.89,2026.0
1330.0,9550.0,0.002,0.0001,0.0019,0.0001,0.0003,0.035,0.006,0.24,0.001,0.0016,0.008,0.059,0.005,0.705,0.0007,0.0003,1140.0,881.45624,680.9785,3.000002,1067.23,96.957,849.0,0.833333444,0.5,1240.0,1370.454,-99.0,-99.0,-99.0,-8.422964,0.88,-6.188,1.73,124.0,6.38,6.38,1891.0
1330.0,9470.0,0.005,0.0001,0.0018,0.0001,0.0003,0.035,0.006,0.25,0.001,0.001,0.008,0.052,0.005,0.671,0.0006,0.0004,1140.0,867.0393,678.6745,3.0000017,1057.542,88.476,842.0,0.833333428,0.5,1240.0,1351.406,-99.0,-99.0,-99.0,-12.55222,0.87,-6.018,1.74,125.0,6.17,6.18,2011.0
1330.0,9500.0,0.005,0.0001,0.0018,0.0001,0.0003,0.035,0.006,0.25,0.001,0.001,0.008,0.052,0.005,0.671,0.0006,0.0004,1140.0,871.60986,678.9762,3.0000024,1061.655,88.556,841.0,0.833333467,0.5,1240.0,1151.839,-99.0,-99.0,-99.0,-17.48536,0.77,-6.476,1.73,126.0,5.9,5.9,1867.0
1330.0,9500.0,0.005,0.0001,0.0018,0.0001,0.0003,0.035,0.006,0.25,0.001,0.001,0.008,0.052,0.005,0.671,0.0006,0.0004,1140.0,887.8169,683.3529,3.0000072,1075.456,98.152,841.0,0.833333733,0.5,1240.0,1103.349,-99.0,-99.0,-99.0,-11.70215,0.86,-6.188,1.72,124.0,6.28,6.38,1785.0
1330.0,9500.0,0.005,0.0001,0.0018,0.0001,0.0003,0.035,0.006,0.25,0.001,0.001,0.008,0.052,0.005,0.671,0.0006,0.0004,1140.0,876.3991,677.54895,3.0000012,1062.513,86.869,852.0,0.8333334,0.5,1240.0,1215.122,-99.0,-99.0,-99.0,-16.52559,0.83,-6.498,1.74,126.0,5.98,5.98,2008.0
1330.0,9570.0,0.002,0.0001,0.0019,0.0001,0.0003,0.035,0.006,0.24,0.001,0.0016,0.008,0.059,0.005,0.705,0.0007,0.0003,1140.0,870.30194,677.3948,3.000002,1074.912,93.613,843.0,0.833333444,0.5,1240.0,1194.165,-99.0,-99.0,-99.0,-17.09753,0.85,-6.997,1.74,128.0,6.41,6.42,1961.0
1330.0,9500.0,0.005,0.0001,0.0018,0.0001,0.0003,0.035,0.006,0.25,0.001,0.001,0.008,0.052,0.005,0.671,0.0006,0.0004,1140.0,877.5556,682.3311,3.0000029,960.576,105.404,841.0,0.833333494,0.5,1232.0,930.184,1.165105,-19.893,-25.823,-13.57819,1.9,-6.547,1.73,125.0,6.32,6.32,1905.0
1330.0,9500.0,0.002,0.0001,0.0017,0.0001,0.0004,0.038,0.006,0.2,0.001,0.0015,0.008,0.06,0.005,0.696,0.001,0.0003,1140.0,864.7241,680.0202,3.0000014,1068.704,88.427,849.0,0.833333411,0.5,1240.0,171.153,-99.0,-99.0,-99.0,-14.81356,0.82,-6.397,1.74,127.0,6.33,6.4,1924.0
1330.0,9590.0,0.002,0.0001,0.0019,0.0001,0.0003,0.035,0.006,0.24,0.001,0.0016,0.008,0.059,0.005,0.705,0.0007,0.0003,1140.0,865.0994,677.0526,3.000002,1076.317,89.949,841.0,0.833333444,0.5,1240.0,1266.283,-99.0,-99.0,-99.0,-17.17733,0.84,-7.036,1.73,126.0,6.44,6.51,1874.0
1330.0,9500.0,0.002,0.0001,0.0017,0.0001,0.0004,0.038,0.006,0.2,0.001,0.0015,0.008,0.06,0.005,0.696,0.001,0.0003,1140.0,875.0915,680.6785,2.800001,990.942,96.704,845.0,0.821428635,0.5,1200.0,1008.917,1.159365,-16.041,-6.904,6.653622,0.83,-6.982,1.74,129.0,6.2,6.22,2017.0
1330.0,9450.0,0.002,0.0001,0.0019,0.0001,0.0003,0.035,0.006,0.24,0.001,0.0016,0.008,0.059,0.005,0.705,0.0007,0.0003,1140.0,877.5303,684.6388,3.0000014,951.248,108.194,846.0,0.833333411,0.5,1210.0,1016.005,1.191371,-17.933,-24.37,-13.13461,0.88,-6.243,1.73,128.0,5.98,5.98,1897.0
1330.0,9500.0,0.005,0.0001,0.0018,0.0001,0.0003,0.035,0.006,0.25,0.001,0.001,0.008,0.052,0.005,0.671,0.0006,0.0004,1140.0,871.8405,678.6504,3.000002,1063.209,88.535,845.0,0.833333444,0.5,1240.0,1370.284,-99.0,-99.0,-99.0,-17.91499,0.74,-6.489,1.73,125.0,5.82,5.83,1917.0
1330.0,9500.0,0.002,0.0001,0.0019,0.0001,0.0003,0.035,0.006,0.24,0.001,0.0016,0.008,0.059,0.005,0.705,0.0007,0.0003,1140.0,876.85754,679.53894,3.0000012,1703.031,109.446,845.0,0.8333334,0.5,1210.0,1109.438,1.227842,-19.221,-25.965,-11.56928,0.87,-6.208,1.74,127.0,5.8,5.83,2062.0
1330.0,9500.0,0.005,0.0001,0.0018,0.0001,0.0003,0.035,0.006,0.25,0.001,0.001,0.008,0.052,0.005,0.671,0.0006,0.0004,1140.0,867.0944,677.11255,2.9999995,1077.983,98.141,851.0,0.833333306,0.5,1240.0,1419.973,-99.0,-99.0,-99.0,-9.384594,0.85,-6.198,1.74,123.0,6.1,6.1,2014.0
1330.0,9500.0,0.002,0.0001,0.0017,0.0001,0.0004,0.038,0.006,0.2,0.001,0.0015,0.008,0.06,0.005,0.696,0.001,0.0003,1140.0,866.7223,679.41223,3.0000012,1082.722,88.498,847.0,0.8333334,0.5,1240.0,1182.864,-99.0,-99.0,-99.0,-11.74951,0.88,-6.019,1.73,129.0,6.11,6.12,1914.0
1330.0,9500.0,0.002,0.0001,0.0017,0.0001,0.0004,0.038,0.006,0.2,0.001,0.0015,0.008,0.06,0.005,0.696,0.001,0.0003,1140.0,869.94434,678.2691,3.0000021,1062.622,88.584,849.0,0.83333345,0.5,1240.0,1368.325,-99.0,-99.0,-99.0,-12.22163,0.83,-6.492,1.74,127.0,6.15,6.19,1905.0
1330.0,9470.0,0.002,0.0001,0.0017,0.0001,0.0004,0.038,0.006,0.2,0.001,0.0015,0.008,0.06,0.005,0.696,0.001,0.0003,1140.0,862.7566,678.35876,3.0000021,1076.204,98.134,850.0,0.83333345,0.5,1240.0,1413.955,-99.0,-99.0,-99.0,-13.78083,0.85,-6.203,1.73,127.0,6.29,6.29,1878.0
1330.0,9500.0,0.002,0.0001,0.0017,0.0001,0.0004,0.038,0.006,0.2,0.001,0.0015,0.008,0.06,0.005,0.696,0.001,0.0003,1140.0,864.4372,679.18494,3.0000024,1061.243,94.62,849.0,0.833333467,0.5,1240.0,1211.629,-99.0,-99.0,-99.0,-7.431444,0.83,-6.301,1.73,129.0,6.2,6.26,1948.0
1330.0,9500.0,0.002,0.0001,0.0019,0.0001,0.0003,0.035,0.006,0.24,0.001,0.0016,0.008,0.059,0.005,0.705,0.0007,0.0003,1140.0,871.16095,680.327,2.8000028,927.025,92.79,842.0,0.82142875,0.5,1232.0,233.27,1.157763,-22.164,-23.109,-20.39812,1.79,-7.011,1.74,127.0,6.19,6.25,1967.0
1310.0,7400.0,0.257,0.0002,0.0025,0.001,0.0003,0.02,0.009,0.3,0.001,0.0014,0.007,0.034,0.006,1.05,0.0011,0.0005,1140.0,916.68304,685.0945,2.700002,949.688,97.213,841.0,0.814814952,0.5,1200.0,187.261,1.215657,-21.683,-33.17,-12.70409,1.8,-7.044,1.74,136.0,4.28,4.36,1925.0
1310.0,7300.0,0.257,0.0002,0.0025,0.001,0.0003,0.02,0.009,0.3,0.001,0.0014,0.007,0.034,0.006,1.05,0.0011,0.0005,1140.0,914.93256,679.8254,2.7000048,950.995,97.2,846.0,0.814815144,0.5,1200.0,174.947,1.235181,-21.358,-33.196,-15.04941,1.8,-7.041,1.74,137.0,4.35,4.35,2130.0
1310.0,7350.0,0.257,0.0002,0.0025,0.001,0.0003,0.02,0.009,0.3,0.001,0.0014,0.007,0.034,0.006,1.05,0.0011,0.0005,1140.0,908.03674,679.2238,2.6999996,952.769,96.854,848.0,0.814814787,0.5,1200.0,1030.361,1.229001,-21.306,-32.066,-12.86994,1.8,-7.066,1.74,136.0,4.27,4.34,2108.0
1310.0,9500.0,0.257,0.0002,0.0025,0.001,0.0003,0.02,0.009,0.3,0.001,0.0014,0.007,0.034,0.006,1.05,0.0011,0.0005,1140.0,913.1792,676.2353,2.7000027,1693.469,102.167,845.0,0.814815,0.5,176.0,609.103,1.219065,-19.787,-36.883,-19.84998,0.86,-6.69,1.75,134.0,4.36,4.38,2244.0
1310.0,9300.0,0.257,0.0002,0.0025,0.001,0.0003,0.02,0.009,0.3,0.001,0.0014,0.007,0.034,0.006,1.05,0.0011,0.0005,1140.0,905.0787,679.53595,2.7000039,1015.112,95.3,846.0,0.814815082,0.5,1200.0,1213.266,1.204604,-22.88,-34.02,-13.6409,1.7,-7.085,1.75,134.0,4.26,4.32,2155.0
1310.0,9500.0,0.254,0.0002,0.0026,0.001,0.0004,0.02,0.008,0.29,0.001,0.0012,0.008,0.033,0.0053,1.0,0.0008,0.0003,1140.0,922.55536,682.06335,2.700001,1367.787,98.131,841.0,0.814814883,0.5,1205.0,1887.042,-99.0,-99.0,-99.0,-17.34507,0.8,-6.009,1.72,131.0,4.34,4.37,1802.0
1310.0,9500.0,0.254,0.0002,0.0026,0.001,0.0004,0.02,0.008,0.29,0.001,0.0012,0.008,0.033,0.0053,1.0,0.0008,0.0003,1140.0,914.5663,678.4574,2.700003,1048.852,95.233,842.0,0.814815021,0.5,1205.0,1204.112,-99.0,-99.0,-99.0,-15.98706,0.74,-6.019,1.72,132.0,4.86,4.87,1794.0
1310.0,9500.0,0.254,0.0002,0.0026,0.001,0.0004,0.02,0.008,0.29,0.001,0.0012,0.008,0.033,0.0053,1.0,0.0008,0.0003,1140.0,909.2526,679.0588,2.7000022,1049.777,92.233,840.0,0.814814966,0.5,1205.0,182.467,-99.0,-99.0,-99.0,-16.0712,0.87,-6.008,1.71,132.0,4.51,4.71,1659.0
1310.0,9500.0,0.257,0.0002,0.0025,0.001,0.0003,0.02,0.009,0.3,0.001,0.0014,0.007,0.034,0.006,1.05,0.0011,0.0005,1140.0,914.6548,680.8776,2.7000015,1679.118,102.146,847.0,0.814814918,0.5,176.0,607.205,1.202181,-19.609,-36.923,-19.1997,0.87,-6.696,1.74,133.0,4.0,4.03,2111.0
1310.0,9500.0,0.254,0.0002,0.0026,0.001,0.0004,0.02,0.008,0.29,0.001,0.0012,0.008,0.033,0.0053,1.0,0.0008,0.0003,1140.0,915.2083,679.74457,2.7000017,933.568,79.56,847.0,0.814814931,0.5,1200.0,184.289,-99.0,-99.0,-99.0,-6.820651,0.88,-6.035,1.72,132.0,4.88,4.92,1785.0
1310.0,9500.0,0.257,0.0002,0.0025,0.001,0.0003,0.02,0.009,0.3,0.001,0.0014,0.007,0.034,0.006,1.05,0.0011,0.0005,1140.0,906.7589,678.63324,2.7000015,1692.895,102.164,848.0,0.814814918,0.5,176.0,612.477,1.22636,-20.065,-35.06,-18.67707,0.83,-6.696,1.74,132.0,4.2,4.26,2071.0
1310.0,9500.0,0.254,0.0002,0.0026,0.001,0.0004,0.02,0.008,0.29,0.001,0.0012,0.008,0.033,0.0053,1.0,0.0008,0.0003,1140.0,917.8803,681.9246,2.7000015,1692.358,104.564,842.0,0.814814918,0.5,1200.0,222.081,1.253792,-20.058,-39.937,-13.36316,0.76,-6.458,1.73,138.0,4.52,4.61,1905.0
1310.0,9500.0,0.254,0.0002,0.0026,0.001,0.0004,0.02,0.008,0.29,0.001,0.0012,0.008,0.033,0.0053,1.0,0.0008,0.0003,1140.0,913.3293,680.4084,2.6999998,1696.779,102.191,847.0,0.814814801,0.5,176.0,644.957,1.201153,-20.989,-33.356,-17.76115,0.88,-6.701,1.74,132.0,4.28,4.32,2102.0
1310.0,9500.0,0.257,0.0002,0.0025,0.001,0.0003,0.02,0.009,0.3,0.001,0.0014,0.007,0.034,0.006,1.05,0.0011,0.0005,1140.0,903.8844,680.4404,2.7000022,1692.734,102.221,851.0,0.814814966,0.5,176.0,615.43,1.241547,-20.547,-31.979,-16.238,0.82,-6.695,1.75,131.0,4.25,4.25,2198.0
1310.0,9500.0,0.254,0.0002,0.0026,0.001,0.0004,0.02,0.008,0.29,0.001,0.0012,0.008,0.033,0.0053,1.0,0.0008,0.0003,1140.0,913.3285,681.5186,2.7000022,1692.598,98.249,847.0,0.814814966,0.5,176.0,605.306,1.222335,-22.398,-36.959,-19.155,0.88,-6.691,1.75,132.0,4.21,4.27,2243.0
1310.0,9500.0,0.257,0.0002,0.0025,0.001,0.0003,0.02,0.009,0.3,0.001,0.0014,0.007,0.034,0.006,1.05,0.0011,0.0005,1140.0,914.98206,680.4135,2.7000017,1679.183,101.07,848.0,0.814814931,0.5,176.0,604.463,1.212061,-21.312,-32.811,-16.97056,0.87,-6.708,1.75,131.0,4.28,4.32,2209.0
1310.0,9500.0,0.254,0.0002,0.0026,0.001,0.0004,0.02,0.008,0.29,0.001,0.0012,0.008,0.033,0.0053,1.0,0.0008,0.0003,1140.0,901.8569,682.0898,2.700003,1674.189,102.279,841.0,0.814815021,0.5,176.0,344.202,1.210364,-20.256,-32.008,-16.96013,0.87,-6.695,1.74,134.0,4.17,4.21,2168.0
1310.0,9500.0,0.224,0.0002,0.0035,0.001,0.001,0.02,0.007,0.22,0.001,0.0014,0.008,0.033,0.0061,0.965,0.001,0.0007,1140.0,925.5389,683.80145,2.700004,1692.078,97.722,840.0,0.814815089,0.5,387.0,996.197,1.215941,-20.897,-30.214,-17.21195,1.7,-6.38,1.73,134.0,5.6,5.6,1991.0
1310.0,9500.0,0.224,0.0002,0.0035,0.001,0.001,0.02,0.007,0.22,0.001,0.0014,0.008,0.033,0.0061,0.965,0.001,0.0007,1140.0,925.41565,682.966,2.700002,1668.023,102.124,847.0,0.814814952,0.5,1200.0,181.316,1.228417,-22.793,-32.732,-17.10233,0.79,-6.642,1.73,135.0,4.57,4.73,1913.0
1310.0,9500.0,0.224,0.0002,0.0035,0.001,0.001,0.02,0.007,0.22,0.001,0.0014,0.008,0.033,0.0061,0.965,0.001,0.0007,1140.0,904.1076,675.9936,2.7000034,1688.23,102.494,843.0,0.814815048,0.5,1130.0,196.844,1.177652,-19.743,-18.713,-5.010925,0.74,-6.494,1.74,132.0,4.54,4.81,2153.0
1310.0,9500.0,0.224,0.0002,0.0035,0.001,0.001,0.02,0.007,0.22,0.001,0.0014,0.008,0.033,0.0061,0.965,0.001,0.0007,1140.0,926.58765,677.5146,2.7000005,1662.286,97.292,841.0,0.814814849,0.5,387.0,1232.731,1.2115,-15.412,-9.661,-6.014698,1.7,-6.984,1.75,131.0,4.79,5.08,2196.0
1310.0,9500.0,0.224,0.0002,0.0035,0.001,0.001,0.02,0.007,0.22,0.001,0.0014,0.008,0.033,0.0061,0.965,0.001,0.0007,1140.0,926.80493,678.172,2.7000017,1670.046,100.087,841.0,0.814814931,0.5,1200.0,1218.684,1.190959,-22.383,-17.709,1.787207,0.83,-6.471,1.74,131.0,5.06,5.49,2016.0
1310.0,9500.0,0.224,0.0002,0.0035,0.001,0.001,0.02,0.007,0.22,0.001,0.0014,0.008,0.033,0.0061,0.965,0.001,0.0007,1140.0,925.4613,675.9709,2.7000012,1686.735,97.924,841.0,0.814814897,0.5,1200.0,1240.34,1.216731,-20.982,-36.627,-18.64199,0.83,-6.661,1.71,130.0,4.69,4.79,1694.0
1310.0,9500.0,0.254,0.0002,0.0026,0.001,0.0004,0.02,0.008,0.29,0.001,0.0012,0.008,0.033,0.0053,1.0,0.0008,0.0003,1140.0,932.12,675.3251,2.7000012,1679.781,97.414,847.0,0.814814897,0.5,288.9,1265.066,1.215418,-22.81,-34.092,-13.83559,1.8,-7.027,1.73,135.0,4.73,5.07,1998.0
1310.0,9500.0,0.224,0.0002,0.0035,0.001,0.001,0.02,0.007,0.22,0.001,0.0014,0.008,0.033,0.0061,0.965,0.001,0.0007,1140.0,924.0576,679.8542,2.6999998,816.737,85.753,848.0,0.814814801,0.5,1200.0,1050.531,1.256736,-17.539,-10.703,-6.202049,0.83,-6.554,1.76,133.0,4.5,5.68,2363.0
1310.0,9500.0,0.224,0.0002,0.0035,0.001,0.001,0.02,0.007,0.22,0.001,0.0014,0.008,0.033,0.0061,0.965,0.001,0.0007,1140.0,932.4127,678.2284,2.700002,1669.325,100.909,841.0,0.814814952,0.5,1200.0,1191.507,1.240277,-16.516,-7.035,9.224808,0.76,-6.528,1.7,136.0,4.63,4.75,1612.0
1385.0,9250.0,0.266,0.0002,0.0017,0.001,0.0006,0.02,0.008,0.29,0.001,0.0015,0.008,0.036,0.0038,1.05,0.0014,0.0004,1140.0,890.3238,680.82825,2.699993,1671.901,100.95,842.0,0.814814335,0.5,1210.0,208.798,1.228103,-18.977,-18.362,-11.4776,0.77,-6.496,1.72,136.0,4.16,4.16,1780.0
1385.0,9430.0,0.252,0.0002,0.0018,0.001,0.0004,0.02,0.007,0.29,0.001,0.001,0.008,0.04,0.005,1.042,0.0015,0.0006,1140.0,904.425,684.3995,2.6999989,1648.756,98.907,849.0,0.814814739,0.5,1210.0,224.083,1.205995,-21.661,-31.968,-14.58919,0.8,-6.791,1.73,133.0,4.5,4.52,1880.0
1385.0,9380.0,0.244,0.0002,0.0017,0.001,0.0003,0.02,0.006,0.28,0.001,0.001,0.007,0.037,0.0041,1.017,0.0013,0.0004,1140.0,897.68677,682.20825,2.6999998,1683.357,92.314,842.0,0.814814801,0.5,1210.0,943.67,1.161347,-20.376,-8.736,7.043053,0.74,-6.788,1.74,133.0,4.13,4.13,2002.0
1385.0,9380.0,0.244,0.0002,0.0017,0.001,0.0003,0.02,0.006,0.28,0.001,0.001,0.007,0.037,0.0041,1.017,0.0013,0.0004,1140.0,898.24994,681.57983,2.6999986,1606.306,88.042,847.0,0.814814719,0.5,1210.0,944.666,1.157751,-14.873,-5.206,11.97181,0.81,-6.816,1.74,134.0,4.13,4.13,2002.0
1385.0,9400.0,0.266,0.0002,0.0017,0.001,0.0006,0.02,0.008,0.29,0.001,0.0015,0.008,0.036,0.0038,1.05,0.0014,0.0004,1140.0,896.5359,681.57544,2.6999989,1683.444,101.721,848.0,0.814814739,0.5,1210.0,1025.528,1.220791,-18.915,-10.452,-7.411484,0.85,-6.459,1.74,135.0,4.47,4.47,2006.0
1385.0,9500.0,0.252,0.0002,0.0018,0.001,0.0004,0.02,0.007,0.29,0.001,0.001,0.008,0.04,0.005,1.042,0.0015,0.0006,1140.0,902.5505,683.18304,2.699999,1689.025,98.274,841.0,0.814814746,0.5,1320.0,4075.809,1.202164,-19.745,-11.274,-3.619729,0.9,-7.202,1.74,137.0,4.78,6.36,2030.0
1385.0,9430.0,0.252,0.0002,0.0018,0.001,0.0004,0.02,0.007,0.29,0.001,0.001,0.008,0.04,0.005,1.042,0.0015,0.0006,1140.0,899.4416,682.5211,2.6999993,1030.12,103.989,841.0,0.814814767,0.5,1260.0,1050.045,-99.0,-99.0,-99.0,-33.69699,0.82,-6.454,1.72,133.0,4.29,4.29,1819.0
1385.0,9200.0,0.266,0.0002,0.0017,0.001,0.0006,0.02,0.008,0.29,0.001,0.0015,0.008,0.036,0.0038,1.05,0.0014,0.0004,1140.0,896.71185,682.5729,2.6999977,1668.381,101.778,850.0,0.814814657,0.5,1210.0,168.313,1.201704,-20.535,-30.247,-16.3654,0.88,-6.799,1.74,136.0,4.33,4.33,1968.0
1385.0,9220.0,0.266,0.0002,0.0017,0.001,0.0006,0.02,0.008,0.29,0.001,0.0015,0.008,0.036,0.0038,1.05,0.0014,0.0004,1140.0,893.17316,678.9055,2.6999986,1671.83,102.19,848.0,0.814814719,0.5,1210.0,229.5,1.23418,-20.5,-26.514,-14.99773,0.83,-6.725,1.73,136.0,4.23,4.24,1928.0
1385.0,9410.0,0.252,0.0002,0.0018,0.001,0.0004,0.02,0.007,0.29,0.001,0.001,0.008,0.04,0.005,1.042,0.0015,0.0006,1140.0,902.8632,680.32056,2.6999972,1686.32,97.944,841.0,0.814814623,0.5,1210.0,996.64,1.227719,-21.595,-31.638,-14.70808,0.85,-6.729,1.74,132.0,4.46,4.48,1988.0
1385.0,9450.0,0.266,0.0002,0.0017,0.001,0.0006,0.02,0.008,0.29,0.001,0.0015,0.008,0.036,0.0038,1.05,0.0014,0.0004,1140.0,891.4753,680.1798,2.6999993,1680.404,99.38,842.0,0.814814767,0.5,1100.0,238.577,1.185529,-18.322,-37.635,-13.54412,0.83,-6.792,1.73,135.0,4.45,4.49,1925.0
1385.0,9430.0,0.252,0.0002,0.0018,0.001,0.0004,0.02,0.007,0.29,0.001,0.001,0.008,0.04,0.005,1.042,0.0015,0.0006,1140.0,900.30756,679.6866,2.6999996,1693.446,100.308,849.0,0.814814787,0.5,1210.0,192.788,1.233589,-21.297,-31.441,-13.63905,0.69,-6.792,1.74,134.0,4.65,4.66,1991.0
1385.0,9370.0,0.244,0.0002,0.0017,0.001,0.0003,0.02,0.006,0.28,0.001,0.001,0.007,0.037,0.0041,1.017,0.0013,0.0004,1140.0,898.27954,681.1901,2.6999962,1688.747,98.786,848.0,0.814814554,0.5,1210.0,312.102,1.230834,-20.533,-33.068,-15.12792,0.86,-6.768,1.74,133.0,4.29,4.3,1999.0
1385.0,9450.0,0.252,0.0002,0.0018,0.001,0.0004,0.02,0.007,0.29,0.001,0.001,0.008,0.04,0.005,1.042,0.0015,0.0006,1140.0,906.2593,682.0584,2.699998,1692.413,102.52,843.0,0.814814678,0.5,1100.0,254.324,1.189291,-18.467,-39.701,-16.69223,0.89,-6.823,1.74,134.0,4.53,4.59,1985.0
1385.0,9450.0,0.252,0.0002,0.0018,0.001,0.0004,0.02,0.007,0.29,0.001,0.001,0.008,0.04,0.005,1.042,0.0015,0.0006,1140.0,894.19855,678.84,2.7000005,1681.752,102.512,850.0,0.814814849,0.5,1210.0,964.769,1.224924,-19.575,-34.154,-14.29144,0.88,-6.789,1.73,135.0,4.53,4.56,1958.0
1385.0,9400.0,0.244,0.0002,0.0017,0.001,0.0003,0.02,0.006,0.28,0.001,0.001,0.007,0.037,0.0041,1.017,0.0013,0.0004,1140.0,901.5725,682.0858,2.699999,1695.883,102.315,841.0,0.814814746,0.5,1210.0,1047.395,1.204893,-20.119,-35.816,-16.41083,0.78,-6.806,1.74,132.0,4.17,4.18,2020.0
1385.0,9600.0,0.266,0.0002,0.0017,0.001,0.0006,0.02,0.008,0.29,0.001,0.0015,0.008,0.036,0.0038,1.05,0.0014,0.0004,1140.0,899.76697,680.77325,2.6999996,1658.999,102.502,841.0,0.814814787,0.5,1210.0,220.874,1.215826,-19.587,-38.469,-17.76993,0.77,-6.808,1.73,134.0,4.28,4.28,2014.0
1385.0,9450.0,0.244,0.0002,0.0017,0.001,0.0003,0.02,0.006,0.28,0.001,0.001,0.007,0.037,0.0041,1.017,0.0013,0.0004,1140.0,889.6021,678.8407,2.6999993,1688.604,89.066,842.0,0.814814767,0.5,1210.0,957.006,1.163144,-14.732,-3.977,10.60455,0.75,-6.81,1.74,135.0,4.3,4.3,2035.0
1385.0,9400.0,0.244,0.0002,0.0017,0.001,0.0003,0.02,0.006,0.28,0.001,0.001,0.007,0.037,0.0041,1.017,0.0013,0.0004,1140.0,908.1633,681.9401,2.6999974,1693.073,102.598,850.0,0.814814636,0.5,1210.0,195.597,1.195492,-17.638,-38.534,-17.87078,0.85,-6.8,1.74,132.0,4.21,4.21,2039.0
1385.0,9450.0,0.244,0.0002,0.0017,0.001,0.0003,0.02,0.006,0.28,0.001,0.001,0.007,0.037,0.0041,1.017,0.0013,0.0004,1140.0,904.44464,681.27545,2.6999984,1693.85,102.625,851.0,0.814814705,0.5,1210.0,934.049,1.191165,-18.225,-38.582,-16.72625,0.89,-6.79,1.73,133.0,4.4,4.4,1893.0
1385.0,9370.0,0.244,0.0002,0.0017,0.001,0.0003,0.02,0.006,0.28,0.001,0.001,0.007,0.037,0.0041,1.017,0.0013,0.0004,1140.0,888.75696,678.7697,2.7000005,1688.742,102.554,843.0,0.814814849,0.5,1210.0,978.384,1.195598,-19.005,-39.967,-17.87981,0.89,-6.782,1.74,133.0,4.43,4.43,2015.0
1385.0,9450.0,0.252,0.0002,0.0018,0.001,0.0004,0.02,0.007,0.29,0.001,0.001,0.008,0.04,0.005,1.042,0.0015,0.0006,1140.0,907.85364,681.2038,2.6999986,1695.15,102.514,842.0,0.814814719,0.5,1210.0,766.939,1.224535,-20.451,-38.937,-18.23314,0.7,-6.807,1.72,135.0,4.3,4.31,1805.0
1385.0,7200.0,0.266,0.0002,0.0017,0.001,0.0006,0.02,0.008,0.29,0.001,0.0015,0.008,0.036,0.0038,1.05,0.0014,0.0004,1140.0,882.87274,679.4215,2.6999996,805.91,102.549,840.0,0.814814787,0.5,1210.0,881.17,1.19781,-18.873,-39.965,-18.31053,0.8,-6.785,1.73,134.0,4.27,4.27,1871.0
1345.0,9100.0,0.005,0.0001,0.0012,0.0001,0.0005,0.025,0.005,0.25,0.001,0.0012,0.008,0.047,0.0041,0.678,0.0005,0.0004,1140.0,849.99945,679.0278,2.9999998,1665.483,102.335,842.0,0.833333322,0.5,1250.0,3951.762,1.209621,-18.21,-18.467,-15.09111,0.86,-6.204,1.73,123.0,5.59,5.59,1957.0
1345.0,7100.0,0.005,0.0001,0.0012,0.0001,0.0005,0.025,0.005,0.25,0.001,0.0012,0.008,0.047,0.0041,0.678,0.0005,0.0004,1140.0,863.26624,680.4357,2.9999979,955.132,101.49,852.0,0.833333217,0.5,1250.0,1027.634,1.225873,-19.483,-20.087,-16.6629,0.88,-6.236,1.73,121.0,5.36,5.36,1996.0
1345.0,7200.0,0.005,0.0001,0.0012,0.0001,0.0005,0.025,0.005,0.25,0.001,0.0012,0.008,0.047,0.0041,0.678,0.0005,0.0004,1140.0,854.13354,680.044,2.999997,1474.682,99.479,843.0,0.833333167,0.5,1250.0,3010.626,1.215941,-21.339,-22.155,-18.11524,0.85,-6.007,1.73,122.0,5.57,5.57,1970.0
1345.0,9100.0,0.003,0.0001,0.0014,0.0001,0.001,0.031,0.005,0.19,0.001,0.0012,0.008,0.052,0.005,0.693,0.0007,0.0003,1140.0,847.86334,680.26587,2.9999974,1661.463,105.376,846.0,0.833333189,0.5,1285.0,3930.751,1.192006,-21.132,-12.278,2.63159,0.77,-5.989,1.73,126.0,6.2,6.27,1841.0
1345.0,9496.0,0.002,0.0001,0.0015,0.0001,0.0002,0.03,0.006,0.2,0.001,0.0008,0.008,0.052,0.005,0.687,0.0003,0.0002,1140.0,852.84503,681.56635,2.9999962,1687.653,102.416,846.0,0.833333122,0.5,1250.0,4068.531,1.202259,-16.456,-16.603,-13.49238,0.88,-6.204,1.73,123.0,5.55,5.56,1978.0
1345.0,9100.0,0.005,0.0001,0.0012,0.0001,0.0005,0.025,0.005,0.25,0.001,0.0012,0.008,0.047,0.0041,0.678,0.0005,0.0004,1140.0,870.48535,686.1399,2.9999971,1666.748,98.782,841.0,0.833333172,0.5,1250.0,3958.385,1.189884,-17.459,-15.657,-10.75946,0.86,-6.657,1.73,123.0,5.77,5.77,2004.0
1345.0,9100.0,0.005,0.0001,0.0012,0.0001,0.0005,0.025,0.005,0.25,0.001,0.0012,0.008,0.047,0.0041,0.678,0.0005,0.0004,1140.0,861.0576,683.30023,2.9999967,1667.315,92.661,841.0,0.83333315,0.5,1250.0,877.86,1.194457,-18.09,-16.944,-11.94843,0.88,-6.807,1.74,122.0,5.48,5.48,2150.0
1345.0,9100.0,0.005,0.0001,0.0012,0.0001,0.0005,0.025,0.005,0.25,0.001,0.0012,0.008,0.047,0.0041,0.678,0.0005,0.0004,1140.0,866.17004,682.3531,2.9999952,1065.802,96.599,841.0,0.833333067,0.5,152.4,1275.369,1.235608,-16.333,-27.956,-15.03177,0.88,-6.484,1.74,127.0,5.71,5.75,2086.0
1345.0,9450.0,0.005,0.0001,0.0012,0.0001,0.0005,0.025,0.005,0.25,0.001,0.0012,0.008,0.047,0.0041,0.678,0.0005,0.0004,1140.0,869.1192,682.19495,2.9999957,1053.764,88.431,847.0,0.833333094,0.5,1245.0,1189.164,-99.0,-99.0,-99.0,-18.78705,0.68,-6.515,1.73,122.0,5.82,5.82,2006.0
1345.0,9450.0,0.005,0.0001,0.0012,0.0001,0.0005,0.025,0.005,0.25,0.001,0.0012,0.008,0.047,0.0041,0.678,0.0005,0.0004,1140.0,864.13306,678.7543,2.999996,1062.554,88.409,850.0,0.833333111,0.5,1245.0,1254.035,-99.0,-99.0,-99.0,-19.44187,0.74,-6.497,1.73,123.0,5.3,5.3,1959.0
1345.0,9470.0,0.003,0.0001,0.0014,0.0001,0.001,0.031,0.005,0.19,0.001,0.0012,0.008,0.052,0.005,0.693,0.0007,0.0003,1140.0,863.0291,679.46185,2.999997,1070.025,102.558,842.0,0.833333167,0.5,1250.0,1393.122,1.191324,-17.328,-11.967,-3.40038,0.82,-6.518,1.74,123.0,6.06,6.06,1952.0
1345.0,9494.0,0.002,0.0001,0.0015,0.0001,0.0002,0.03,0.006,0.2,0.001,0.0008,0.008,0.052,0.005,0.687,0.0003,0.0002,1140.0,869.1135,681.9552,2.9999962,1701.598,100.244,846.0,0.833333122,0.5,1250.0,4142.773,1.228036,-20.877,-24.072,-17.61275,0.86,-5.995,1.72,126.0,5.48,5.48,1941.0
1345.0,9450.0,0.003,0.0001,0.0014,0.0001,0.001,0.031,0.005,0.19,0.001,0.0012,0.008,0.052,0.005,0.693,0.0007,0.0003,1140.0,854.46173,677.6318,2.9999974,1694.857,101.429,841.0,0.833333189,0.5,1250.0,566.624,1.193441,-14.227,-10.418,-8.246727,0.85,-6.193,1.73,124.0,5.78,5.8,1923.0
1345.0,9500.0,0.005,0.0001,0.0012,0.0001,0.0005,0.025,0.005,0.25,0.001,0.0012,0.008,0.047,0.0041,0.678,0.0005,0.0004,1140.0,861.46313,678.1029,2.9999983,1703.413,100.483,844.0,0.833333239,0.5,60.0,1005.269,-99.0,-99.0,-99.0,-16.99402,0.86,-7.025,1.75,126.0,5.92,5.94,2134.0
1345.0,9480.0,0.003,0.0001,0.0014,0.0001,0.001,0.031,0.005,0.19,0.001,0.0012,0.008,0.052,0.005,0.693,0.0007,0.0003,1140.0,865.4233,680.6531,2.9999979,1081.362,97.184,845.0,0.833333217,0.5,1250.0,1431.435,1.204585,-16.776,-7.928,-0.7012623,0.86,-5.967,1.73,125.0,6.13,6.13,1915.0
1345.0,9500.0,0.003,0.0001,0.0014,0.0001,0.001,0.031,0.005,0.19,0.001,0.0012,0.008,0.052,0.005,0.693,0.0007,0.0003,1140.0,857.41583,680.2296,2.9999971,1027.522,102.595,853.0,0.833333172,0.5,1250.0,1012.178,1.184191,-14.459,-12.327,-9.123891,0.86,-6.227,1.73,125.0,6.0,6.02,1844.0
1345.0,9500.0,0.003,0.0001,0.0014,0.0001,0.001,0.031,0.005,0.19,0.001,0.0012,0.008,0.052,0.005,0.693,0.0007,0.0003,1140.0,866.33203,680.61346,2.9999967,1064.468,88.412,850.0,0.83333315,0.5,60.0,1079.007,-99.0,-99.0,-99.0,-19.3343,0.86,-6.513,1.73,127.0,6.0,6.02,1868.0
1345.0,9494.0,0.002,0.0001,0.0015,0.0001,0.0002,0.03,0.006,0.2,0.001,0.0008,0.008,0.052,0.005,0.687,0.0003,0.0002,1140.0,860.657,679.6848,2.999995,1696.404,92.578,842.0,0.833333056,0.5,1250.0,1017.885,1.176313,-18.442,-17.581,-11.65171,0.86,-6.643,1.73,123.0,5.68,5.68,2000.0
1345.0,9492.0,0.002,0.0001,0.0015,0.0001,0.0002,0.03,0.006,0.2,0.001,0.0008,0.008,0.052,0.005,0.687,0.0003,0.0002,1140.0,859.3623,680.38025,2.9999971,1696.771,102.196,850.0,0.833333172,0.5,1250.0,4117.008,1.239658,-19.711,-20.795,-15.79696,0.87,-6.099,1.73,122.0,5.2,5.21,1970.0
1345.0,9495.0,0.002,0.0001,0.0015,0.0001,0.0002,0.03,0.006,0.2,0.001,0.0008,0.008,0.052,0.005,0.687,0.0003,0.0002,1140.0,866.8203,679.98395,2.9999964,952.774,99.11,850.0,0.833333133,0.5,1250.0,1020.57,1.21834,-20.043,-22.528,-18.25256,0.88,-5.989,1.73,124.0,5.31,5.34,2025.0
1345.0,9495.0,0.002,0.0001,0.0015,0.0001,0.0002,0.03,0.006,0.2,0.001,0.0008,0.008,0.052,0.005,0.687,0.0003,0.0002,1140.0,860.706,677.91516,2.9999964,1080.628,101.356,840.0,0.833333133,0.5,1250.0,1428.943,-99.0,-99.0,-99.0,-2.250811,0.74,-6.992,1.73,123.0,5.66,5.66,2088.0
1345.0,9489.0,0.002,0.0001,0.0015,0.0001,0.0002,0.03,0.006,0.2,0.001,0.0008,0.008,0.052,0.005,0.687,0.0003,0.0002,1140.0,853.1189,678.7491,2.999997,976.671,102.347,846.0,0.833333167,0.5,1255.0,1092.994,1.243358,-20.283,-24.334,-17.36876,0.79,-6.0,1.74,122.0,5.52,5.54,2072.0
1345.0,9495.0,0.002,0.0001,0.0015,0.0001,0.0002,0.03,0.006,0.2,0.001,0.0008,0.008,0.052,0.005,0.687,0.0003,0.0002,1140.0,868.71423,680.6668,2.9999962,947.668,100.566,849.0,0.833333122,0.5,1255.0,1005.327,1.230483,-21.279,-24.834,-17.85041,0.83,-6.023,1.74,124.0,5.61,5.62,2109.0
1345.0,9460.0,0.003,0.0001,0.0014,0.0001,0.001,0.031,0.005,0.19,0.001,0.0012,0.008,0.052,0.005,0.693,0.0007,0.0003,1140.0,861.8665,680.01404,2.9999964,969.471,100.489,847.0,0.833333133,0.5,1255.0,1070.985,1.219033,-21.306,-25.33,-16.91257,0.89,-6.142,1.73,125.0,6.3,6.32,1940.0
1345.0,9460.0,0.003,0.0001,0.0014,0.0001,0.001,0.031,0.005,0.19,0.001,0.0012,0.008,0.052,0.005,0.693,0.0007,0.0003,1140.0,859.4489,680.2999,2.9999974,974.199,99.568,843.0,0.833333189,0.5,1255.0,1085.421,1.205751,-21.24,-25.858,-16.90682,0.85,-6.173,1.73,123.0,6.25,6.26,1948.0
1100.0,9500.0,0.3,0.0003,0.0016,0.0003,0.0002,0.02,0.007,0.36,0.0005,0.0017,0.009,0.036,0.0039,1.639,0.0011,0.0007,1140.0,875.0016,637.1275,2.6999931,1721.93,97.272,847.0,0.814814342,0.5,710.0,2001.019,1.23575,-19.301,-18.716,-13.04431,5.7,-8.493,1.69,159.0,4.64,4.65,1357.0
1100.0,9500.0,0.3,0.0003,0.0016,0.0003,0.0002,0.02,0.007,0.36,0.0005,0.0017,0.009,0.036,0.0039,1.639,0.0011,0.0007,1140.0,873.0806,625.5087,2.7,1717.139,97.202,849.0,0.814814815,0.5,710.0,2023.694,1.228167,-19.954,-7.146,0.4392437,5.5,-8.507,1.68,158.0,4.4,4.41,1312.0
1100.0,9500.0,0.3,0.0003,0.0029,0.0002,0.0004,0.02,0.007,0.34,0.0005,0.0027,0.008,0.035,0.0064,1.65,0.0014,0.0006,1140.0,876.16895,622.84106,2.700005,1717.049,97.111,841.0,0.814815158,0.5,710.0,1996.178,1.228412,-18.654,-14.169,-12.74388,5.7,-8.505,1.67,157.0,4.49,4.49,1108.0
1100.0,9500.0,0.298,0.0003,0.0024,0.0003,0.0003,0.02,0.007,0.31,0.0002,0.0022,0.009,0.035,0.005,1.65,0.0011,0.0007,1140.0,875.4524,619.72095,2.700003,1725.097,97.402,848.0,0.814815021,0.5,282.0,2014.013,1.228856,-19.064,-10.851,-7.133053,5.7,-8.499,1.69,160.0,4.6,4.6,1310.0
1100.0,9500.0,0.3,0.0003,0.0029,0.0002,0.0004,0.02,0.007,0.34,0.0005,0.0027,0.008,0.035,0.0064,1.65,0.0014,0.0006,1140.0,873.4337,621.2179,2.700005,1719.269,95.707,847.0,0.814815158,0.5,282.0,1997.452,1.223258,-19.802,-8.664,0.09060828,5.7,-8.498,1.68,159.0,4.35,4.35,1243.0
1100.0,9500.0,0.3,0.0003,0.0029,0.0002,0.0004,0.02,0.007,0.34,0.0005,0.0027,0.008,0.035,0.0064,1.65,0.0014,0.0006,1140.0,873.7864,619.7627,2.7000012,1721.36,97.394,843.0,0.814814897,0.5,244.0,2095.887,1.231762,-21.434,-19.013,-6.325745,5.5,-8.423,1.67,160.0,4.66,4.67,1140.0
