Repository: Achyut-Krishna/JSW_Internship

# JSW_Internship
Property Prediction model using regression algorithms , this project is the part of my summer internship at JSW steel 2021  We were provided with raw data of 5135 rows and 45 columns which had to be cleaned first and later applied 5 different algorithms like KNN, Random Forest, ANN, Support Vector Regressor and Multiple Regressor to predict which gave the highest R2_score value and the least RMSE. Conclusion :- Random Forest was found to be relatively the best learner for this model and hence we deployed our machine learning model using html, css, flask.

File: final_data.csv (part 9 of 40)
Slab Width,Slab Length,AL,B,C,CA,NB,CR,CU,MN,MO,N,NI,P,S,SI,TI,V,Reheating Furnace Exit Temp,Finishing Temp,Coiling Temp,FM Exit Thickness,Coil Outr Dia,Avg line speed,weld pressure,Reduction Ratio,ACL-Thickness,ACL-Width,ACL-Length,O2 in Heating Element Furnace,Radiant Tube Furnace Dewpoint,After Tube Cooling Dewpoint,Rapid Jet Cooling Dewpoint,Coating Thickness,Drying Furnace Press,B50,Hardness,Coreloss-Before Aging,Coreloss After Aging,Permeability
1100.0,9500.0,0.3,0.0003,0.0016,0.0003,0.0002,0.02,0.007,0.36,0.0005,0.0017,0.009,0.036,0.0039,1.639,0.0011,0.0007,1140.0,875.647,620.623,2.7000003,1728.76,97.32,848.0,0.814814835,0.5,282.0,2017.58,1.247305,-21.505,-14.904,-11.68537,5.9,-8.509,1.69,158.0,4.65,4.66,1397.0
1100.0,9500.0,0.298,0.0003,0.0024,0.0003,0.0003,0.02,0.007,0.31,0.0002,0.0022,0.009,0.035,0.005,1.65,0.0011,0.0007,1140.0,870.66724,621.79486,2.700002,1718.229,97.222,842.0,0.814814952,0.5,282.0,2018.599,1.259431,-19.782,-20.12,-6.632682,5.7,-8.497,1.68,160.0,4.22,4.24,1304.0
1100.0,9500.0,0.298,0.0003,0.0024,0.0003,0.0003,0.02,0.007,0.31,0.0002,0.0022,0.009,0.035,0.005,1.65,0.0011,0.0007,1140.0,875.56586,621.73645,2.7000022,1718.69,97.402,850.0,0.814814966,0.5,710.0,1978.972,1.21427,-18.129,-15.93,-10.63401,5.7,-8.498,1.68,156.0,4.56,4.57,1203.0
1100.0,9500.0,0.298,0.0003,0.0024,0.0003,0.0003,0.02,0.007,0.31,0.0002,0.0022,0.009,0.035,0.005,1.65,0.0011,0.0007,1140.0,876.3149,619.0211,2.7000022,1713.983,97.299,840.0,0.814814966,0.5,710.0,1981.401,1.242822,-18.01,-6.629,0.9356797,5.5,-8.493,1.69,156.0,4.54,4.56,1333.0
1100.0,9500.0,0.3,0.0003,0.0029,0.0002,0.0004,0.02,0.007,0.34,0.0005,0.0027,0.008,0.035,0.0064,1.65,0.0014,0.0006,1140.0,872.2635,631.7184,2.7000046,1721.582,97.404,850.0,0.81481513,0.5,1015.0,1281.416,1.208155,-18.617,-6.268,-0.1859345,5.1,-8.504,1.68,159.0,5.11,5.62,1224.0
1100.0,9500.0,0.3,0.0003,0.0016,0.0003,0.0002,0.02,0.007,0.36,0.0005,0.0017,0.009,0.036,0.0039,1.639,0.0011,0.0007,1140.0,874.459,623.0992,2.7000003,1719.702,97.444,845.0,0.814814835,0.5,203.0,1309.809,1.20499,-17.445,-5.418,0.2377455,5.0,-8.505,1.68,158.0,4.53,4.53,1247.0
1100.0,9500.0,0.3,0.0003,0.0016,0.0003,0.0002,0.02,0.007,0.36,0.0005,0.0017,0.009,0.036,0.0039,1.639,0.0011,0.0007,1140.0,872.48267,622.12103,2.7000012,1724.651,97.27,844.0,0.814814897,0.5,282.0,2011.975,1.256357,-19.707,-13.132,-1.630049,5.7,-8.509,1.69,157.0,4.44,4.45,1352.0
1100.0,9500.0,0.3,0.0003,0.0016,0.0003,0.0002,0.02,0.007,0.36,0.0005,0.0017,0.009,0.036,0.0039,1.639,0.0011,0.0007,1140.0,868.65454,622.1284,2.7000036,1727.192,97.226,850.0,0.814815062,0.5,710.0,2032.611,1.221038,-20.525,-22.019,-12.13899,5.55,-8.493,1.69,156.0,4.47,4.48,1337.0
1100.0,9500.0,0.298,0.0003,0.0024,0.0003,0.0003,0.02,0.007,0.31,0.0002,0.0022,0.009,0.035,0.005,1.65,0.0011,0.0007,1140.0,874.7831,622.36163,2.7000017,1719.669,97.374,847.0,0.814814931,0.5,203.0,1309.299,1.225463,-17.84,-11.566,-9.296596,5.12,-8.504,1.68,158.0,4.47,4.48,1212.0
1100.0,9500.0,0.3,0.0003,0.0029,0.0002,0.0004,0.02,0.007,0.34,0.0005,0.0027,0.008,0.035,0.0064,1.65,0.0014,0.0006,1140.0,875.1919,621.27185,2.700001,1683.545,96.683,846.0,0.814814883,0.5,1015.0,4046.78,1.216155,-19.705,-18.697,-12.0693,5.7,-8.473,1.68,158.0,4.39,4.4,1196.0
1100.0,9500.0,0.3,0.0003,0.0029,0.0002,0.0004,0.02,0.007,0.34,0.0005,0.0027,0.008,0.035,0.0064,1.65,0.0014,0.0006,1140.0,872.4499,620.0554,2.700003,1723.341,96.98,850.0,0.814815021,0.5,710.0,1989.809,1.243868,-19.729,-7.54,1.537152,5.4,-8.499,1.68,154.0,4.21,4.22,1271.0
1100.0,9500.0,0.3,0.0003,0.0029,0.0002,0.0004,0.02,0.007,0.34,0.0005,0.0027,0.008,0.035,0.0064,1.65,0.0014,0.0006,1140.0,873.6269,619.21796,2.7000022,1723.887,97.418,847.0,0.814814966,0.5,203.0,1338.599,1.220999,-19.941,-8.545,-5.814412,4.99,-8.496,1.68,162.0,4.9,4.9,1188.0
1100.0,9500.0,0.3,0.0003,0.0029,0.0002,0.0004,0.02,0.007,0.34,0.0005,0.0027,0.008,0.035,0.0064,1.65,0.0014,0.0006,1140.0,873.53973,621.6958,2.700002,1722.093,97.247,847.0,0.814814952,0.5,710.0,2040.51,1.260143,-19.808,-7.25,-0.4282829,5.5,-8.502,1.67,157.0,4.27,4.29,1184.0
1100.0,7400.0,0.3,0.0003,0.0016,0.0003,0.0002,0.02,0.007,0.36,0.0005,0.0017,0.009,0.036,0.0039,1.639,0.0011,0.0007,1140.0,864.88916,619.60394,2.7000055,1539.605,0.0,0.0,0.814815192,0.5,1015.0,3201.0,0.0,0.0,0.0,0.0,5.39,0.0,1.67,160.0,4.21,4.23,1152.0
1300.0,9500.0,0.003,0.0001,0.002,0.0001,0.002,0.035,0.006,0.19,0.002,0.0021,0.008,0.044,0.005,0.702,0.0006,0.0005,1140.0,848.78876,680.2559,2.9999943,1048.717,107.3,840.0,0.833333017,0.5,1200.0,1134.183,1.180271,-19.775,-21.653,-16.03829,0.83,-6.299,1.72,130.0,6.83,6.89,1673.0
1300.0,9300.0,0.002,0.0001,0.0017,0.0001,0.0003,0.032,0.006,0.19,0.001,0.0011,0.008,0.047,0.005,0.698,0.0004,0.0002,1140.0,856.82477,679.35846,2.9999983,1051.501,112.177,842.0,0.833333239,0.5,1200.0,1259.448,1.198331,-20.563,-20.076,-10.32792,0.89,-6.201,1.74,125.0,5.85,5.91,1940.0
1300.0,9500.0,0.003,0.0001,0.002,0.0001,0.002,0.035,0.006,0.19,0.002,0.0021,0.008,0.044,0.005,0.702,0.0006,0.0005,1140.0,873.0433,682.63934,3.0000012,947.748,103.817,853.0,0.8333334,0.5,1200.0,1005.563,1.168494,-15.031,-5.697,0.05321412,0.86,-7.035,1.73,130.0,6.91,7.31,1718.0
1300.0,9200.0,0.002,0.0001,0.0017,0.0001,0.0003,0.032,0.006,0.19,0.001,0.0011,0.008,0.047,0.005,0.698,0.0004,0.0002,1140.0,849.9745,679.0182,3.0000005,947.106,113.126,842.0,0.833333361,0.5,1200.0,667.304,1.20248,-22.439,-21.028,-13.57633,0.71,-6.256,1.73,126.0,5.81,5.81,1934.0
1300.0,9200.0,0.002,0.0001,0.0017,0.0001,0.0003,0.032,0.006,0.19,0.001,0.0011,0.008,0.047,0.005,0.698,0.0004,0.0002,1140.0,863.15656,681.97406,3.000001,1680.166,112.384,852.0,0.833333389,0.5,76.2,1248.551,1.194564,-20.096,-20.229,-12.27365,0.76,-6.204,1.74,126.0,5.68,5.73,2021.0
1300.0,9500.0,0.003,0.0001,0.002,0.0001,0.002,0.035,0.006,0.19,0.002,0.0021,0.008,0.044,0.005,0.702,0.0006,0.0005,1140.0,869.1547,681.6896,3.0000036,943.777,112.364,851.0,0.833333533,0.5,1200.0,890.234,1.227415,-20.643,-25.015,-13.27866,0.88,-6.233,1.72,127.0,7.14,7.23,1663.0
1300.0,9500.0,0.002,0.0001,0.0017,0.0001,0.0003,0.032,0.006,0.19,0.001,0.0011,0.008,0.047,0.005,0.698,0.0004,0.0002,1140.0,858.1287,677.4918,3.000002,1102.093,92.439,846.0,0.833333444,0.5,1185.0,1150.044,1.209107,-18.63,-4.765,9.468356,1.7,-7.059,1.72,125.0,6.04,6.07,1748.0
1300.0,9500.0,0.003,0.0001,0.002,0.0001,0.002,0.035,0.006,0.19,0.002,0.0021,0.008,0.044,0.005,0.702,0.0006,0.0005,1140.0,863.4238,679.14655,3.0000012,1073.223,111.987,842.0,0.8333334,0.5,1200.0,1403.889,1.221802,-18.245,-13.98,-5.811791,0.81,-6.344,1.72,126.0,7.14,7.19,1669.0
1300.0,9450.0,0.002,0.0001,0.0017,0.0001,0.0003,0.032,0.006,0.19,0.001,0.0011,0.008,0.047,0.005,0.698,0.0004,0.0002,1140.0,868.2477,678.97736,2.9999993,1062.206,112.177,842.0,0.833333294,0.5,1200.0,1366.934,1.20728,-19.614,-17.549,-9.369987,0.79,-6.198,1.72,124.0,5.79,5.83,1787.0
1300.0,9500.0,0.003,0.0001,0.002,0.0001,0.002,0.035,0.006,0.19,0.002,0.0021,0.008,0.044,0.005,0.702,0.0006,0.0005,1140.0,865.6332,679.8916,3.000002,1067.531,105.594,852.0,0.833333444,0.5,1200.0,203.822,1.171103,-18.271,-16.787,-13.23477,0.82,-6.145,1.72,127.0,7.01,7.09,1633.0
1300.0,9200.0,0.002,0.0001,0.0017,0.0001,0.0003,0.032,0.006,0.19,0.001,0.0011,0.008,0.047,0.005,0.698,0.0004,0.0002,1140.0,862.4496,679.3957,3.0000007,1052.591,106.972,840.0,0.833333372,0.5,1200.0,1169.851,1.191002,-18.545,-22.645,-16.52807,0.84,-6.233,1.73,125.0,5.39,5.5,1925.0
1300.0,9500.0,0.003,0.0001,0.002,0.0001,0.002,0.035,0.006,0.19,0.002,0.0021,0.008,0.044,0.005,0.702,0.0006,0.0005,1140.0,871.11743,680.3107,3.0000014,1064.187,107.357,841.0,0.833333411,0.5,1200.0,1304.883,1.181101,-18.418,-19.607,-15.28634,0.8,-6.266,1.72,125.0,7.31,7.39,1720.0
1300.0,9150.0,0.002,0.0001,0.0017,0.0001,0.0003,0.032,0.006,0.19,0.001,0.0011,0.008,0.047,0.005,0.698,0.0004,0.0002,1140.0,859.40625,678.1326,3.0000012,1050.964,108.518,850.0,0.8333334,0.5,1200.0,1238.854,1.181802,-18.972,-23.629,-17.13779,0.8,-6.169,1.73,127.0,5.34,5.39,1890.0
1300.0,9500.0,0.003,0.0001,0.002,0.0001,0.002,0.035,0.006,0.19,0.002,0.0021,0.008,0.044,0.005,0.702,0.0006,0.0005,1140.0,865.41455,679.48175,3.000003,965.038,104.073,853.0,0.8333335,0.5,1200.0,971.125,1.200393,-19.149,-12.709,3.691515,0.71,-6.309,1.72,125.0,7.02,7.03,1793.0
1300.0,9450.0,0.002,0.0001,0.0017,0.0001,0.0003,0.032,0.006,0.19,0.001,0.0011,0.008,0.047,0.005,0.698,0.0004,0.0002,1140.0,866.02875,678.01495,3.0000021,957.508,97.843,852.0,0.83333345,0.5,199.0,987.101,1.211719,-17.517,-12.303,2.290884,0.62,-6.522,1.72,123.0,6.26,6.27,1612.0
1300.0,9500.0,0.003,0.0001,0.002,0.0001,0.002,0.035,0.006,0.19,0.002,0.0021,0.008,0.044,0.005,0.702,0.0006,0.0005,1140.0,864.6625,679.5019,3.0000043,1693.413,106.143,848.0,0.833333572,0.5,1100.0,138.553,1.20058,-8.299,-0.34,7.517368,0.86,-6.515,1.73,126.0,7.13,7.14,1741.0
1300.0,9500.0,0.27,0.0003,0.0028,0.0003,0.0008,0.02,0.008,0.28,0.0012,0.0026,0.008,0.02,0.006,1.352,0.0015,0.0005,1140.0,876.6078,624.55005,2.6999993,1229.634,89.109,850.0,0.814814767,0.5,1236.0,1969.678,1.211145,-20.928,-7.756,1.492121,0.84,-6.758,1.68,144.0,4.3,4.3,1387.0
1300.0,9500.0,0.27,0.0002,0.0023,0.0004,0.0004,0.02,0.009,0.26,0.0014,0.0036,0.009,0.02,0.007,1.4,0.0015,0.0005,1140.0,874.34344,620.86774,2.7000027,1689.306,95.791,848.0,0.814815,0.5,1236.0,4077.3,1.217392,-23.788,-30.607,-18.50654,0.83,-6.708,1.7,152.0,4.72,4.77,1437.0
1300.0,9500.0,0.27,0.0002,0.0023,0.0004,0.0004,0.02,0.009,0.26,0.0014,0.0036,0.009,0.02,0.007,1.4,0.0015,0.0005,1140.0,871.4072,621.8033,2.700004,1064.616,96.614,849.0,0.814815089,0.5,1215.0,1374.987,1.226785,-22.976,-27.908,-17.00904,0.78,-6.695,1.69,151.0,4.06,4.09,1293.0
1300.0,9500.0,0.27,0.0002,0.0023,0.0004,0.0004,0.02,0.009,0.26,0.0014,0.0036,0.009,0.02,0.007,1.4,0.0015,0.0005,1140.0,877.6325,620.2838,2.7000039,1682.179,93.418,848.0,0.814815082,0.5,1215.0,176.562,1.215263,-20.959,-20.846,-3.020728,0.85,-6.527,1.68,145.0,4.04,4.04,1296.0
1300.0,9500.0,0.27,0.0002,0.0023,0.0004,0.0004,0.02,0.009,0.26,0.0014,0.0036,0.009,0.02,0.007,1.4,0.0015,0.0005,1140.0,873.0982,618.41016,2.7000036,1093.274,97.332,848.0,0.814815062,0.5,1215.0,1472.125,1.233914,-22.371,-28.451,-14.9356,0.8,-6.683,1.7,152.0,4.3,4.3,1408.0
1300.0,9100.0,0.262,0.0003,0.0021,0.0003,0.0004,0.02,0.008,0.27,0.001,0.0022,0.008,0.026,0.007,1.348,0.0015,0.0007,1140.0,870.05597,620.8223,2.7000046,1051.35,92.78,850.0,0.81481513,0.5,1200.0,170.276,1.217403,-21.988,-7.27,-2.593028,1.29,-6.972,1.7,142.0,4.35,4.35,1427.0
1300.0,9350.0,0.265,0.0003,0.003,0.0004,0.0009,0.02,0.008,0.25,0.0012,0.0028,0.008,0.02,0.0054,1.391,0.0014,0.0005,1140.0,875.347,617.4478,2.700003,968.251,95.448,848.0,0.814815021,0.5,1200.0,919.321,1.252859,-16.802,-5.826,-3.085681,0.83,-6.688,1.7,150.0,4.35,4.35,1437.0
1300.0,9400.0,0.265,0.0003,0.003,0.0004,0.0009,0.02,0.008,0.25,0.0012,0.0028,0.008,0.02,0.0054,1.391,0.0014,0.0005,1140.0,869.5051,622.21533,2.7000053,1679.986,88.269,848.0,0.814815178,0.5,1200.0,188.535,1.225316,-15.144,-6.242,-3.435795,0.84,-6.481,1.69,138.0,4.66,4.66,1281.0
1300.0,9300.0,0.265,0.0003,0.003,0.0004,0.0009,0.02,0.008,0.25,0.0012,0.0028,0.008,0.02,0.0054,1.391,0.0014,0.0005,1140.0,870.5469,626.8829,2.700005,1638.45,96.11,853.0,0.814815158,0.5,1215.0,3811.467,1.17125,-24.365,-9.599,0.3794399,0.84,-6.505,1.72,143.0,4.59,4.59,1718.0
1300.0,9500.0,0.262,0.0003,0.0021,0.0003,0.0004,0.02,0.008,0.27,0.001,0.0022,0.008,0.026,0.007,1.348,0.0015,0.0007,1140.0,875.6642,620.7154,2.7000039,1693.569,92.907,850.0,0.814815082,0.5,1200.0,739.278,1.207211,-18.18,-12.303,-8.210956,0.85,-6.714,1.7,143.0,4.14,4.17,1402.0
1300.0,9500.0,0.262,0.0003,0.0021,0.0003,0.0004,0.02,0.008,0.27,0.001,0.0022,0.008,0.026,0.007,1.348,0.0015,0.0007,1140.0,871.9638,623.5634,2.7000039,950.794,94.209,849.0,0.814815082,0.5,1200.0,183.864,1.2347,-18.946,-3.633,0.8695314,0.8,-6.532,1.69,145.0,4.0,4.01,1371.0
1300.0,9500.0,0.27,0.0003,0.0028,0.0003,0.0008,0.02,0.008,0.28,0.0012,0.0026,0.008,0.02,0.006,1.352,0.0015,0.0005,1140.0,872.30286,619.7174,2.7000039,947.547,101.289,842.0,0.814815082,0.5,1200.0,186.2,1.232295,-24.092,-39.705,-12.68881,0.83,-6.533,1.7,149.0,4.95,4.95,1374.0
1300.0,9500.0,0.27,0.0003,0.0028,0.0003,0.0008,0.02,0.008,0.28,0.0012,0.0026,0.008,0.02,0.006,1.352,0.0015,0.0005,1140.0,868.5931,621.81915,2.7000048,941.96,97.574,848.0,0.814815144,0.5,1200.0,178.344,1.213722,-21.218,-10.718,-0.4745805,0.88,-6.61,1.68,143.0,4.16,4.18,1304.0
1300.0,9500.0,0.27,0.0003,0.0028,0.0003,0.0008,0.02,0.008,0.28,0.0012,0.0026,0.008,0.02,0.006,1.352,0.0015,0.0005,1140.0,874.648,620.44354,2.7000043,1696.614,94.542,848.0,0.81481511,0.5,1200.0,181.316,1.238755,-19.071,-2.698,5.516469,0.77,-6.573,1.69,147.0,4.71,4.71,1375.0
1300.0,9100.0,0.262,0.0003,0.0021,0.0003,0.0004,0.02,0.008,0.27,0.001,0.0022,0.008,0.026,0.007,1.348,0.0015,0.0007,1140.0,869.78064,622.5847,2.7000043,1673.75,97.207,843.0,0.81481511,0.5,114.3,1816.357,1.23983,-21.467,-33.517,-11.47701,4.1,-7.007,1.69,145.0,4.4,4.4,1365.0
1300.0,9100.0,0.262,0.0003,0.0021,0.0003,0.0004,0.02,0.008,0.27,0.001,0.0022,0.008,0.026,0.007,1.348,0.0015,0.0007,1140.0,875.19696,621.848,2.7000053,1657.776,96.432,841.0,0.814815178,0.5,1106.0,543.088,1.242069,-20.012,-31.428,-12.96831,3.47,-7.005,1.69,143.0,4.16,4.21,1293.0
1300.0,9500.0,0.265,0.0003,0.003,0.0004,0.0009,0.02,0.008,0.25,0.0012,0.0028,0.008,0.02,0.0054,1.391,0.0014,0.0005,1140.0,872.3756,621.83655,2.7000043,1686.696,97.148,840.0,0.81481511,0.5,114.3,1307.53,1.245755,-20.323,-34.854,-11.88923,4.6,-6.964,1.68,149.0,4.9,4.9,1286.0
1340.0,9450.0,0.298,0.0003,0.0024,0.0001,0.0006,0.02,0.01,0.35,0.001,0.0019,0.007,0.044,0.005,1.8,0.001,0.0008,1140.0,888.209,686.8112,2.7999933,947.58,88.251,844.0,0.821428144,0.5,1240.0,1005.066,1.22727,-20.387,-5.749,-3.231079,1.8,-7.55,1.69,159.0,4.31,4.31,1345.0
1340.0,9450.0,0.298,0.0003,0.0024,0.0001,0.0006,0.02,0.01,0.35,0.001,0.0019,0.007,0.044,0.005,1.8,0.001,0.0008,1140.0,888.39026,687.1714,2.7999983,940.119,87.914,849.0,0.821428463,0.5,1240.0,982.94,1.230954,-21.126,-22.478,-13.53052,1.6,-7.512,1.71,163.0,3.8,3.8,1434.0
1340.0,9400.0,0.298,0.0003,0.0024,0.0001,0.0006,0.02,0.01,0.35,0.001,0.0019,0.007,0.044,0.005,1.8,0.001,0.0008,1140.0,888.0494,690.77924,2.8000014,941.852,87.867,842.0,0.821428661,0.5,1240.0,185.741,1.246698,-18.657,-23.188,-13.88717,1.62,-7.483,1.7,163.0,3.75,3.77,1449.0
1340.0,9450.0,0.298,0.0003,0.0024,0.0001,0.0006,0.02,0.01,0.35,0.001,0.0019,0.007,0.044,0.005,1.8,0.001,0.0008,1140.0,887.3379,681.49,2.8000023,1470.179,93.248,850.0,0.821428718,0.5,1200.0,891.72,1.180486,-24.379,-32.066,-6.471815,0.79,-6.293,1.69,167.0,3.85,3.85,1379.0
1340.0,9400.0,0.298,0.0003,0.0024,0.0001,0.0006,0.02,0.01,0.35,0.001,0.0019,0.007,0.044,0.005,1.8,0.001,0.0008,1140.0,889.0569,690.9544,2.8,943.737,88.174,844.0,0.821428571,0.5,70.0,843.938,1.251898,-15.27,-18.752,-7.130437,0.81,-6.591,1.71,165.0,3.65,3.66,1613.0
1340.0,9450.0,0.298,0.0003,0.0024,0.0001,0.0006,0.02,0.01,0.35,0.001,0.0019,0.007,0.044,0.005,1.8,0.001,0.0008,1140.0,886.25775,691.47766,2.800001,953.004,88.171,844.0,0.821428635,0.5,1240.0,1021.257,1.232179,-20.766,-11.214,-9.567296,1.6,-7.454,1.7,164.0,3.63,3.63,1500.0
1340.0,9350.0,0.298,0.0003,0.0024,0.0001,0.0006,0.02,0.01,0.35,0.001,0.0019,0.007,0.044,0.005,1.8,0.001,0.0008,1140.0,884.1527,686.7793,2.7999995,944.332,88.024,842.0,0.82142854,0.5,1240.0,995.411,1.218948,-18.583,-2.315,6.032453,1.7,-7.502,1.7,159.0,4.21,4.21,1403.0
1340.0,9400.0,0.298,0.0003,0.0024,0.0001,0.0006,0.02,0.01,0.35,0.001,0.0019,0.007,0.044,0.005,1.65,0.001,0.0008,1140.0,880.0354,624.3309,2.7000022,1709.58,78.21,851.0,0.759259455,0.65,1235.0,1244.131,1.220943,-7.958,-12.796,-5.121797,5.9,-8.483,1.69,164.0,4.7,4.7,1288.0
1340.0,9470.0,0.29,0.0003,0.0019,0.0001,0.0002,0.02,0.01,0.38,0.001,0.0013,0.007,0.042,0.0048,1.65,0.001,0.0005,1140.0,878.0234,622.74664,2.7000015,1633.205,74.916,842.0,0.759259393,0.65,90.0,350.501,1.211553,-10.093,-6.023,2.713677,5.4,-8.003,1.69,162.0,4.44,4.47,1322.0
1340.0,9430.0,0.266,0.0003,0.003,0.0001,0.0003,0.02,0.013,0.38,0.001,0.0015,0.007,0.045,0.0043,1.586,0.0012,0.0005,1140.0,877.31226,620.62256,2.7,1712.48,78.122,851.0,0.759259259,0.65,1235.0,1512.635,1.221981,-7.688,-11.6,-4.363531,5.7,-8.489,1.7,158.0,4.7,4.7,1367.0
1340.0,9500.0,0.29,0.0003,0.0019,0.0001,0.0002,0.02,0.01,0.38,0.001,0.0013,0.007,0.042,0.0048,1.65,0.001,0.0005,1140.0,875.11365,620.6986,2.7000015,1717.888,78.086,850.0,0.759259393,0.65,1235.0,885.65,1.247861,-7.12,-9.783,-3.189571,5.8,-8.48,1.7,163.0,4.58,4.58,1380.0
1340.0,9470.0,0.266,0.0003,0.003,0.0001,0.0003,0.02,0.013,0.38,0.001,0.0015,0.007,0.045,0.0043,1.586,0.0012,0.0005,1140.0,874.8339,620.0747,2.7000012,1715.998,78.083,847.0,0.759259366,0.65,1235.0,1364.894,1.235733,-5.77,-7.245,-1.731883,5.8,-8.501,1.7,158.0,4.38,4.44,1341.0
1340.0,9480.0,0.29,0.0003,0.0019,0.0001,0.0002,0.02,0.01,0.38,0.001,0.0013,0.007,0.042,0.0048,1.65,0.001,0.0005,1140.0,874.71875,620.9806,2.6999998,1712.548,78.087,850.0,0.759259241,0.65,1235.0,1533.582,1.221538,-6.483,-4.904,0.4906129,5.8,-8.503,1.7,162.0,4.52,4.52,1373.0
1340.0,9430.0,0.266,0.0003,0.003,0.0001,0.0003,0.02,0.013,0.38,0.001,0.0015,0.007,0.045,0.0043,1.586,0.0012,0.0005,1140.0,874.70325,621.9174,2.7000005,1708.856,78.1,850.0,0.759259304,0.65,1235.0,1512.635,1.253893,-5.563,-3.538,4.655151,5.8,-8.499,1.69,155.0,4.63,4.69,1315.0
1340.0,9471.0,0.266,0.0003,0.003,0.0001,0.0003,0.02,0.013,0.38,0.001,0.0015,0.007,0.045,0.0043,1.586,0.0012,0.0005,1140.0,874.91815,621.3975,2.7,1714.85,78.15,851.0,0.759259259,0.65,1235.0,1510.73,1.211967,-5.792,-3.754,6.649117,5.7,-8.499,1.69,153.0,4.48,4.48,1312.0
1340.0,9430.0,0.266,0.0003,0.003,0.0001,0.0003,0.02,0.013,0.38,0.001,0.0015,0.007,0.045,0.0043,1.586,0.0012,0.0005,1140.0,876.6075,620.7913,2.6999996,1703.233,78.129,849.0,0.759259224,0.65,1090.0,1501.032,1.229277,-2.104,-4.983,3.207963,5.5,-8.503,1.7,159.0,4.44,4.57,1408.0
1340.0,9500.0,0.29,0.0003,0.0019,0.0001,0.0002,0.02,0.01,0.38,0.001,0.0013,0.007,0.042,0.0048,1.65,0.001,0.0005,1140.0,872.5387,621.72375,2.7000005,960.154,87.982,848.0,0.814814849,0.5,1240.0,1042.743,1.234943,-22.089,-18.947,-12.72102,1.6,-7.481,1.71,160.0,3.48,3.48,1619.0
1340.0,9430.0,0.266,0.0003,0.003,0.0001,0.0003,0.02,0.013,0.38,0.001,0.0015,0.007,0.045,0.0043,1.586,0.0012,0.0005,1140.0,876.69,619.9083,2.7,926.459,87.878,849.0,0.814814815,0.5,1240.0,180.399,1.261384,-23.039,-29.273,-15.8042,1.93,-7.486,1.72,156.0,3.37,3.38,1655.0
1340.0,9470.0,0.29,0.0003,0.0019,0.0001,0.0002,0.02,0.01,0.38,0.001,0.0013,0.007,0.042,0.0048,1.65,0.001,0.0005,1140.0,872.72144,620.5467,2.7,1148.196,0.0,0.0,0.814814815,0.5,1240.0,725.909,0.0,0.0,0.0,0.0,1.5,0.0,1.71,168.0,3.36,3.37,1625.0
1340.0,9500.0,0.266,0.0003,0.003,0.0001,0.0003,0.02,0.013,0.38,0.001,0.0015,0.007,0.045,0.0043,1.586,0.0012,0.0005,1140.0,870.79016,620.6483,2.7000003,928.764,97.295,854.0,0.814814835,0.5,1240.0,180.399,1.179649,-17.557,-27.41,-10.22909,1.7,-7.034,1.72,156.0,3.58,3.6,1844.0
1340.0,9470.0,0.266,0.0003,0.003,0.0001,0.0003,0.02,0.013,0.38,0.001,0.0015,0.007,0.045,0.0043,1.586,0.0012,0.0005,1140.0,875.4368,620.6861,2.6999996,958.135,97.685,841.0,0.814814787,0.5,1240.0,164.372,1.168374,-19.157,-20.201,-4.786389,1.6,-6.982,1.71,158.0,3.8,3.8,1602.0
1340.0,9420.0,0.29,0.0003,0.0019,0.0001,0.0002,0.02,0.01,0.38,0.001,0.0013,0.007,0.042,0.0048,1.65,0.001,0.0005,1140.0,873.46893,620.24646,2.6999989,927.315,97.557,840.0,0.814814739,0.5,1240.0,355.044,1.190449,-17.092,-13.171,3.914854,1.7,-6.987,1.71,167.0,3.8,3.8,1671.0
1340.0,7100.0,0.29,0.0003,0.0019,0.0001,0.0002,0.02,0.01,0.38,0.001,0.0013,0.007,0.042,0.0048,1.65,0.001,0.0005,1140.0,869.4659,621.90027,2.7000008,929.683,97.458,841.0,0.81481487,0.5,1240.0,861.311,1.22401,-20.274,-12.493,8.167601,1.55,-7.004,1.72,158.0,3.49,3.4,1743.0
1340.0,7100.0,0.29,0.0003,0.0019,0.0001,0.0002,0.02,0.01,0.38,0.001,0.0013,0.007,0.042,0.0048,1.65,0.001,0.0005,1140.0,877.9311,623.65466,2.699998,1490.378,79.337,852.0,0.814814678,0.5,1255.0,2372.1,1.166099,-23.281,-29.239,-6.908243,0.76,-6.232,1.72,160.0,3.51,3.51,1689.0
1210.0,9500.0,0.002,0.0001,0.0015,0.0005,0.0002,0.03,0.008,0.19,0.0012,0.0028,0.008,0.047,0.005,0.714,0.001,0.0002,1140.0,852.5213,680.554,2.7999976,1723.611,112.136,849.0,0.821428418,0.5,1124.0,1532.289,1.2207,-19.202,-28.043,-11.46284,0.87,-6.312,1.74,129.0,5.4,5.45,2171.0
1210.0,9500.0,0.002,0.0001,0.0015,0.0005,0.0002,0.03,0.008,0.19,0.0012,0.0028,0.008,0.047,0.005,0.714,0.001,0.0002,1140.0,853.098,680.01874,2.7999985,1301.353,79.918,841.0,0.821428476,0.5,1124.0,1579.436,1.213061,-29.942,-12.373,5.138745,0.84,-6.334,1.74,125.0,5.2,5.2,2014.0
1210.0,9500.0,0.002,0.0001,0.0015,0.0005,0.0002,0.03,0.008,0.19,0.0012,0.0028,0.008,0.047,0.005,0.714,0.001,0.0002,1140.0,852.9366,679.9166,2.7999988,1713.534,110.762,842.0,0.821428495,0.5,1124.0,1152.39,1.213726,-19.022,-23.284,-7.241123,0.85,-6.318,1.74,126.0,5.4,5.4,2113.0
1210.0,9500.0,0.002,0.0001,0.0013,0.0004,0.0002,0.024,0.008,0.22,0.0009,0.0027,0.009,0.045,0.005,0.705,0.001,0.0003,1140.0,857.2307,679.55505,2.7999997,1717.464,112.025,846.0,0.821428552,0.5,1124.0,1387.447,1.214069,-20.388,-27.759,-10.31713,0.87,-6.301,1.75,125.0,5.49,5.55,2228.0
1210.0,9500.0,0.002,0.0001,0.0013,0.0004,0.0002,0.024,0.008,0.22,0.0009,0.0027,0.009,0.045,0.005,0.705,0.001,0.0003,1140.0,853.8558,680.6178,2.7999992,1716.05,107.764,846.0,0.82142852,0.5,1124.0,1329.193,1.242125,-16.771,-7.167,9.734715,0.82,-6.747,1.75,130.0,5.62,5.62,2184.0
1210.0,9500.0,0.002,0.0001,0.0015,0.0005,0.0002,0.03,0.008,0.19,0.0012,0.0028,0.008,0.047,0.005,0.714,0.001,0.0002,1140.0,855.65314,679.71545,2.799998,1083.006,112.102,848.0,0.821428444,0.5,1124.0,1208.831,1.251076,-19.049,-26.926,-13.56493,0.83,-6.322,1.75,128.0,5.39,5.46,2211.0
1210.0,9500.0,0.002,0.0001,0.0013,0.0004,0.0002,0.024,0.008,0.22,0.0009,0.0027,0.009,0.045,0.005,0.705,0.001,0.0003,1140.0,856.58014,679.3969,2.7999988,1076.197,112.003,845.0,0.821428495,0.5,1124.0,1413.929,1.214369,-19.602,-26.192,-9.676528,0.78,-6.296,1.74,123.0,5.43,5.43,2186.0
1210.0,9500.0,0.002,0.0001,0.0015,0.0005,0.0002,0.03,0.008,0.19,0.0012,0.0028,0.008,0.047,0.005,0.714,0.001,0.0002,1140.0,854.38153,677.9846,2.799998,1043.201,105.575,846.0,0.821428444,0.5,1124.0,1304.082,1.20337,-20.575,-27.344,0.5172687,0.76,-6.171,1.74,126.0,5.13,5.15,2052.0
1210.0,9500.0,0.002,0.0001,0.0013,0.0004,0.0002,0.024,0.008,0.22,0.0009,0.0027,0.009,0.045,0.005,0.705,0.001,0.0003,1140.0,855.8165,680.78864,2.799998,1071.831,103.673,843.0,0.821428444,0.5,1124.0,1399.2,1.220946,-19.725,-19.953,-3.563369,0.87,-6.395,1.74,122.0,5.44,5.44,2077.0
1210.0,9500.0,0.002,0.0001,0.0015,0.0005,0.0002,0.03,0.008,0.19,0.0012,0.0028,0.008,0.047,0.005,0.714,0.001,0.0002,1140.0,859.2577,675.6711,2.7999973,1716.734,107.511,849.0,0.821428399,0.5,1124.0,1203.618,1.222595,-16.689,-5.043,9.025178,0.83,-6.706,1.75,132.0,5.75,5.75,2208.0
1210.0,9500.0,0.002,0.0001,0.0013,0.0004,0.0002,0.024,0.008,0.22,0.0009,0.0027,0.009,0.045,0.005,0.705,0.001,0.0003,1140.0,855.2947,681.57294,2.7999983,1072.973,110.848,846.0,0.821428463,0.5,1124.0,1403.048,1.216224,-20.123,-22.075,-6.293117,0.84,-6.27,1.75,121.0,5.8,5.8,2160.0
1210.0,9500.0,0.002,0.0001,0.0013,0.0004,0.0002,0.024,0.008,0.22,0.0009,0.0027,0.009,0.045,0.005,0.705,0.001,0.0003,1140.0,856.8835,676.9997,2.7999973,1707.864,112.021,849.0,0.821428399,0.5,1124.0,1157.15,1.212663,-16.775,-21.433,-6.435807,0.81,-6.285,1.75,127.0,5.68,5.68,2128.0
1210.0,9500.0,0.002,0.0001,0.0013,0.0004,0.0002,0.02,0.008,0.25,0.0009,0.0027,0.009,0.065,0.005,0.5,0.001,0.0003,1180.0,880.0779,669.9435,2.6999996,1077.402,102.475,845.0,0.814814787,0.5,1100.0,1212.276,1.192792,-17.184,-10.701,-6.282423,0.68,-6.491,1.74,124.0,5.71,5.71,2070.0
1210.0,9500.0,0.001,0.0001,0.0015,0.0005,0.0002,0.02,0.008,0.25,0.0011,0.0028,0.009,0.065,0.0053,0.5,0.0008,0.0002,1180.0,876.62823,671.51935,2.7000003,1085.252,102.618,841.0,0.814814835,0.5,1100.0,1444.673,1.226839,-18.176,-14.921,-12.42825,0.82,-6.468,1.73,120.0,5.9,5.9,1992.0
1300.0,9500.0,0.37,0.0003,0.0022,0.0001,0.0002,0.02,0.012,0.3,0.001,0.0017,0.007,0.021,0.0035,2.218,0.001,0.0008,1140.0,877.35126,685.74927,2.5999947,1053.86,86.525,841.0,0.807691916,0.5,1200.0,1183.227,1.208478,-26.223,-30.541,-7.475767,1.3,-6.502,1.71,177.0,3.21,3.22,1533.0
1300.0,9380.0,0.391,0.0004,0.0022,0.0001,0.0002,0.02,0.011,0.3,0.001,0.0025,0.007,0.018,0.0034,2.25,0.001,0.0008,1140.0,882.86755,686.06396,2.6,1069.857,73.661,842.0,0.807692308,0.5,1200.0,1235.244,1.254054,-15.027,-4.711,4.861511,0.84,-6.72,1.7,182.0,2.85,2.85,1320.0
1300.0,9400.0,0.37,0.0003,0.0022,0.0001,0.0002,0.02,0.012,0.3,0.001,0.0017,0.007,0.021,0.0035,2.218,0.001,0.0008,1140.0,883.29645,686.9436,2.6000006,1222.054,66.378,846.0,0.750000058,0.65,1200.0,1492.683,1.250658,-28.044,-27.367,-15.33614,5.3,-8.499,1.7,184.0,3.49,3.49,1279.0
1300.0,9400.0,0.391,0.0004,0.0022,0.0001,0.0002,0.02,0.011,0.3,0.001,0.0025,0.007,0.018,0.0034,2.25,0.001,0.0008,1140.0,876.8757,685.3107,2.6000006,943.405,73.813,847.0,0.807692352,0.5,1200.0,653.928,1.226792,-24.97,-29.581,-17.72601,0.75,-6.489,1.7,178.0,2.89,2.9,1291.0
1300.0,9500.0,0.391,0.0004,0.0022,0.0001,0.0002,0.02,0.011,0.3,0.001,0.0025,0.007,0.018,0.0034,2.25,0.001,0.0008,1140.0,887.9892,690.9685,2.6000006,1694.227,87.905,841.0,0.807692352,0.5,1230.0,1079.592,1.163572,-22.523,-11.28,3.205735,1.8,-6.478,1.7,188.0,3.59,3.62,1385.0
1300.0,9400.0,0.391,0.0004,0.0022,0.0001,0.0002,0.02,0.011,0.3,0.001,0.0025,0.007,0.018,0.0034,2.25,0.001,0.0008,1140.0,879.86755,691.3244,2.600001,1217.93,65.933,844.0,0.750000096,0.65,1200.0,1480.522,1.237909,-24.824,-20.994,-9.756371,5.2,-8.489,1.69,178.0,3.5,3.5,1201.0
1300.0,9400.0,0.391,0.0004,0.0022,0.0001,0.0002,0.02,0.011,0.3,0.001,0.0025,0.007,0.018,0.0034,2.25,0.001,0.0008,1140.0,872.9259,687.1921,2.600001,1044.24,72.33,846.0,0.807692382,0.5,1200.0,1102.335,1.22407,-20.024,-19.057,-3.650845,0.86,-6.585,1.7,185.0,2.87,2.89,1389.0
1300.0,9500.0,0.37,0.0003,0.0022,0.0001,0.0002,0.02,0.012,0.3,0.001,0.0017,0.007,0.021,0.0035,2.218,0.001,0.0008,1140.0,879.06995,689.1993,2.6000009,1254.625,66.578,851.0,0.750000087,0.65,1200.0,1590.153,1.26307,-24.232,-8.702,-2.796739,5.15,-8.495,1.69,187.0,3.5,3.5,1155.0
1300.0,9400.0,0.391,0.0004,0.0022,0.0001,0.0002,0.02,0.011,0.3,0.001,0.0025,0.007,0.018,0.0034,2.25,0.001,0.0008,1140.0,879.0078,688.7889,2.600002,935.336,73.85,841.0,0.807692456,0.5,1200.0,826.327,1.157544,-22.816,-20.685,-6.862767,0.76,-6.702,1.7,173.0,2.84,2.85,1377.0
1300.0,7300.0,0.4,0.0003,0.0019,0.0001,0.0002,0.02,0.006,0.3,0.001,0.0015,0.006,0.018,0.004,2.246,0.001,0.0008,1140.0,870.90906,688.4524,2.600004,959.392,87.481,841.0,0.807692604,0.5,1200.0,994.268,1.173253,-25.108,-22.369,-5.442719,1.2,-6.772,1.7,182.0,3.18,3.18,1419.0
1300.0,9500.0,0.37,0.0003,0.0022,0.0001,0.0002,0.02,0.012,0.3,0.001,0.0017,0.007,0.021,0.0035,2.218,0.001,0.0008,1140.0,873.0367,688.1737,2.6000004,1264.607,63.881,841.0,0.750000038,0.65,1200.0,1417.932,1.240282,-25.934,-8.585,2.241386,5.14,-8.521,1.7,189.0,3.48,3.48,1277.0
1300.0,9400.0,0.4,0.0003,0.0019,0.0001,0.0002,0.02,0.006,0.3,0.001,0.0015,0.006,0.018,0.004,2.246,0.001,0.0008,1140.0,876.0338,688.3383,2.6000001,937.223,73.669,846.0,0.807692315,0.5,1200.0,223.779,1.2423,-22.398,-25.09,-12.44377,0.88,-6.641,1.7,179.0,2.84,2.88,1335.0
1300.0,9380.0,0.391,0.0004,0.0022,0.0001,0.0002,0.02,0.011,0.3,0.001,0.0025,0.007,0.018,0.0034,2.25,0.001,0.0008,1140.0,870.1339,688.74725,2.6000025,1700.518,72.585,846.0,0.807692493,0.5,1200.0,176.645,1.21691,-16.534,-4.994,7.561208,0.69,-6.685,1.71,185.0,2.83,2.84,1476.0
1300.0,9420.0,0.4,0.0003,0.0019,0.0001,0.0002,0.02,0.006,0.3,0.001,0.0015,0.006,0.018,0.004,2.246,0.001,0.0008,1140.0,872.3066,689.4343,2.6000013,1708.602,86.919,847.0,0.807692404,0.5,1200.0,931.635,1.202522,-26.051,-12.681,-7.372944,1.27,-6.735,1.69,184.0,3.06,3.07,1325.0
1300.0,9420.0,0.4,0.0003,0.0019,0.0001,0.0002,0.02,0.006,0.3,0.001,0.0015,0.006,0.018,0.004,2.246,0.001,0.0008,1140.0,875.36896,689.187,2.6000013,1705.763,72.586,848.0,0.807692404,0.5,1150.0,1278.81,1.25043,-17.61,-2.222,7.506417,1.74,-7.06,1.7,181.0,2.8,2.81,1352.0
1300.0,9430.0,0.4,0.0003,0.0019,0.0001,0.0002,0.02,0.006,0.3,0.001,0.0015,0.006,0.018,0.004,2.246,0.001,0.0008,1140.0,869.71027,687.8547,2.6000018,1668.669,78.339,841.0,0.807692441,0.5,1210.0,3968.446,1.235584,-27.663,-35.756,-23.42092,0.81,-6.172,1.7,180.0,2.88,2.92,1331.0
1300.0,9600.0,0.4,0.0003,0.0019,0.0001,0.0002,0.02,0.006,0.3,0.001,0.0015,0.006,0.018,0.004,2.246,0.001,0.0008,1140.0,874.4474,688.83075,2.6000013,1018.888,87.536,851.0,0.807692404,0.5,1200.0,177.919,1.211748,-28.877,-27.171,-11.23299,1.1,-6.485,1.7,180.0,3.13,3.13,1417.0
1300.0,9400.0,0.37,0.0003,0.0022,0.0001,0.0002,0.02,0.012,0.3,0.001,0.0017,0.007,0.021,0.0035,2.218,0.001,0.0008,1140.0,875.95197,688.3016,2.6000016,937.192,73.582,848.0,0.807692426,0.5,1200.0,908.28,1.242471,-23.933,-28.154,-16.17419,0.82,-6.601,1.7,176.0,2.87,2.9,1302.0
1300.0,9400.0,0.37,0.0003,0.0022,0.0001,0.0002,0.02,0.012,0.3,0.001,0.0017,0.007,0.021,0.0035,2.218,0.001,0.0008,1140.0,869.28235,688.8407,2.600002,1696.931,70.35,847.0,0.807692456,0.5,282.0,960.916,1.219603,-20.612,-12.686,4.623022,0.78,-6.707,1.69,175.0,2.8,2.82,1255.0
1300.0,9400.0,0.37,0.0003,0.0022,0.0001,0.0002,0.02,0.012,0.3,0.001,0.0017,0.007,0.021,0.0035,2.218,0.001,0.0008,1140.0,866.1611,687.14404,2.6000032,1050.231,87.757,840.0,0.807692544,0.5,1200.0,1104.883,1.198591,-24.178,-25.563,-3.372289,1.3,-6.637,1.7,179.0,3.11,3.12,1407.0
1300.0,9450.0,0.37,0.0003,0.0022,0.0001,0.0002,0.02,0.012,0.3,0.001,0.0017,0.007,0.021,0.0035,2.218,0.001,0.0008,1140.0,872.67267,690.3521,2.600001,954.562,73.838,839.0,0.807692382,0.5,1200.0,896.815,1.221192,-25.337,-30.397,-18.17952,0.82,-6.484,1.7,175.0,2.89,2.9,1280.0
1300.0,9420.0,0.4,0.0003,0.0019,0.0001,0.0002,0.02,0.006,0.3,0.001,0.0015,0.006,0.018,0.004,2.246,0.001,0.0008,1140.0,867.75024,687.7215,2.6000018,1705.916,73.679,845.0,0.807692441,0.5,1200.0,178.769,1.226184,-21.883,-23.441,-8.146514,0.86,-6.575,1.71,180.0,2.87,2.91,1384.0
1300.0,9420.0,0.4,0.0003,0.0019,0.0001,0.0002,0.02,0.006,0.3,0.001,0.0015,0.006,0.018,0.004,2.246,0.001,0.0008,1140.0,867.3926,688.4784,2.6000023,1068.874,70.756,844.0,0.807692478,0.5,1200.0,1082.803,1.211354,-18.292,-6.022,7.445737,0.78,-6.718,1.69,182.0,2.83,2.84,1227.0
1300.0,9400.0,0.391,0.0004,0.0022,0.0001,0.0002,0.02,0.011,0.3,0.001,0.0025,0.007,0.018,0.0034,2.25,0.001,0.0008,1140.0,875.99304,689.8694,2.600002,951.675,73.402,847.0,0.807692456,0.5,1200.0,905.732,1.157414,-21.336,-14.825,-0.3184171,0.82,-6.839,1.7,175.0,2.84,2.85,1339.0
1100.0,9100.0,0.274,0.0003,0.0025,0.0004,0.0004,0.02,0.008,0.33,0.0005,0.0024,0.008,0.033,0.006,1.642,0.0013,0.0005,1140.0,868.3917,615.79224,2.6999934,1017.227,93.992,851.0,0.814814362,0.5,1000.0,557.452,1.193943,-24.886,-31.509,-10.55782,0.75,-6.49,1.72,157.0,3.63,3.63,1681.0
1100.0,9100.0,0.276,0.0003,0.0016,0.0003,0.0002,0.02,0.008,0.38,0.0008,0.0025,0.006,0.04,0.0039,1.641,0.0015,0.0007,1140.0,872.87164,617.89966,2.7,1699.508,97.461,852.0,0.814814815,0.5,44.0,768.168,1.163586,-4.694,-11.276,-4.748239,5.2,-8.003,1.71,160.0,4.37,4.41,1626.0
1100.0,9500.0,0.276,0.0003,0.0016,0.0003,0.0002,0.02,0.008,0.38,0.0008,0.0025,0.006,0.04,0.0039,1.641,0.0015,0.0007,1140.0,878.8326,617.3156,2.699999,1734.533,97.023,851.0,0.814814746,0.5,44.0,978.692,1.166254,-0.511,-5.856,4.487219,5.6,-8.01,1.72,156.0,4.24,4.24,1707.0
1100.0,9100.0,0.276,0.0003,0.0016,0.0003,0.0002,0.02,0.008,0.38,0.0008,0.0025,0.006,0.04,0.0039,1.641,0.0015,0.0007,1140.0,871.3028,619.0102,2.7000003,1703.438,97.215,849.0,0.814814835,0.5,1000.0,215.032,1.205243,-18.906,-10.386,3.701972,4.9,-7.764,1.68,158.0,4.21,4.21,1277.0
1100.0,9100.0,0.276,0.0003,0.0016,0.0003,0.0002,0.02,0.008,0.38,0.0008,0.0025,0.006,0.04,0.0039,1.641,0.0015,0.0007,1140.0,872.1064,620.3303,2.7000017,1607.817,95.742,852.0,0.814814931,0.5,184.15,696.559,1.178396,-11.211,-19.895,3.073204,0.86,-7.035,1.73,164.0,3.48,3.49,1829.0
1100.0,7100.0,0.276,0.0003,0.0016,0.0003,0.0002,0.02,0.008,0.38,0.0008,0.0025,0.006,0.04,0.0039,1.641,0.0015,0.0007,1140.0,875.5172,623.3871,2.7000003,1479.194,97.364,847.0,0.814814835,0.5,705.0,1186.163,1.225254,-17.835,-1.16,7.284548,5.32,-8.334,1.69,156.0,4.35,4.37,1287.0
1100.0,9500.0,0.276,0.0003,0.0018,0.0003,0.0002,0.016,0.008,0.33,0.0006,0.002,0.006,0.034,0.0054,1.647,0.0013,0.0005,1140.0,871.9671,620.4554,2.7000017,1732.138,97.402,849.0,0.814814931,0.5,705.0,2026.266,1.234231,-18.681,-0.912,9.687756,5.55,-8.013,1.69,155.0,4.42,4.44,1260.0
1100.0,9500.0,0.276,0.0003,0.0018,0.0003,0.0002,0.016,0.008,0.33,0.0006,0.002,0.006,0.034,0.0054,1.647,0.0013,0.0005,1140.0,874.5332,621.1172,2.700003,1721.979,94.805,848.0,0.814815021,0.5,705.0,2003.89,1.24626,-16.586,-3.893,3.752164,4.9,-8.507,1.68,156.0,4.43,4.44,1284.0
1100.0,9500.0,0.274,0.0003,0.0025,0.0004,0.0004,0.02,0.008,0.33,0.0005,0.0024,0.008,0.033,0.006,1.642,0.0013,0.0005,1140.0,881.6878,620.9998,2.700004,1720.264,97.462,845.0,0.814815089,0.5,1020.0,249.506,1.200076,-17.752,-9.985,-8.957385,5.78,-8.484,1.69,156.0,4.9,4.9,1268.0
1100.0,9500.0,0.276,0.0003,0.0018,0.0003,0.0002,0.016,0.008,0.33,0.0006,0.002,0.006,0.034,0.0054,1.647,0.0013,0.0005,1140.0,875.4605,623.6836,2.7000008,1716.608,97.415,846.0,0.81481487,0.5,705.0,1314.314,1.240813,-15.98,-3.003,3.762688,5.3,-8.51,1.68,154.0,4.58,4.62,1247.0
1100.0,7100.0,0.276,0.0003,0.0016,0.0003,0.0002,0.02,0.008,0.38,0.0008,0.0025,0.006,0.04,0.0039,1.641,0.0015,0.0007,1140.0,874.0066,622.4845,2.7000034,1501.626,97.377,846.0,0.814815048,0.5,705.0,978.68,1.232313,-16.165,-1.911,5.58306,5.3,-8.539,1.68,156.0,4.31,4.36,1272.0
1100.0,9500.0,0.276,0.0003,0.0028,0.0003,0.0002,0.02,0.008,0.35,0.0006,0.0027,0.007,0.038,0.0061,1.597,0.0015,0.0007,1140.0,876.20905,620.67615,2.7000027,1743.246,96.459,845.0,0.814815,0.5,705.0,1329.316,1.22346,-22.719,-15.347,-11.17131,5.2,-8.506,1.68,154.0,4.39,4.39,1248.0
1100.0,9500.0,0.274,0.0003,0.0025,0.0004,0.0004,0.02,0.008,0.33,0.0005,0.0024,0.008,0.033,0.006,1.642,0.0013,0.0005,1140.0,873.9363,619.94525,2.700001,1716.667,96.964,849.0,0.814814883,0.5,710.0,1973.887,1.207331,-19.536,-15.432,-9.860249,5.5,-8.505,1.68,156.0,4.4,4.42,1276.0
1100.0,9500.0,0.274,0.0003,0.0025,0.0004,0.0004,0.02,0.008,0.33,0.0005,0.0024,0.008,0.033,0.006,1.642,0.0013,0.0005,1140.0,876.0536,621.0635,2.7000031,1714.538,91.597,851.0,0.814815027,0.5,44.0,786.074,1.159959,-3.003,-3.208,5.86205,5.3,-7.999,1.68,159.0,4.44,4.46,1212.0
1100.0,9500.0,0.274,0.0003,0.0025,0.0004,0.0004,0.02,0.008,0.33,0.0005,0.0024,0.008,0.033,0.006,1.642,0.0013,0.0005,1140.0,878.1085,620.2293,2.7000008,1721.5,77.959,841.0,0.759259331,0.65,90.0,1032.179,1.224471,0.316,2.019,6.684542,5.8,-7.969,1.69,153.0,4.69,4.7,1233.0
1100.0,9500.0,0.276,0.0003,0.0028,0.0003,0.0002,0.02,0.008,0.35,0.0006,0.0027,0.007,0.038,0.0061,1.597,0.0015,0.0007,1140.0,871.7739,619.50995,2.7000003,1727.623,96.957,848.0,0.814814835,0.5,1015.0,4282.961,1.230752,-19.643,-5.743,4.681507,5.8,-8.507,1.68,155.0,4.5,4.51,1270.0
1100.0,9500.0,0.274,0.0003,0.0025,0.0004,0.0004,0.02,0.008,0.33,0.0005,0.0024,0.008,0.033,0.006,1.642,0.0013,0.0005,1140.0,879.116,620.1209,2.7000012,1673.041,97.12,844.0,0.814814897,0.5,705.0,1893.758,1.207613,-20.582,-8.836,-4.608493,5.3,-8.451,1.68,154.0,4.65,4.65,1184.0
1100.0,9500.0,0.276,0.0003,0.0028,0.0003,0.0002,0.02,0.008,0.35,0.0006,0.0027,0.007,0.038,0.0061,1.597,0.0015,0.0007,1140.0,871.8089,620.4573,2.7000012,1734.17,96.565,854.0,0.814814897,0.5,244.0,2003.101,1.222728,-20.633,-8.93,-6.441301,5.4,-8.502,1.68,157.0,4.39,4.43,1236.0
1100.0,9500.0,0.276,0.0003,0.0028,0.0003,0.0002,0.02,0.008,0.35,0.0006,0.0027,0.007,0.038,0.0061,1.597,0.0015,0.0007,1140.0,869.5873,619.536,2.6999996,1742.091,0.0,0.0,0.814814787,0.5,44.0,775.075,0.0,0.0,0.0,0.0,5.1,0.0,1.68,156.0,4.13,4.14,1275.0
1100.0,9500.0,0.276,0.0003,0.0018,0.0003,0.0002,0.016,0.008,0.33,0.0006,0.002,0.006,0.034,0.0054,1.647,0.0013,0.0005,1140.0,874.5257,621.41675,2.7000005,1725.117,97.531,849.0,0.814814849,0.5,1015.0,4269.369,1.228204,-17.522,-1.976,8.541011,4.81,-8.008,1.68,159.0,4.47,4.49,1263.0
1100.0,9500.0,0.276,0.0003,0.0016,0.0003,0.0002,0.02,0.008,0.38,0.0008,0.0025,0.006,0.04,0.0039,1.641,0.0015,0.0007,1140.0,874.0927,619.8395,2.700001,1722.198,97.333,850.0,0.814814883,0.5,70.0,2036.688,1.209291,-16.859,-1.45,10.00206,5.02,-8.014,1.68,157.0,4.38,4.4,1236.0
1100.0,7100.0,0.276,0.0003,0.0018,0.0003,0.0002,0.016,0.008,0.33,0.0006,0.002,0.006,0.034,0.0054,1.647,0.0013,0.0005,1140.0,867.7235,620.08655,2.700003,1502.534,95.408,844.0,0.814815021,0.5,70.0,1475.669,1.220716,-17.052,-3.607,4.126058,4.95,-8.472,1.68,154.0,4.32,4.36,1251.0
1100.0,7400.0,0.276,0.0003,0.0018,0.0003,0.0002,0.016,0.008,0.33,0.0006,0.002,0.006,0.034,0.0054,1.647,0.0013,0.0005,1140.0,872.10266,621.4008,2.7000031,1531.884,97.438,845.0,0.814815027,0.5,70.0,1583.439,1.242894,-16.428,-2.139,9.536787,4.65,-7.985,1.68,159.0,4.22,4.24,1263.0
1100.0,9100.0,0.274,0.0003,0.0025,0.0004,0.0004,0.02,0.008,0.33,0.0005,0.0024,0.008,0.033,0.006,1.642,0.0013,0.0005,1140.0,876.7418,620.7382,2.7000024,1667.707,97.554,846.0,0.814814979,0.5,282.0,1766.149,1.201334,-19.181,-3.754,4.305082,5.6,-8.496,1.68,159.0,4.42,4.57,1207.0
1100.0,9500.0,0.274,0.0003,0.0025,0.0004,0.0004,0.02,0.008,0.33,0.0005,0.0024,0.008,0.033,0.006,1.642,0.0013,0.0005,1140.0,874.5067,620.48175,2.7000015,1731.43,97.35,844.0,0.814814918,0.5,705.0,1360.689,1.196955,-19.632,-6.366,0.1629764,5.6,-8.514,1.67,152.0,4.43,4.63,1177.0
1100.0,9500.0,0.276,0.0003,0.0018,0.0003,0.0002,0.016,0.008,0.33,0.0006,0.002,0.006,0.034,0.0054,1.647,0.0013,0.0005,1140.0,866.73914,619.92065,2.7000012,1723.159,97.172,847.0,0.814814897,0.5,710.0,1148.531,1.222876,-17.66,-5.27,-2.259093,5.5,-8.492,1.67,160.0,4.39,4.39,1188.0
1100.0,9500.0,0.276,0.0003,0.0028,0.0003,0.0002,0.02,0.008,0.35,0.0006,0.0027,0.007,0.038,0.0061,1.597,0.0015,0.0007,1140.0,878.2263,621.07214,2.7000015,1738.202,97.462,851.0,0.814814918,0.5,710.0,2000.585,1.224253,-21.472,-10.786,0.782244,5.55,-8.498,1.68,154.0,4.42,4.43,1241.0
1100.0,9500.0,0.276,0.0003,0.0028,0.0003,0.0002,0.02,0.008,0.35,0.0006,0.0027,0.007,0.038,0.0061,1.597,0.0015,0.0007,1140.0,872.6895,621.1157,2.6999996,1111.671,97.329,848.0,0.814814787,0.5,1000.0,1283.057,1.261182,-18.87,-13.303,-9.761066,5.0,-8.308,1.69,160.0,4.41,4.43,1384.0
1100.0,9500.0,0.276,0.0003,0.0028,0.0003,0.0002,0.02,0.008,0.35,0.0006,0.0027,0.007,0.038,0.0061,1.597,0.0015,0.0007,1140.0,867.581,621.22974,2.7000024,1742.091,0.0,0.0,0.814814979,0.5,70.0,2009.682,0.0,0.0,0.0,0.0,4.8,0.0,1.68,157.0,4.14,4.14,1278.0
1310.0,9400.0,0.234,0.0002,0.0028,0.001,0.0002,0.02,0.007,0.24,0.001,0.0024,0.007,0.035,0.0053,0.994,0.0011,0.0003,1140.0,913.07153,683.69446,2.6999948,944.365,97.611,852.0,0.814814458,0.5,1200.0,175.584,1.194302,-22.37,-30.425,-13.80935,1.79,-7.158,1.74,134.0,4.37,4.38,2056.0
1310.0,9400.0,0.206,0.0002,0.0018,0.001,0.0003,0.02,0.007,0.3,0.001,0.0014,0.007,0.038,0.0047,0.994,0.0012,0.0007,1140.0,897.62744,677.9777,2.6999998,1100.578,89.388,840.0,0.814814801,0.5,1200.0,1256.476,1.218609,-16.853,-23.899,-13.05465,1.72,-6.986,1.74,129.0,4.28,4.28,2109.0
1310.0,9400.0,0.234,0.0002,0.0028,0.001,0.0002,0.02,0.007,0.24,0.001,0.0024,0.007,0.035,0.0053,0.994,0.0011,0.0003,1140.0,904.16797,681.5653,2.7000027,940.061,97.171,847.0,0.814815,0.5,1200.0,909.979,1.207107,-23.661,-31.624,-13.28573,1.57,-7.012,1.74,129.0,4.21,4.21,2044.0
1310.0,9400.0,0.206,0.0002,0.0018,0.001,0.0003,0.02,0.007,0.3,0.001,0.0014,0.007,0.038,0.0047,0.994,0.0012,0.0007,1140.0,908.5635,683.0651,2.6999989,1076.557,97.641,842.0,0.814814739,0.5,1200.0,1076.221,1.195132,-22.415,-32.518,-11.98681,1.76,-7.144,1.73,132.0,4.25,4.27,1760.0
1310.0,9400.0,0.234,0.0002,0.0028,0.001,0.0002,0.02,0.007,0.24,0.001,0.0024,0.007,0.035,0.0053,0.994,0.0011,0.0003,1140.0,892.7277,677.5747,2.6999998,1045.814,97.861,841.0,0.814814801,0.5,1200.0,21.231,1.213318,-20.039,-23.581,-12.1218,1.67,-6.988,1.74,130.0,4.24,4.3,2124.0
1310.0,9400.0,0.206,0.0002,0.0018,0.001,0.0003,0.02,0.007,0.3,0.001,0.0014,0.007,0.038,0.0047,0.994,0.0012,0.0007,1140.0,896.2977,681.71704,2.7000017,916.393,95.795,850.0,0.814814931,0.5,1200.0,814.225,1.285212,-23.06,-28.084,-14.23958,1.8,-7.07,1.74,134.0,4.07,4.09,2147.0
1310.0,9400.0,0.206,0.0002,0.0018,0.001,0.0003,0.02,0.007,0.3,0.001,0.0014,0.007,0.038,0.0047,0.994,0.0012,0.0007,1140.0,899.9974,684.6847,2.7000003,1702.346,95.121,843.0,0.814814835,0.5,1200.0,191.507,1.191557,-24.536,-5.363,2.631379,1.8,-7.497,1.75,133.0,4.06,4.07,2203.0
