Repository: Achyut-Krishna/JSW_Internship

# JSW_Internship
Property Prediction model using regression algorithms , this project is the part of my summer internship at JSW steel 2021  We were provided with raw data of 5135 rows and 45 columns which had to be cleaned first and later applied 5 different algorithms like KNN, Random Forest, ANN, Support Vector Regressor and Multiple Regressor to predict which gave the highest R2_score value and the least RMSE. Conclusion :- Random Forest was found to be relatively the best learner for this model and hence we deployed our machine learning model using html, css, flask.

File: final_data.csv (part 10 of 40)
Slab Width,Slab Length,AL,B,C,CA,NB,CR,CU,MN,MO,N,NI,P,S,SI,TI,V,Reheating Furnace Exit Temp,Finishing Temp,Coiling Temp,FM Exit Thickness,Coil Outr Dia,Avg line speed,weld pressure,Reduction Ratio,ACL-Thickness,ACL-Width,ACL-Length,O2 in Heating Element Furnace,Radiant Tube Furnace Dewpoint,After Tube Cooling Dewpoint,Rapid Jet Cooling Dewpoint,Coating Thickness,Drying Furnace Press,B50,Hardness,Coreloss-Before Aging,Coreloss After Aging,Permeability
1310.0,9400.0,0.206,0.0002,0.0018,0.001,0.0003,0.02,0.007,0.3,0.001,0.0014,0.007,0.038,0.0047,0.994,0.0012,0.0007,1140.0,896.6299,681.4374,2.7000008,1068.896,97.593,841.0,0.81481487,0.5,1200.0,186.837,1.167819,-21.748,-31.993,-11.92348,1.9,-6.981,1.73,134.0,4.3,4.3,2044.0
1310.0,9400.0,0.206,0.0002,0.0018,0.001,0.0003,0.02,0.007,0.3,0.001,0.0014,0.007,0.038,0.0047,0.994,0.0012,0.0007,1140.0,895.4959,681.4452,2.700001,1063.737,97.735,851.0,0.814814883,0.5,1200.0,203.822,1.175117,-20.682,-7.272,-4.100272,1.8,-6.985,1.74,132.0,4.11,4.12,2122.0
1310.0,9500.0,0.234,0.0002,0.0028,0.001,0.0002,0.02,0.007,0.24,0.001,0.0024,0.007,0.035,0.0053,0.994,0.0011,0.0003,1140.0,901.2715,681.993,2.7000008,1644.809,97.634,851.0,0.81481487,0.5,156.0,1228.08,1.183778,-19.974,-29.081,-19.06435,1.8,-7.023,1.75,132.0,4.75,5.4,2231.0
1310.0,9400.0,0.206,0.0002,0.0018,0.001,0.0003,0.02,0.007,0.3,0.001,0.0014,0.007,0.038,0.0047,0.994,0.0012,0.0007,1140.0,892.58124,682.2294,2.7000022,1102.193,0.0,0.0,0.814814966,0.5,1200.0,1218.684,0.0,0.0,0.0,0.0,1.74,0.0,1.74,128.0,4.4,4.4,1829.0
1310.0,9400.0,0.211,0.0002,0.0016,0.001,0.0003,0.02,0.006,0.23,0.001,0.0014,0.007,0.039,0.0048,0.953,0.001,0.0006,1140.0,890.1459,679.75287,2.7000003,1045.683,107.24,847.0,0.814814835,0.5,1205.0,180.141,1.227747,-18.175,-18.615,-9.840096,0.75,-5.994,1.73,132.0,4.45,4.45,2013.0
1310.0,9400.0,0.206,0.0002,0.0018,0.001,0.0003,0.02,0.007,0.3,0.001,0.0014,0.007,0.038,0.0047,0.994,0.0012,0.0007,1140.0,905.8626,683.5287,2.7000022,1046.854,103.043,853.0,0.814814966,0.5,1205.0,1202.421,1.157408,-17.429,-9.297,-0.4931447,0.72,-5.973,1.71,133.0,4.36,4.38,1731.0
1310.0,9400.0,0.211,0.0002,0.0016,0.001,0.0003,0.02,0.006,0.23,0.001,0.0014,0.007,0.039,0.0048,0.953,0.001,0.0006,1140.0,887.95087,679.6921,2.700002,1042.137,104.214,847.0,0.814814952,0.5,1205.0,179.084,1.219389,-18.587,-10.876,-4.762734,0.82,-5.995,1.72,133.0,4.37,4.42,1805.0
1310.0,7400.0,0.211,0.0002,0.0016,0.001,0.0003,0.02,0.006,0.23,0.001,0.0014,0.007,0.039,0.0048,0.953,0.001,0.0006,1140.0,890.7955,682.70526,2.7000012,1105.196,100.844,840.0,0.814814897,0.5,1205.0,178.661,1.178192,-20.081,-5.771,4.894968,0.75,-6.26,1.73,131.0,4.28,4.31,1968.0
1310.0,7300.0,0.211,0.0002,0.0016,0.001,0.0003,0.02,0.006,0.23,0.001,0.0014,0.007,0.039,0.0048,0.953,0.001,0.0006,1140.0,904.58105,689.527,2.7000012,1103.302,101.079,849.0,0.814814897,0.5,1205.0,187.541,1.207775,-18.401,-6.518,0.8520198,0.8,-5.995,1.73,132.0,4.3,4.33,2006.0
1310.0,7400.0,0.211,0.0002,0.0016,0.001,0.0003,0.02,0.006,0.23,0.001,0.0014,0.007,0.039,0.0048,0.953,0.001,0.0006,1140.0,892.10535,684.6981,2.700003,1108.95,104.13,842.0,0.814815021,0.5,1205.0,1364.379,1.156054,-18.387,-24.706,-15.29513,0.82,-6.029,1.73,133.0,4.28,4.31,1929.0
1310.0,9000.0,0.211,0.0002,0.0016,0.001,0.0003,0.02,0.006,0.23,0.001,0.0014,0.007,0.039,0.0048,0.953,0.001,0.0006,1140.0,887.0554,678.4659,2.7000031,1213.402,103.844,845.0,0.814815027,0.5,1205.0,1722.547,1.157407,-17.909,-23.664,-11.2031,0.77,-6.0,1.73,131.0,4.3,4.35,1985.0
1310.0,9100.0,0.211,0.0002,0.0016,0.001,0.0003,0.02,0.006,0.23,0.001,0.0014,0.007,0.039,0.0048,0.953,0.001,0.0006,1140.0,903.8834,682.7467,2.700002,1206.556,100.873,845.0,0.814814952,0.5,1205.0,1733.964,1.157407,-17.768,-16.064,-4.89633,0.74,-6.007,1.72,132.0,4.33,4.37,1894.0
1310.0,9000.0,0.211,0.0002,0.0016,0.001,0.0003,0.02,0.006,0.23,0.001,0.0014,0.007,0.039,0.0048,0.953,0.001,0.0006,1140.0,885.441,678.15234,2.7000017,1045.698,97.755,851.0,0.814814931,0.5,1205.0,1140.471,1.187459,-21.842,-35.161,-13.93588,0.81,-7.029,1.74,132.0,4.41,4.49,2082.0
1310.0,9400.0,0.211,0.0002,0.0016,0.001,0.0003,0.02,0.006,0.23,0.001,0.0014,0.007,0.039,0.0048,0.953,0.001,0.0006,1140.0,889.67975,678.3279,2.7000027,1037.86,102.352,844.0,0.814815,0.5,1205.0,1284.88,1.157407,-16.942,-15.369,-0.4886246,0.73,-6.007,1.73,132.0,4.3,4.36,2076.0
1310.0,9400.0,0.234,0.0002,0.0028,0.001,0.0002,0.02,0.007,0.24,0.001,0.0024,0.007,0.035,0.0053,0.994,0.0011,0.0003,1140.0,900.53015,682.2674,2.7000015,1349.78,99.89,845.0,0.814814918,0.5,1205.0,1889.579,1.157405,-18.432,-7.237,5.749171,0.7,-6.089,1.72,131.0,4.32,4.35,1928.0
1310.0,9400.0,0.234,0.0002,0.0028,0.001,0.0002,0.02,0.007,0.24,0.001,0.0024,0.007,0.035,0.0053,0.994,0.0011,0.0003,1140.0,894.786,678.9567,2.700002,1691.215,91.702,852.0,0.814814952,0.5,1200.0,4087.44,1.159033,-21.721,-29.466,-12.75041,1.27,-6.208,1.74,130.0,4.27,4.28,2068.0
1310.0,9400.0,0.234,0.0002,0.0028,0.001,0.0002,0.02,0.007,0.24,0.001,0.0024,0.007,0.035,0.0053,0.994,0.0011,0.0003,1140.0,902.6114,680.8347,2.7000031,1687.271,95.783,840.0,0.814815027,0.5,1200.0,4066.511,1.187368,-22.463,-28.814,-12.99484,1.4,-6.488,1.72,135.0,4.19,4.2,1822.0
1310.0,9400.0,0.234,0.0002,0.0028,0.001,0.0002,0.02,0.007,0.24,0.001,0.0024,0.007,0.035,0.0053,0.994,0.0011,0.0003,1140.0,902.68994,680.72205,2.7000003,1658.86,93.552,841.0,0.814814835,0.5,1200.0,3917.178,1.15831,-21.481,-30.372,-15.26324,1.4,-6.209,1.75,131.0,4.29,4.29,2289.0
1100.0,9500.0,0.276,0.0003,0.0025,0.0006,0.0001,0.02,0.007,0.3,0.0012,0.0023,0.006,0.03,0.0043,1.65,0.0013,0.0007,1140.0,863.1852,622.11365,2.7000012,1607.452,88.152,853.0,0.814814897,0.5,44.0,847.21,1.205294,-6.151,-5.535,2.656795,4.6,-8.013,1.68,159.0,3.89,3.89,1187.0
1100.0,9500.0,0.276,0.0003,0.0025,0.0006,0.0001,0.02,0.007,0.3,0.0012,0.0023,0.006,0.03,0.0043,1.65,0.0013,0.0007,1140.0,862.5867,622.1336,2.7000031,1631.631,0.0,0.0,0.814815027,0.5,710.0,1773.014,0.0,0.0,0.0,0.0,5.3,0.0,1.67,159.0,4.01,4.03,1145.0
1100.0,9500.0,0.276,0.0003,0.0025,0.0006,0.0001,0.02,0.007,0.3,0.0012,0.0023,0.006,0.03,0.0043,1.65,0.0013,0.0007,1140.0,868.48193,620.68994,2.7000027,1717.134,97.172,847.0,0.814815,0.5,710.0,1983.803,1.204149,-21.313,-9.719,-0.1646573,5.7,-8.424,1.68,155.0,4.36,4.36,1175.0
1100.0,9500.0,0.276,0.0003,0.003,0.0004,0.0001,0.02,0.007,0.33,0.0013,0.0031,0.006,0.041,0.0059,1.626,0.0014,0.0009,1140.0,869.6303,620.258,2.7000024,1060.338,97.382,852.0,0.814814979,0.5,1000.0,1285.096,1.222167,-18.624,-5.391,5.275595,4.8,-7.692,1.67,157.0,3.94,3.96,1153.0
1100.0,9500.0,0.276,0.0003,0.003,0.0004,0.0001,0.02,0.007,0.33,0.0013,0.0031,0.006,0.041,0.0059,1.626,0.0014,0.0009,1140.0,864.64386,621.08295,2.700005,1723.709,91.902,850.0,0.814815158,0.5,70.0,1825.478,1.208045,-14.404,-4.371,2.464373,4.9,-8.828,1.68,154.0,4.01,4.03,1253.0
1100.0,9500.0,0.276,0.0003,0.003,0.0004,0.0001,0.02,0.007,0.33,0.0013,0.0031,0.006,0.041,0.0059,1.626,0.0014,0.0009,1140.0,869.3627,620.63416,2.7000017,1720.507,97.659,839.0,0.814814931,0.5,710.0,1302.618,1.168154,0.134,-3.913,5.128925,5.42,-8.014,1.69,158.0,4.23,4.23,1280.0
1100.0,9500.0,0.276,0.0003,0.003,0.0004,0.0001,0.02,0.007,0.33,0.0013,0.0031,0.006,0.041,0.0059,1.626,0.0014,0.0009,1140.0,869.97455,621.02997,2.7000012,1703.878,97.096,854.0,0.814814897,0.5,1013.0,4154.968,1.186764,-21.758,-39.97,-24.31478,5.65,-7.986,1.68,158.0,4.05,4.05,1218.0
1100.0,9500.0,0.276,0.0003,0.0025,0.0006,0.0001,0.02,0.007,0.3,0.0012,0.0023,0.006,0.03,0.0043,1.65,0.0013,0.0007,1140.0,867.95874,622.3533,2.7000027,1702.663,97.224,843.0,0.814815,0.5,44.0,795.038,1.177551,-26.532,-39.969,-25.19525,4.5,-8.009,1.67,158.0,4.15,4.18,1178.0
1100.0,9500.0,0.276,0.0003,0.003,0.0004,0.0001,0.02,0.007,0.33,0.0013,0.0031,0.006,0.041,0.0059,1.626,0.0014,0.0009,1140.0,872.8925,620.5933,2.7000003,1710.975,97.489,850.0,0.814814835,0.5,70.0,2021.401,1.201786,-18.482,-4.853,1.747412,5.1,-8.498,1.68,160.0,4.47,4.47,1232.0
1100.0,9500.0,0.3,0.0002,0.0011,0.0004,0.0001,0.02,0.006,0.3,0.0014,0.0015,0.006,0.032,0.0036,1.65,0.0013,0.0005,1140.0,871.8695,620.46436,2.7000012,1694.098,97.038,840.0,0.814814897,0.5,153.0,1311.459,-99.0,-99.0,-99.0,-29.14411,4.9,-7.974,1.68,159.0,4.7,4.7,1246.0
1100.0,9500.0,0.3,0.0002,0.0011,0.0004,0.0001,0.02,0.006,0.3,0.0014,0.0015,0.006,0.032,0.0036,1.65,0.0013,0.0005,1140.0,867.84766,622.0124,2.7000034,1696.797,97.457,845.0,0.814815048,0.5,705.0,1967.389,1.232604,-14.739,-2.934,4.184284,5.6,-8.468,1.69,157.0,4.25,4.26,1281.0
1100.0,9400.0,0.3,0.0002,0.0011,0.0004,0.0001,0.02,0.006,0.3,0.0014,0.0015,0.006,0.032,0.0036,1.65,0.0013,0.0005,1140.0,874.5668,621.3328,2.7000084,1710.631,0.0,0.0,0.814815391,0.5,70.0,1961.783,0.0,0.0,0.0,0.0,5.1,0.0,1.69,159.0,4.39,4.42,1298.0
1100.0,9500.0,0.276,0.0003,0.0025,0.0006,0.0001,0.02,0.007,0.3,0.0012,0.0023,0.006,0.03,0.0043,1.65,0.0013,0.0007,1140.0,873.784,620.2461,2.7000036,1644.191,97.56,845.0,0.814815062,0.5,1000.0,394.395,1.207097,-17.719,-3.867,3.956615,5.0,-8.501,1.69,166.0,5.11,5.46,1290.0
1100.0,9500.0,0.269,0.0003,0.0018,0.0004,0.0001,0.02,0.007,0.35,0.0011,0.0028,0.006,0.03,0.0035,1.649,0.0013,0.0008,1140.0,872.26385,620.9705,2.700004,1714.141,93.252,848.0,0.814815089,0.5,705.0,747.261,1.210542,-19.353,-5.617,1.83214,5.25,-8.5,1.68,153.0,4.06,4.07,1166.0
1100.0,9500.0,0.276,0.0003,0.003,0.0004,0.0001,0.02,0.007,0.33,0.0013,0.0031,0.006,0.041,0.0059,1.626,0.0014,0.0009,1140.0,878.2756,620.2478,2.7000003,1708.654,97.657,851.0,0.814814835,0.5,88.0,1323.806,1.17024,-0.492,-4.193,4.928492,5.38,-8.007,1.68,157.0,4.6,4.6,1220.0
1100.0,9500.0,0.269,0.0003,0.0018,0.0004,0.0001,0.02,0.007,0.35,0.0011,0.0028,0.006,0.03,0.0035,1.649,0.0013,0.0008,1140.0,869.70056,619.9008,2.700001,1650.176,97.489,843.0,0.814814883,0.5,705.0,1806.879,1.22021,-19.608,-5.519,-0.5220122,5.65,-8.494,1.68,157.0,4.61,4.61,1263.0
1100.0,9500.0,0.276,0.0003,0.003,0.0004,0.0001,0.02,0.007,0.33,0.0013,0.0031,0.006,0.041,0.0059,1.626,0.0014,0.0009,1140.0,874.0616,619.6047,2.7000022,1706.276,96.473,850.0,0.814814966,0.5,705.0,1922.038,1.239695,-14.948,-2.814,4.445498,5.65,-8.464,1.68,158.0,4.39,4.39,1223.0
1100.0,9500.0,0.269,0.0003,0.0018,0.0004,0.0001,0.02,0.007,0.35,0.0011,0.0028,0.006,0.03,0.0035,1.649,0.0013,0.0008,1140.0,873.4313,620.5703,2.6999998,1609.405,96.875,849.0,0.814814801,0.5,705.0,1809.936,1.213779,-15.69,-3.3,3.595132,5.7,-8.52,1.68,156.0,4.4,4.4,1220.0
1100.0,9400.0,0.3,0.0002,0.0011,0.0004,0.0001,0.02,0.006,0.3,0.0014,0.0015,0.006,0.032,0.0036,1.65,0.0013,0.0005,1140.0,868.92633,620.17755,2.6999998,1694.891,96.753,839.0,0.814814801,0.5,705.0,1809.427,1.200969,-18.667,-3.218,4.333526,5.4,-8.438,1.68,154.0,4.35,4.37,1200.0
1100.0,9500.0,0.269,0.0003,0.0018,0.0004,0.0001,0.02,0.007,0.35,0.0011,0.0028,0.006,0.03,0.0035,1.649,0.0013,0.0008,1140.0,874.09216,621.02344,2.7000015,1714.197,97.459,844.0,0.814814918,0.5,705.0,2005.35,1.210989,-17.343,-3.216,4.280132,5.7,-8.389,1.68,156.0,4.24,4.25,1190.0
1100.0,9500.0,0.269,0.0003,0.0018,0.0004,0.0001,0.02,0.007,0.35,0.0011,0.0028,0.006,0.03,0.0035,1.649,0.0013,0.0008,1140.0,873.8145,620.8285,2.7000005,1712.211,97.481,853.0,0.814814849,0.5,705.0,1921.783,1.204028,-19.784,-6.997,-0.6075445,5.2,-8.504,1.68,156.0,4.68,4.68,1217.0
1100.0,9500.0,0.269,0.0003,0.0018,0.0004,0.0001,0.02,0.007,0.35,0.0011,0.0028,0.006,0.03,0.0035,1.649,0.0013,0.0008,1140.0,867.6207,620.0531,2.6999993,1711.014,97.337,850.0,0.814814767,0.5,705.0,1877.707,1.222762,-21.264,-5.844,1.668581,5.5,-8.5,1.68,154.0,4.68,4.7,1268.0
1100.0,9500.0,0.276,0.0003,0.0025,0.0006,0.0001,0.02,0.007,0.3,0.0012,0.0023,0.006,0.03,0.0043,1.65,0.0013,0.0007,1140.0,872.4255,620.333,2.700002,1700.973,97.213,850.0,0.814814952,0.5,705.0,2000.51,1.225974,-21.776,-9.881,-7.376624,5.45,-8.341,1.67,159.0,4.37,4.39,1157.0
1100.0,9500.0,0.269,0.0003,0.0018,0.0004,0.0001,0.02,0.007,0.35,0.0011,0.0028,0.006,0.03,0.0035,1.649,0.0013,0.0008,1140.0,873.20746,620.00745,2.7000012,1714.526,97.471,848.0,0.814814897,0.5,705.0,2007.643,1.211691,-19.718,-5.114,1.735139,5.2,-8.496,1.68,156.0,4.65,4.66,1233.0
1100.0,9500.0,0.276,0.0003,0.0025,0.0006,0.0001,0.02,0.007,0.3,0.0012,0.0023,0.006,0.03,0.0043,1.65,0.0013,0.0007,1140.0,869.0761,620.5004,2.700001,1711.208,96.656,849.0,0.814814883,0.5,705.0,1989.809,1.237024,-22.892,-5.09,3.588168,5.35,-8.512,1.68,155.0,4.66,4.69,1255.0
1100.0,7400.0,0.3,0.0002,0.0011,0.0004,0.0001,0.02,0.006,0.3,0.0014,0.0015,0.006,0.032,0.0036,1.65,0.0013,0.0005,1140.0,869.89325,623.55804,2.700003,1521.551,97.297,848.0,0.814815021,0.5,70.0,1475.159,1.245014,-17.658,-4.325,3.176107,5.3,-8.504,1.68,156.0,4.11,4.13,1185.0
1340.0,9500.0,0.002,0.0001,0.0012,0.0001,0.0002,0.029,0.004,0.25,0.001,0.0028,0.007,0.052,0.005,0.65,0.0008,0.0006,1140.0,854.876,681.69055,2.999996,963.791,97.464,851.0,0.833333111,0.5,1250.0,1053.734,1.188114,-18.489,-17.446,-13.53079,0.73,-6.568,1.74,129.0,5.33,5.35,2117.0
1340.0,9500.0,0.002,0.0001,0.0012,0.0001,0.0002,0.029,0.004,0.25,0.001,0.0028,0.007,0.052,0.005,0.65,0.0008,0.0006,1140.0,851.77295,678.2598,2.9999962,956.284,98.179,852.0,0.833333122,0.5,1250.0,1031.094,1.193422,-22.133,-12.258,-5.769,0.77,-6.603,1.74,128.0,5.37,5.37,2087.0
1340.0,9500.0,0.002,0.0001,0.0029,0.0001,0.0002,0.026,0.005,0.21,0.001,0.0012,0.007,0.043,0.0047,0.675,0.0004,0.0003,1140.0,860.4269,680.191,2.9999995,965.046,102.488,846.0,0.833333306,0.5,1250.0,813.045,1.222283,-20.558,-22.347,-14.60306,0.77,-6.976,1.75,127.0,5.94,6.0,2242.0
1340.0,9500.0,0.002,0.0001,0.0012,0.0002,0.0002,0.025,0.005,0.18,0.001,0.0018,0.007,0.044,0.005,0.72,0.0007,0.0004,1140.0,861.4196,680.77997,2.9999986,1706.343,102.558,848.0,0.833333256,0.5,1250.0,996.076,1.219818,-20.003,-21.604,-13.61875,0.81,-6.992,1.75,131.0,6.04,6.04,2252.0
1340.0,9500.0,0.002,0.0001,0.0029,0.0001,0.0002,0.026,0.005,0.21,0.001,0.0012,0.007,0.043,0.0047,0.675,0.0004,0.0003,1140.0,858.0936,679.91345,2.9999995,966.395,102.455,848.0,0.833333306,0.5,1250.0,821.809,1.20184,-21.085,-21.632,-15.83036,0.73,-6.98,1.75,129.0,6.2,6.57,2189.0
1340.0,9500.0,0.002,0.0001,0.0012,0.0002,0.0002,0.025,0.005,0.18,0.001,0.0018,0.007,0.044,0.005,0.72,0.0007,0.0004,1140.0,862.3201,680.44446,2.999999,1705.969,105.467,844.0,0.833333278,0.5,1232.0,988.916,1.166836,-19.683,-23.985,-11.34578,1.8,-6.412,1.75,128.0,5.82,5.86,2206.0
1340.0,9500.0,0.002,0.0001,0.0029,0.0001,0.0002,0.026,0.005,0.21,0.001,0.0012,0.007,0.043,0.0047,0.675,0.0004,0.0003,1140.0,866.95447,683.0072,3.0000002,1080.225,102.404,849.0,0.833333344,0.5,1250.0,1076.178,1.190519,-20.421,-20.635,-13.15044,0.7,-6.98,1.74,128.0,5.81,6.59,2120.0
1340.0,9500.0,0.002,0.0001,0.0012,0.0001,0.0002,0.029,0.004,0.25,0.001,0.0028,0.007,0.052,0.005,0.65,0.0008,0.0006,1140.0,860.8829,678.44775,2.9999995,1077.348,102.674,848.0,0.833333306,0.5,1250.0,1177.274,1.231974,-20.376,-20.133,-13.14035,0.7,-6.981,1.75,130.0,5.61,5.67,2226.0
1340.0,9500.0,0.002,0.0001,0.0012,0.0002,0.0002,0.025,0.005,0.18,0.001,0.0018,0.007,0.044,0.005,0.72,0.0007,0.0004,1140.0,861.63403,681.00336,2.9999976,963.509,105.536,846.0,0.8333332,0.5,1232.0,875.796,1.166508,-18.313,-21.786,-8.153683,1.8,-6.48,1.75,128.0,6.09,6.09,2153.0
1340.0,9500.0,0.002,0.0001,0.0012,0.0001,0.0002,0.029,0.004,0.25,0.001,0.0028,0.007,0.052,0.005,0.65,0.0008,0.0006,1140.0,860.1842,679.26886,2.9999993,1079.521,105.153,848.0,0.833333294,0.5,1250.0,1324.841,1.228276,-23.19,-20.685,-7.16988,0.86,-6.386,1.74,126.0,5.51,5.55,2114.0
1340.0,9500.0,0.002,0.0001,0.0012,0.0002,0.0002,0.025,0.005,0.18,0.001,0.0018,0.007,0.044,0.005,0.72,0.0007,0.0004,1140.0,863.5483,684.3243,2.799998,1706.368,105.47,842.0,0.821428444,0.5,1250.0,1327.287,1.198346,-19.234,-29.127,-12.56902,1.9,-6.394,1.75,128.0,5.91,5.91,2083.0
1340.0,9500.0,0.002,0.0001,0.0012,0.0001,0.0002,0.029,0.004,0.25,0.001,0.0028,0.007,0.052,0.005,0.65,0.0008,0.0006,1140.0,851.217,679.65955,2.8000016,1054.62,105.349,842.0,0.821428673,0.5,1250.0,1227.21,1.220692,-18.839,-28.041,-12.35747,1.8,-6.439,1.75,125.0,5.81,5.81,2153.0
1340.0,9500.0,0.002,0.0001,0.0029,0.0001,0.0002,0.026,0.005,0.21,0.001,0.0012,0.007,0.043,0.0047,0.675,0.0004,0.0003,1140.0,863.96906,683.9095,2.799999,1025.552,103.494,842.0,0.821428508,0.5,1250.0,1246.731,1.197687,-19.526,-26.839,-11.06084,1.8,-6.389,1.75,126.0,5.93,6.58,2160.0
1340.0,9490.0,0.002,0.0001,0.0012,0.0001,0.0002,0.029,0.004,0.25,0.001,0.0028,0.007,0.052,0.005,0.65,0.0008,0.0006,1140.0,844.91095,676.95624,2.8000007,1068.782,102.212,850.0,0.821428616,0.5,1250.0,1115.72,1.226039,-19.112,-20.418,-14.09994,1.76,-6.985,1.74,122.0,5.63,5.64,1984.0
1340.0,9500.0,0.002,0.0001,0.0029,0.0001,0.0002,0.026,0.005,0.21,0.001,0.0012,0.007,0.043,0.0047,0.675,0.0004,0.0003,1140.0,845.4898,678.71906,2.8,1036.891,96.977,850.0,0.821428571,0.5,1250.0,1238.42,1.256345,-17.998,-26.503,-12.03678,1.6,-6.612,1.74,126.0,5.74,6.11,2096.0
1340.0,9500.0,0.002,0.0001,0.0029,0.0001,0.0002,0.026,0.005,0.21,0.001,0.0012,0.007,0.043,0.0047,0.675,0.0004,0.0003,1140.0,855.2007,682.7469,2.8000002,1072.668,102.412,840.0,0.821428584,0.5,1250.0,1109.605,1.236061,-20.577,-28.958,-12.35385,1.9,-6.501,1.75,128.0,5.88,6.43,2260.0
1340.0,9500.0,0.002,0.0001,0.0029,0.0001,0.0002,0.026,0.005,0.21,0.001,0.0012,0.007,0.043,0.0047,0.675,0.0004,0.0003,1140.0,861.0001,683.40546,2.799997,1058.414,105.452,841.0,0.82142838,0.5,1250.0,1192.764,1.222284,-21.199,-28.906,-13.35048,1.7,-6.474,1.75,126.0,5.92,5.92,2182.0
1340.0,9500.0,0.002,0.0001,0.0012,0.0002,0.0002,0.025,0.005,0.18,0.001,0.0018,0.007,0.044,0.005,0.72,0.0007,0.0004,1140.0,855.66284,678.31885,2.7999988,1697.257,102.344,853.0,0.821428495,0.5,1250.0,860.535,1.160653,-17.745,-29.21,-14.46407,0.81,-6.523,1.75,128.0,5.59,5.64,2214.0
1340.0,9500.0,0.002,0.0001,0.0012,0.0002,0.0002,0.025,0.005,0.18,0.001,0.0018,0.007,0.044,0.005,0.72,0.0007,0.0004,1140.0,862.3177,681.6976,2.799998,1074.821,105.486,842.0,0.821428444,0.5,1250.0,1409.282,1.203984,-19.285,-28.808,-12.63324,1.6,-6.427,1.74,129.0,5.81,5.81,2071.0
1340.0,9500.0,0.002,0.0001,0.0012,0.0002,0.0002,0.025,0.005,0.18,0.001,0.0018,0.007,0.044,0.005,0.72,0.0007,0.0004,1140.0,855.10986,679.0451,2.7999985,1075.151,94.024,842.0,0.821428476,0.5,1255.0,1410.396,1.233177,-24.979,-14.002,-0.1888128,0.81,-6.528,1.75,131.0,5.68,5.71,2150.0
1340.0,9500.0,0.002,0.0001,0.0029,0.0001,0.0002,0.026,0.005,0.21,0.001,0.0012,0.007,0.043,0.0047,0.675,0.0004,0.0003,1140.0,858.1054,680.6947,2.799998,1097.15,0.0,0.0,0.821428444,0.5,1250.0,1305.07,0.0,0.0,0.0,0.0,1.7,0.0,1.75,126.0,5.68,6.25,2236.0
1340.0,9500.0,0.002,0.0001,0.0029,0.0001,0.0002,0.026,0.005,0.21,0.001,0.0012,0.007,0.043,0.0047,0.675,0.0004,0.0003,1140.0,865.05853,681.0972,2.799997,1065.264,97.759,841.0,0.82142838,0.5,95.25,1226.545,1.209803,-19.17,-5.112,7.333157,0.81,-6.47,1.74,129.0,5.65,5.78,2062.0
1340.0,7400.0,0.002,0.0001,0.0012,0.0001,0.0002,0.029,0.004,0.25,0.001,0.0028,0.007,0.052,0.005,0.65,0.0008,0.0006,1140.0,857.6343,680.6708,2.8000019,989.442,97.418,848.0,0.821428693,0.5,95.25,1072.097,1.243953,-18.962,-20.502,-12.73626,0.84,-6.516,1.74,126.0,5.5,5.57,2040.0
1340.0,7100.0,0.002,0.0001,0.0012,0.0001,0.0002,0.029,0.004,0.25,0.001,0.0028,0.007,0.052,0.005,0.65,0.0008,0.0006,1140.0,855.41724,678.33673,2.799999,1471.242,97.428,850.0,0.821428508,0.5,1255.0,982.161,1.21462,-22.797,-26.182,-19.94635,0.82,-6.599,1.75,126.0,5.83,6.2,2203.0
1200.0,9500.0,0.265,0.0002,0.0017,0.001,0.0004,0.02,0.006,0.22,0.0002,0.0027,0.006,0.034,0.0049,1.015,0.0014,0.0002,1140.0,889.75055,681.2239,2.6999981,1692.377,97.594,850.0,0.814814684,0.5,1097.0,4093.614,1.197293,-22.828,-29.077,-17.97709,1.6,-6.997,1.75,135.0,4.38,4.38,2162.0
1200.0,9500.0,0.26,0.0002,0.0016,0.001,0.0002,0.02,0.006,0.24,0.001,0.0028,0.006,0.041,0.0045,1.022,0.0012,0.0002,1140.0,881.31116,682.8252,2.6999996,1707.961,97.205,840.0,0.814814787,0.5,1100.0,203.358,1.215811,-19.996,-28.438,-17.57762,1.6,-6.993,1.75,136.0,4.11,4.16,2135.0
1200.0,9500.0,0.256,0.0002,0.003,0.001,0.0002,0.02,0.007,0.25,0.0007,0.0036,0.006,0.041,0.0061,0.996,0.0014,0.0002,1140.0,887.991,682.7961,2.6999996,1071.957,97.171,840.0,0.814814787,0.5,1100.0,194.094,1.203625,-23.076,-26.743,-16.77539,1.6,-6.997,1.74,132.0,4.06,4.1,2161.0
1200.0,9500.0,0.26,0.0002,0.0016,0.001,0.0002,0.02,0.006,0.24,0.001,0.0028,0.006,0.041,0.0045,1.022,0.0012,0.0002,1140.0,888.6171,681.8397,2.699997,1717.131,97.371,849.0,0.814814609,0.5,1100.0,458.599,1.186147,-22.575,-22.829,-14.56073,1.7,-7.005,1.74,135.0,4.13,4.13,2033.0
1200.0,9500.0,0.265,0.0002,0.0017,0.001,0.0004,0.02,0.006,0.22,0.0002,0.0027,0.006,0.034,0.0049,1.015,0.0014,0.0002,1140.0,886.0144,683.18774,2.6999989,1053.683,94.283,851.0,0.814814739,0.5,1100.0,992.241,1.209503,-20.982,-22.643,-4.809787,1.5,-7.014,1.73,134.0,3.99,4.04,1852.0
1200.0,9500.0,0.26,0.0002,0.0016,0.001,0.0002,0.02,0.006,0.24,0.001,0.0028,0.006,0.041,0.0045,1.022,0.0012,0.0002,1140.0,891.1394,679.1382,2.6999984,1724.214,97.576,849.0,0.814814705,0.5,100.0,799.561,1.214751,-13.105,-4.681,-3.20156,4.5,-8.485,1.73,134.0,4.28,4.28,1881.0
1200.0,9500.0,0.265,0.0002,0.0017,0.001,0.0004,0.02,0.006,0.22,0.0002,0.0027,0.006,0.034,0.0049,1.015,0.0014,0.0002,1140.0,897.2607,681.1025,2.6999989,1716.654,97.317,841.0,0.814814739,0.5,1100.0,199.189,1.169919,-17.364,-18.163,-11.65781,1.8,-6.999,1.74,136.0,4.32,4.34,2115.0
1200.0,9300.0,0.268,0.0002,0.0018,0.001,0.0002,0.018,0.006,0.23,0.0008,0.0034,0.006,0.038,0.0057,1.015,0.0012,0.0002,1140.0,883.79694,679.6264,2.7000008,1064.848,97.318,842.0,0.81481487,0.5,1100.0,190.388,1.212992,-22.611,-24.248,-16.02836,1.6,-7.01,1.75,135.0,4.12,4.16,2125.0
1200.0,9300.0,0.268,0.0002,0.0018,0.001,0.0002,0.018,0.006,0.23,0.0008,0.0034,0.006,0.038,0.0057,1.015,0.0012,0.0002,1140.0,889.26044,680.6339,2.7000005,1708.731,97.348,845.0,0.814814849,0.5,100.0,790.229,1.226094,-19.494,-23.937,-18.74318,5.1,-8.5,1.72,133.0,4.3,4.37,1838.0
1200.0,9500.0,0.265,0.0002,0.0017,0.001,0.0004,0.02,0.006,0.22,0.0002,0.0027,0.006,0.034,0.0049,1.015,0.0014,0.0002,1140.0,891.0234,679.60077,2.6999993,1678.004,97.373,847.0,0.814814767,0.5,1134.0,4017.521,1.185822,-17.428,-27.921,-8.327211,0.81,-6.996,1.75,131.0,4.37,4.42,2219.0
1200.0,9100.0,0.268,0.0002,0.0018,0.001,0.0002,0.018,0.006,0.23,0.0008,0.0034,0.006,0.038,0.0057,1.015,0.0012,0.0002,1140.0,886.05554,680.50134,2.700001,2014.854,97.379,842.0,0.814814883,0.5,100.0,767.58,1.236556,-19.497,-5.67,1.320315,5.2,-8.518,1.73,136.0,4.34,4.36,1927.0
1200.0,9500.0,0.26,0.0002,0.0016,0.001,0.0002,0.02,0.006,0.24,0.001,0.0028,0.006,0.041,0.0045,1.022,0.0012,0.0002,1140.0,895.4279,679.9474,2.700001,1156.854,97.379,842.0,0.814814883,0.5,100.0,381.934,1.236556,-19.497,-5.67,1.320315,4.95,-8.518,1.73,134.0,4.34,4.34,1829.0
1200.0,9500.0,0.256,0.0002,0.003,0.001,0.0002,0.02,0.007,0.25,0.0007,0.0036,0.006,0.041,0.0061,0.996,0.0014,0.0002,1140.0,900.7041,678.9563,2.6999996,1720.928,97.346,848.0,0.814814787,0.5,100.0,790.696,1.212301,-18.283,-18.758,-17.38847,5.1,-8.5,1.72,130.0,4.55,4.56,1881.0
1200.0,9500.0,0.256,0.0002,0.003,0.001,0.0002,0.02,0.007,0.25,0.0007,0.0036,0.006,0.041,0.0061,0.996,0.0014,0.0002,1140.0,892.9612,680.4975,2.7000008,1724.605,97.413,841.0,0.81481487,0.5,100.0,799.328,1.209513,-17.835,-13.848,-14.55497,4.6,-8.497,1.72,131.0,4.4,4.42,1899.0
1200.0,9500.0,0.26,0.0002,0.0016,0.001,0.0002,0.02,0.006,0.24,0.001,0.0028,0.006,0.041,0.0045,1.022,0.0012,0.0002,1140.0,889.7363,680.0445,2.6999993,1722.382,97.293,851.0,0.814814767,0.5,100.0,794.195,1.22919,-18.142,-13.608,5.08698,5.0,-8.495,1.73,135.0,4.42,4.43,1843.0
1200.0,9500.0,0.26,0.0002,0.0016,0.001,0.0002,0.02,0.006,0.24,0.001,0.0028,0.006,0.041,0.0045,1.022,0.0012,0.0002,1140.0,896.807,678.8301,2.6999989,1731.357,0.0,0.0,0.814814739,0.5,100.0,810.294,0.0,0.0,0.0,0.0,4.6,0.0,1.72,132.0,4.41,4.41,1885.0
1200.0,9500.0,0.256,0.0002,0.003,0.001,0.0002,0.02,0.007,0.25,0.0007,0.0036,0.006,0.041,0.0061,0.996,0.0014,0.0002,1140.0,893.44604,682.9083,2.6999998,1722.133,97.488,851.0,0.814814801,0.5,100.0,808.661,1.212386,-16.455,-9.996,-9.893604,4.6,-8.496,1.73,132.0,4.52,4.52,1932.0
1200.0,9500.0,0.256,0.0002,0.003,0.001,0.0002,0.02,0.007,0.25,0.0007,0.0036,0.006,0.041,0.0061,0.996,0.0014,0.0002,1140.0,886.2617,680.9504,2.6999996,1721.497,97.341,850.0,0.814814787,0.5,100.0,793.029,1.237881,-21.465,-30.446,-20.25817,4.5,-8.499,1.72,132.0,4.44,4.47,1854.0
1200.0,9500.0,0.256,0.0002,0.003,0.001,0.0002,0.02,0.007,0.25,0.0007,0.0036,0.006,0.041,0.0061,0.996,0.0014,0.0002,1140.0,897.5368,680.03485,2.699999,1718.49,97.255,840.0,0.814814746,0.5,76.2,1289.647,1.182107,-23.272,-25.087,-16.29424,1.8,-6.99,1.75,133.0,4.29,4.29,2193.0
1200.0,9500.0,0.265,0.0002,0.0017,0.001,0.0004,0.02,0.006,0.22,0.0002,0.0027,0.006,0.034,0.0049,1.015,0.0014,0.0002,1140.0,890.2537,681.49365,2.7,1546.741,92.531,841.0,0.814814815,0.5,76.2,1555.039,1.168918,-21.671,-32.479,-7.311682,1.2,-6.997,1.74,133.0,4.09,4.09,1927.0
1200.0,9500.0,0.268,0.0002,0.0018,0.001,0.0002,0.018,0.006,0.23,0.0008,0.0034,0.006,0.038,0.0057,1.015,0.0012,0.0002,1140.0,889.35376,679.8354,2.7,1665.439,98.106,848.0,0.814814815,0.5,76.2,221.122,1.177891,-3.807,-1.715,5.661232,1.6,-6.981,1.75,139.0,4.25,4.25,2159.0
1200.0,9500.0,0.268,0.0002,0.0018,0.001,0.0002,0.018,0.006,0.23,0.0008,0.0034,0.006,0.038,0.0057,1.015,0.0012,0.0002,1140.0,897.69617,676.6721,2.6999989,1725.301,97.331,840.0,0.814814739,0.5,100.0,798.161,1.2169,-20.165,-28.634,-20.12611,4.9,-8.481,1.73,135.0,4.56,4.58,1878.0
1200.0,9300.0,0.268,0.0002,0.0018,0.001,0.0002,0.018,0.006,0.23,0.0008,0.0034,0.006,0.038,0.0057,1.015,0.0012,0.0002,1140.0,888.6473,679.7294,2.700001,1712.258,97.341,848.0,0.814814883,0.5,100.0,809.127,1.205588,-20.222,-26.794,-19.3847,4.5,-8.521,1.73,134.0,4.5,4.5,1954.0
1200.0,9500.0,0.256,0.0002,0.003,0.001,0.0002,0.02,0.007,0.25,0.0007,0.0036,0.006,0.041,0.0061,0.996,0.0014,0.0002,1140.0,896.78,678.6626,2.7000012,1724.071,97.302,850.0,0.814814897,0.5,100.0,800.495,1.216792,-19.39,-27.361,-6.168994,5.0,-8.529,1.72,133.0,4.55,4.56,1831.0
1200.0,9500.0,0.265,0.0002,0.0017,0.001,0.0004,0.02,0.006,0.22,0.0002,0.0027,0.006,0.034,0.0049,1.015,0.0014,0.0002,1140.0,895.0417,677.9057,2.6999989,1727.811,97.336,848.0,0.814814739,0.5,100.0,805.861,1.233243,-19.391,-24.728,-19.43188,5.2,-8.485,1.72,133.0,4.62,4.62,1799.0
1100.0,9400.0,0.3,0.0002,0.0011,0.0004,0.0001,0.02,0.006,0.3,0.0014,0.0015,0.006,0.032,0.0036,1.65,0.0013,0.0005,1140.0,872.014,623.75824,2.6999998,1717.42,97.452,848.0,0.814814801,0.5,705.0,1984.968,1.218604,-19.347,-5.507,2.376083,5.4,-8.498,1.68,157.0,4.39,4.42,1263.0
1080.0,9400.0,0.3,0.0002,0.0011,0.0004,0.0001,0.02,0.006,0.3,0.0014,0.0015,0.006,0.032,0.0036,1.65,0.0013,0.0005,1140.0,865.9574,622.3145,2.7000015,1552.223,94.08,847.0,0.814814918,0.5,70.0,1569.172,1.234312,-18.03,-4.884,2.914177,5.3,-8.495,1.68,155.0,4.7,4.7,1229.0
1360.0,9500.0,0.002,0.0001,0.0016,0.0001,0.0006,0.027,0.006,0.25,0.001,0.0016,0.007,0.043,0.005,0.711,0.0004,0.0003,1140.0,858.9432,680.7526,2.7999978,934.478,94.425,847.0,0.821428431,0.5,1200.0,966.33,1.230996,-22.604,-16.391,-12.54697,0.83,-6.487,1.73,129.0,6.02,6.05,1880.0
1360.0,9540.0,0.003,0.0001,0.0021,0.0001,0.0002,0.026,0.006,0.24,0.001,0.0012,0.007,0.047,0.005,0.704,0.0005,0.0003,1140.0,858.1343,678.23785,2.799999,913.443,103.265,851.0,0.821428508,0.5,1200.0,846.285,1.248508,-17.42,-17.654,-10.30774,0.87,-6.518,1.74,130.0,5.83,5.93,2074.0
1360.0,9500.0,0.002,0.0001,0.0016,0.0001,0.0006,0.027,0.006,0.25,0.001,0.0016,0.007,0.043,0.005,0.711,0.0004,0.0003,1140.0,855.8688,679.38586,2.8,1096.884,111.655,850.0,0.821428571,0.5,1200.0,1484.546,1.20938,-18.479,-16.569,-11.4579,0.77,-6.435,1.73,128.0,6.38,6.38,1810.0
1360.0,9540.0,0.003,0.0001,0.0021,0.0001,0.0002,0.026,0.006,0.24,0.001,0.0012,0.007,0.047,0.005,0.704,0.0005,0.0003,1140.0,862.53455,680.1769,2.7999988,1098.279,106.532,850.0,0.821428495,0.5,1200.0,1391.72,1.233848,-16.945,-13.927,-11.05113,0.82,-6.54,1.74,129.0,5.87,5.92,2046.0
1360.0,9500.0,0.002,0.0001,0.0016,0.0001,0.0006,0.027,0.006,0.25,0.001,0.0016,0.007,0.043,0.005,0.711,0.0004,0.0003,1140.0,854.17804,678.28107,2.7999997,960.707,97.319,849.0,0.821428552,0.5,1210.0,932.989,1.237243,-18.954,-15.399,-14.20307,0.85,-6.742,1.72,128.0,5.94,5.97,1759.0
1360.0,9540.0,0.003,0.0001,0.0021,0.0001,0.0002,0.026,0.006,0.24,0.001,0.0012,0.007,0.047,0.005,0.704,0.0005,0.0003,1140.0,851.25226,678.43933,2.8000007,1095.157,106.977,842.0,0.821428616,0.5,1200.0,1478.599,1.218338,-17.973,-15.543,-11.4378,0.83,-6.546,1.73,126.0,5.92,5.95,1983.0
1360.0,9500.0,0.002,0.0001,0.0016,0.0001,0.0006,0.027,0.006,0.25,0.001,0.0016,0.007,0.043,0.005,0.711,0.0004,0.0003,1140.0,865.6504,681.5302,2.799998,1097.345,108.704,841.0,0.821428444,0.5,1200.0,1486.135,1.209733,-17.181,-13.721,-10.52974,0.78,-6.516,1.73,130.0,6.07,6.07,1925.0
1360.0,9600.0,0.003,0.0001,0.0021,0.0001,0.0002,0.026,0.006,0.24,0.001,0.0012,0.007,0.047,0.005,0.704,0.0005,0.0003,1140.0,859.01666,679.86926,2.799998,1096.221,104.015,842.0,0.821428444,0.5,1200.0,1436.093,1.201706,-14.025,-11.543,-7.833261,0.85,-6.501,1.74,128.0,5.98,6.06,2024.0
1360.0,9500.0,0.002,0.0001,0.0016,0.0001,0.0006,0.027,0.006,0.25,0.001,0.0016,0.007,0.043,0.005,0.711,0.0004,0.0003,1140.0,857.17535,680.30225,2.7999992,976.171,107.571,841.0,0.82142852,0.5,1200.0,819.533,1.211033,-16.419,-7.218,-0.3946539,0.85,-6.467,1.72,130.0,6.05,6.08,1770.0
1360.0,9500.0,0.005,0.0001,0.0018,0.0001,0.0004,0.037,0.007,0.25,0.001,0.0011,0.007,0.049,0.005,0.679,0.0008,0.0005,1140.0,860.51556,681.3424,2.7999992,1062.459,85.973,847.0,0.82142852,0.5,1200.0,1367.779,1.197904,-17.804,-16.247,-16.24013,0.88,-6.485,1.73,126.0,6.0,6.0,1827.0
1360.0,9500.0,0.003,0.0001,0.0021,0.0001,0.0002,0.026,0.006,0.24,0.001,0.0012,0.007,0.047,0.005,0.704,0.0005,0.0003,1140.0,858.10626,679.9242,2.7999985,1095.782,93.843,840.0,0.821428476,0.5,1200.0,1339.703,1.204021,-18.232,-20.435,-9.917678,0.83,-6.648,1.74,131.0,5.9,5.91,2039.0
1360.0,9500.0,0.002,0.0001,0.0016,0.0001,0.0006,0.027,0.006,0.25,0.001,0.0016,0.007,0.043,0.005,0.711,0.0004,0.0003,1140.0,853.93335,678.93036,2.7999995,1096.835,109.189,843.0,0.82142854,0.5,1200.0,1155.414,1.21081,-16.276,-11.304,-6.533042,0.76,-6.515,1.73,128.0,5.92,5.95,1800.0
1360.0,9500.0,0.005,0.0001,0.0018,0.0001,0.0004,0.037,0.007,0.25,0.001,0.0011,0.007,0.049,0.005,0.679,0.0008,0.0005,1140.0,861.46454,680.4905,2.799999,1098.467,90.523,850.0,0.821428508,0.5,1200.0,1490.002,1.20017,-21.241,-21.219,-17.67696,0.8,-6.602,1.74,130.0,5.9,5.9,1959.0
1360.0,9500.0,0.005,0.0001,0.0018,0.0001,0.0004,0.037,0.007,0.25,0.001,0.0011,0.007,0.049,0.005,0.679,0.0008,0.0005,1140.0,856.4294,679.4895,2.799999,1090.776,105.615,853.0,0.821428508,0.5,1200.0,1463.556,1.175851,-19.993,-13.939,-7.867881,0.75,-5.977,1.73,127.0,5.65,5.65,1887.0
1360.0,9500.0,0.005,0.0001,0.0018,0.0001,0.0004,0.037,0.007,0.25,0.001,0.0011,0.007,0.049,0.005,0.679,0.0008,0.0005,1140.0,858.0954,679.9882,2.7999995,1098.128,82.843,844.0,0.82142854,0.5,1200.0,1131.635,1.210288,-19.354,-18.467,-15.95926,0.86,-6.491,1.73,128.0,6.28,6.28,1675.0
1360.0,9500.0,0.005,0.0001,0.0018,0.0001,0.0004,0.037,0.007,0.25,0.001,0.0011,0.007,0.049,0.005,0.679,0.0008,0.0005,1140.0,850.8298,677.0791,2.8,966.916,90.446,849.0,0.821428571,0.5,1210.0,951.94,1.220536,-24.559,-14.816,-3.033591,0.78,-7.36,1.73,126.0,5.7,5.7,1821.0
1360.0,9500.0,0.003,0.0001,0.0021,0.0001,0.0002,0.026,0.006,0.24,0.001,0.0012,0.007,0.047,0.005,0.704,0.0005,0.0003,1140.0,849.2364,681.17053,2.7999995,1095.279,78.383,844.0,0.82142854,0.5,1200.0,1373.036,1.213051,-21.13,-19.71,-15.78969,0.81,-6.498,1.74,135.0,5.99,6.01,1871.0
1360.0,9500.0,0.002,0.0001,0.0016,0.0001,0.0006,0.027,0.006,0.25,0.001,0.0016,0.007,0.043,0.005,0.711,0.0004,0.0003,1140.0,842.8314,682.18805,2.8000004,1090.157,88.084,843.0,0.821428597,0.5,1200.0,1335.456,1.196778,-12.856,-7.936,-6.00523,0.81,-6.502,1.72,131.0,6.46,6.52,1670.0
1360.0,9500.0,0.005,0.0001,0.0018,0.0001,0.0004,0.037,0.007,0.25,0.001,0.0011,0.007,0.049,0.005,0.679,0.0008,0.0005,1140.0,860.0507,681.8543,2.7999988,1067.77,82.707,847.0,0.821428495,0.5,1200.0,1385.552,1.1882,-20.094,-19.514,-17.02131,0.8,-6.507,1.73,126.0,6.01,6.03,1765.0
1360.0,9540.0,0.003,0.0001,0.0021,0.0001,0.0002,0.026,0.006,0.24,0.001,0.0012,0.007,0.047,0.005,0.704,0.0005,0.0003,1140.0,862.0669,680.61066,2.7999976,1096.036,97.502,841.0,0.821428418,0.5,1200.0,1481.625,1.225796,-18.79,-19.019,-17.54562,0.75,-6.628,1.75,132.0,5.81,5.83,2191.0
1360.0,9500.0,0.005,0.0001,0.0018,0.0001,0.0004,0.037,0.007,0.25,0.001,0.0011,0.007,0.049,0.005,0.679,0.0008,0.0005,1140.0,858.21875,679.9144,2.799997,1722.533,103.066,850.0,0.82142838,0.5,1210.0,1019.108,1.239251,-12.345,-8.218,-3.66707,0.75,-6.132,1.73,125.0,5.95,5.96,1914.0
1360.0,9500.0,0.003,0.0001,0.0021,0.0001,0.0002,0.026,0.006,0.24,0.001,0.0012,0.007,0.047,0.005,0.704,0.0005,0.0003,1140.0,855.20197,680.5383,2.7999988,1094.592,78.395,845.0,0.821428495,0.5,1200.0,1476.653,1.198106,-21.252,-19.257,-9.838349,0.86,-6.507,1.74,133.0,6.1,6.1,2055.0
1360.0,9500.0,0.002,0.0001,0.0016,0.0001,0.0006,0.027,0.006,0.25,0.001,0.0016,0.007,0.043,0.005,0.711,0.0004,0.0003,1140.0,860.3807,680.8548,2.7999997,1094.202,86.183,843.0,0.821428552,0.5,1200.0,1364.544,1.217906,-16.353,-13.16,-12.80951,0.84,-6.557,1.73,132.0,6.4,6.4,1797.0
1250.0,9500.0,0.27,0.0002,0.0015,0.001,0.0002,0.02,0.007,0.2,0.0007,0.003,0.007,0.067,0.0044,0.708,0.0014,0.0003,1140.0,902.84894,679.01025,2.799995,1730.416,97.269,848.0,0.821428253,0.5,288.9,1321.507,1.211982,-20.852,-31.168,-12.9041,1.85,-7.008,1.74,125.0,4.55,4.55,1937.0
1250.0,9500.0,0.262,0.0001,0.0013,0.001,0.0002,0.02,0.006,0.26,0.001,0.0028,0.008,0.07,0.0046,0.732,0.0011,0.0002,1140.0,910.97327,679.52496,2.7999992,1528.415,96.145,847.0,0.82142852,0.5,288.9,1480.247,1.235528,-23.08,-27.374,-12.75651,1.81,-6.987,1.73,130.0,4.68,4.69,1839.0
1250.0,9500.0,0.27,0.0002,0.0015,0.001,0.0002,0.02,0.007,0.2,0.0007,0.003,0.007,0.067,0.0044,0.708,0.0014,0.0003,1140.0,910.43835,684.312,2.7999992,1736.414,103.085,842.0,0.82142852,0.5,156.0,1371.073,1.215266,-13.812,-1.27,7.351758,1.8,-6.962,1.74,131.0,5.13,5.16,2066.0
1250.0,9500.0,0.262,0.0001,0.0013,0.001,0.0002,0.02,0.006,0.26,0.001,0.0028,0.008,0.07,0.0046,0.732,0.0011,0.0002,1140.0,902.0898,682.6055,2.7999992,1725.92,97.279,841.0,0.82142852,0.5,288.9,1313.129,1.206015,-21.945,-30.278,-12.66829,1.79,-6.992,1.73,130.0,4.52,4.52,1890.0
1250.0,9500.0,0.244,0.0002,0.003,0.001,0.0002,0.02,0.007,0.2,0.0003,0.003,0.007,0.071,0.006,0.674,0.0013,0.0002,1140.0,908.40283,680.0045,2.7999988,1733.962,105.992,849.0,0.821428495,0.5,324.0,199.564,1.252854,-19.638,-28.51,-13.58825,1.87,-6.732,1.74,125.0,5.37,5.37,2093.0
1250.0,9500.0,0.27,0.0002,0.0015,0.001,0.0002,0.02,0.007,0.2,0.0007,0.003,0.007,0.067,0.0044,0.708,0.0014,0.0003,1140.0,899.38477,680.8208,2.7999973,1733.267,98.028,847.0,0.821428399,0.5,288.9,1372.216,1.219075,-22.208,-30.478,-12.47524,1.91,-7.012,1.72,126.0,4.79,4.79,1842.0
1250.0,9500.0,0.27,0.0002,0.0015,0.001,0.0002,0.02,0.007,0.2,0.0007,0.003,0.007,0.067,0.0044,0.708,0.0014,0.0003,1140.0,903.7079,681.1971,2.7999988,1622.891,104.217,841.0,0.821428495,0.5,265.0,1158.906,1.245188,-19.535,-8.534,7.115354,1.65,-6.925,1.75,130.0,4.83,4.83,2242.0
1250.0,9500.0,0.262,0.0001,0.0013,0.001,0.0002,0.02,0.006,0.26,0.001,0.0028,0.008,0.07,0.0046,0.732,0.0011,0.0002,1140.0,911.3933,680.78687,2.7999995,1739.226,102.257,851.0,0.82142854,0.5,260.5,998.282,1.224865,-18.969,-14.853,5.525922,1.63,-6.783,1.75,133.0,5.08,5.11,2192.0
1250.0,9500.0,0.27,0.0002,0.0015,0.001,0.0002,0.02,0.007,0.2,0.0007,0.003,0.007,0.067,0.0044,0.708,0.0014,0.0003,1140.0,900.5455,679.33936,2.799999,1730.289,102.16,851.0,0.821428508,0.5,245.0,1019.565,1.23216,-20.247,-10.391,7.780133,1.72,-6.806,1.75,130.0,5.17,5.18,2197.0
1250.0,9500.0,0.262,0.0001,0.0013,0.001,0.0002,0.02,0.006,0.26,0.001,0.0028,0.008,0.07,0.0046,0.732,0.0011,0.0002,1140.0,894.85626,680.49756,2.800004,1721.991,102.784,849.0,0.821428827,0.5,237.0,1320.349,1.204545,-17.852,-13.371,-7.375927,0.86,-6.984,1.74,132.0,5.14,5.14,2021.0
1250.0,9500.0,0.262,0.0001,0.0013,0.001,0.0002,0.02,0.006,0.26,0.001,0.0028,0.008,0.07,0.0046,0.732,0.0011,0.0002,1140.0,910.2537,677.2893,2.799993,1705.672,107.199,847.0,0.821428125,0.5,176.0,1029.05,1.208489,-16.948,-11.353,2.56366,0.89,-7.035,1.75,129.0,6.13,6.13,2042.0
1250.0,9500.0,0.262,0.0001,0.0013,0.001,0.0002,0.02,0.006,0.26,0.001,0.0028,0.008,0.07,0.0046,0.732,0.0011,0.0002,1140.0,905.3837,684.132,2.799999,1732.36,103.134,849.0,0.821428508,0.5,245.0,1023.45,1.228678,-19.946,-19.285,-1.391446,1.65,-6.771,1.75,130.0,5.21,5.22,2189.0
1250.0,9100.0,0.213,0.0001,0.0017,0.001,0.0002,0.02,0.007,0.27,0.0003,0.0025,0.007,0.072,0.0065,0.703,0.0011,0.0003,1140.0,913.70624,684.7184,2.8000042,1696.334,107.027,844.0,0.821428839,0.5,265.0,969.929,1.242138,-20.082,-23.329,-6.347883,1.7,-6.659,1.74,132.0,5.39,5.39,2119.0
1250.0,9500.0,0.244,0.0002,0.003,0.001,0.0002,0.02,0.007,0.2,0.0003,0.003,0.007,0.071,0.006,0.674,0.0013,0.0002,1140.0,915.1066,678.62897,2.8000016,1727.948,106.852,850.0,0.821428673,0.5,265.0,993.38,1.234398,-21.007,-24.588,-13.28373,1.6,-6.593,1.76,126.0,5.13,5.19,2449.0
1250.0,9500.0,0.244,0.0002,0.003,0.001,0.0002,0.02,0.007,0.2,0.0003,0.003,0.007,0.071,0.006,0.674,0.0013,0.0002,1140.0,909.36066,681.67444,2.800001,1734.335,102.551,840.0,0.821428635,0.5,260.5,995.566,1.201281,-19.222,-10.496,8.282152,1.8,-6.797,1.75,134.0,5.37,5.39,2176.0
1250.0,9500.0,0.244,0.0002,0.003,0.001,0.0002,0.02,0.007,0.2,0.0003,0.003,0.007,0.071,0.006,0.674,0.0013,0.0002,1140.0,910.90063,681.74805,2.7999985,1727.201,104.127,842.0,0.821428476,0.5,265.0,1001.804,1.217126,-20.632,-9.662,7.795113,1.77,-6.842,1.75,131.0,5.24,5.24,2285.0
1250.0,9100.0,0.213,0.0001,0.0017,0.001,0.0002,0.02,0.007,0.27,0.0003,0.0025,0.007,0.072,0.0065,0.703,0.0011,0.0003,1140.0,910.831,682.0393,2.8000045,1698.08,106.223,844.0,0.821428858,0.5,1130.0,1339.045,1.236465,-18.389,-24.934,-13.07636,0.85,-6.554,1.73,128.0,4.54,4.54,2008.0
1250.0,9100.0,0.213,0.0001,0.0017,0.001,0.0002,0.02,0.007,0.27,0.0003,0.0025,0.007,0.072,0.0065,0.703,0.0011,0.0003,1140.0,906.8356,681.6136,2.8000011,1699.081,106.942,850.0,0.821428642,0.5,1130.0,1452.004,1.208861,-22.929,-28.177,-8.466039,0.83,-6.588,1.74,128.0,4.6,4.61,2095.0
1250.0,9500.0,0.27,0.0002,0.0015,0.001,0.0002,0.02,0.007,0.2,0.0007,0.003,0.007,0.067,0.0044,0.708,0.0014,0.0003,1140.0,907.67883,681.1644,2.7999988,1720.854,106.988,850.0,0.821428495,0.5,1130.0,1360.915,1.224096,-22.546,-21.203,-12.83325,0.8,-6.998,1.75,129.0,4.92,4.92,2192.0
1250.0,9500.0,0.213,0.0001,0.0017,0.001,0.0002,0.02,0.007,0.27,0.0003,0.0025,0.007,0.072,0.0065,0.703,0.0011,0.0003,1140.0,909.94556,680.78754,2.8000038,1725.211,105.379,847.0,0.821428814,0.5,1130.0,191.646,1.215939,-22.505,-28.893,-10.10649,0.85,-6.607,1.73,127.0,4.47,4.49,2033.0
1250.0,9500.0,0.213,0.0001,0.0017,0.001,0.0002,0.02,0.007,0.27,0.0003,0.0025,0.007,0.072,0.0065,0.703,0.0011,0.0003,1140.0,912.55115,681.5231,2.8000023,1727.17,110.085,844.0,0.821428718,0.5,1150.0,4280.5,1.233397,-17.836,-21.042,-13.17675,0.88,-6.791,1.74,127.0,4.82,4.83,2148.0
1250.0,9500.0,0.244,0.0002,0.003,0.001,0.0002,0.02,0.007,0.2,0.0003,0.003,0.007,0.071,0.006,0.674,0.0013,0.0002,1140.0,909.54224,682.1473,2.8000011,1720.923,107.951,849.0,0.821428642,0.5,1130.0,1330.928,1.206956,-20.362,-21.216,-14.74807,0.83,-6.995,1.75,126.0,4.71,4.75,2226.0
1250.0,9100.0,0.213,0.0001,0.0017,0.001,0.0002,0.02,0.007,0.27,0.0003,0.0025,0.007,0.072,0.0065,0.703,0.0011,0.0003,1140.0,906.8548,680.8199,2.8000045,1696.126,104.455,841.0,0.821428858,0.5,1130.0,192.323,1.20201,-25.4,-16.543,-9.73869,0.77,-6.947,1.73,127.0,4.76,4.77,2125.0
1270.0,9500.0,0.002,0.0001,0.0021,0.0001,0.0003,0.03,0.005,0.22,0.001,0.0013,0.007,0.052,0.005,0.72,0.0006,0.0004,1140.0,894.1717,683.8377,2.7999997,1079.968,106.398,840.0,0.821428552,0.5,1165.0,1220.306,1.232315,-19.37,-18.954,-12.03005,1.57,-6.528,1.74,131.0,5.36,5.37,2071.0
1270.0,9500.0,0.005,0.0001,0.0014,0.0001,0.0003,0.027,0.005,0.24,0.001,0.0018,0.007,0.046,0.005,0.72,0.0006,0.0009,1140.0,889.66486,682.16797,2.7999997,1705.042,102.824,848.0,0.821428552,0.5,1175.0,196.016,1.225719,-17.668,-8.435,4.128515,0.83,-6.502,1.73,130.0,6.0,6.0,1817.0
1270.0,9500.0,0.005,0.0001,0.0014,0.0001,0.0003,0.027,0.005,0.24,0.001,0.0018,0.007,0.046,0.005,0.72,0.0006,0.0009,1140.0,887.35315,681.8098,2.8000007,1061.922,97.654,846.0,0.821428616,0.5,1185.0,1096.509,1.220372,-18.921,-11.671,-8.865627,1.8,-7.008,1.75,130.0,6.09,6.1,2105.0
1270.0,9500.0,0.005,0.0001,0.0014,0.0001,0.0003,0.027,0.005,0.24,0.001,0.0018,0.007,0.046,0.005,0.72,0.0006,0.0009,1140.0,897.0956,683.16974,2.8000026,961.293,102.304,851.0,0.821428737,0.5,1175.0,1046.183,1.200743,-16.732,-6.967,5.431574,0.85,-6.5,1.72,130.0,5.9,5.9,1793.0
