Repository: Achyut-Krishna/JSW_Internship

# JSW_Internship
Property Prediction model using regression algorithms , this project is the part of my summer internship at JSW steel 2021  We were provided with raw data of 5135 rows and 45 columns which had to be cleaned first and later applied 5 different algorithms like KNN, Random Forest, ANN, Support Vector Regressor and Multiple Regressor to predict which gave the highest R2_score value and the least RMSE. Conclusion :- Random Forest was found to be relatively the best learner for this model and hence we deployed our machine learning model using html, css, flask.

File: final_data.csv (part 11 of 40)
Slab Width,Slab Length,AL,B,C,CA,NB,CR,CU,MN,MO,N,NI,P,S,SI,TI,V,Reheating Furnace Exit Temp,Finishing Temp,Coiling Temp,FM Exit Thickness,Coil Outr Dia,Avg line speed,weld pressure,Reduction Ratio,ACL-Thickness,ACL-Width,ACL-Length,O2 in Heating Element Furnace,Radiant Tube Furnace Dewpoint,After Tube Cooling Dewpoint,Rapid Jet Cooling Dewpoint,Coating Thickness,Drying Furnace Press,B50,Hardness,Coreloss-Before Aging,Coreloss After Aging,Permeability
1270.0,9500.0,0.005,0.0001,0.0014,0.0001,0.0003,0.027,0.005,0.24,0.001,0.0018,0.007,0.046,0.005,0.72,0.0006,0.0009,1140.0,891.0672,683.99536,2.800003,1043.838,97.753,850.0,0.821428763,0.5,1185.0,1306.169,1.208379,-16.267,-7.071,-2.129742,1.7,-7.015,1.74,132.0,6.27,6.3,2000.0
1270.0,9600.0,0.002,0.0001,0.0015,0.0001,0.0002,0.026,0.005,0.21,0.001,0.0013,0.007,0.045,0.005,0.683,0.0006,0.0003,1140.0,884.39496,680.75867,2.8000019,956.045,104.06,850.0,0.821428693,0.5,1175.0,896.382,1.236927,-17.505,-6.07,5.643335,0.75,-6.553,1.75,123.0,5.2,5.2,2251.0
1270.0,9500.0,0.002,0.0001,0.0015,0.0001,0.0002,0.026,0.005,0.21,0.001,0.0013,0.007,0.045,0.005,0.683,0.0006,0.0003,1140.0,894.30005,681.8807,2.8000026,1073.065,97.61,850.0,0.821428737,0.5,1185.0,1165.309,1.220915,-16.91,-14.658,-12.66718,1.85,-6.976,1.74,124.0,5.67,5.67,2074.0
1270.0,9500.0,0.002,0.0001,0.0021,0.0001,0.0003,0.03,0.005,0.22,0.001,0.0013,0.007,0.052,0.005,0.72,0.0006,0.0004,1140.0,885.48065,681.52484,2.8,1695.923,97.635,841.0,0.821428571,0.5,1185.0,1224.65,1.194252,-16.919,-7.318,3.86747,1.8,-6.877,1.74,129.0,5.61,5.62,2166.0
1270.0,9500.0,0.002,0.0001,0.0015,0.0001,0.0002,0.026,0.005,0.21,0.001,0.0013,0.007,0.045,0.005,0.683,0.0006,0.0003,1140.0,883.15955,681.6584,2.800003,1703.242,99.493,841.0,0.821428763,0.5,1183.0,1358.739,1.229224,-17.611,-22.225,-12.42179,1.68,-6.55,1.74,127.0,4.98,4.98,2250.0
1270.0,9490.0,0.002,0.0001,0.0021,0.0001,0.0003,0.03,0.005,0.22,0.001,0.0013,0.007,0.052,0.005,0.72,0.0006,0.0004,1140.0,894.8643,682.8943,2.8000052,1695.821,97.496,841.0,0.821428903,0.5,1180.0,4111.946,1.230998,-14.695,-6.989,-3.000015,0.64,-6.502,1.73,128.0,5.84,5.84,1872.0
1270.0,9500.0,0.005,0.0001,0.0014,0.0001,0.0003,0.027,0.005,0.24,0.001,0.0018,0.007,0.046,0.005,0.72,0.0006,0.0009,1140.0,884.1841,682.0478,2.800001,1079.713,100.311,849.0,0.821428635,0.5,1183.0,1098.363,1.213481,-17.746,-21.982,-9.892767,1.55,-6.542,1.73,130.0,5.18,5.18,1936.0
1270.0,9500.0,0.002,0.0001,0.0021,0.0001,0.0003,0.03,0.005,0.22,0.001,0.0013,0.007,0.052,0.005,0.72,0.0006,0.0004,1140.0,883.67847,680.3017,2.8000023,1697.257,95.087,846.0,0.821428718,0.5,1180.0,4119.598,1.240393,-13.853,-9.145,-7.394258,0.82,-6.644,1.75,133.0,5.48,5.5,2154.0
1270.0,9500.0,0.002,0.0001,0.0021,0.0001,0.0003,0.03,0.005,0.22,0.001,0.0013,0.007,0.052,0.005,0.72,0.0006,0.0004,1140.0,894.73627,681.89386,2.8000038,1067.257,97.872,854.0,0.821428814,0.5,1165.0,1262.295,1.23106,-20.862,-7.928,3.305291,1.55,-7.659,1.73,128.0,5.56,5.56,1985.0
1270.0,9500.0,0.002,0.0001,0.0021,0.0001,0.0003,0.03,0.005,0.22,0.001,0.0013,0.007,0.052,0.005,0.72,0.0006,0.0004,1140.0,880.6011,678.5717,2.8000011,1061.372,97.754,841.0,0.821428642,0.5,1183.0,1364.151,1.171764,-16.034,-4.344,7.768177,1.8,-6.975,1.73,131.0,5.13,5.16,1963.0
1270.0,9500.0,0.002,0.0001,0.0021,0.0001,0.0003,0.03,0.005,0.22,0.001,0.0013,0.007,0.052,0.005,0.72,0.0006,0.0004,1140.0,889.1011,679.8248,2.800001,1690.792,95.549,842.0,0.821428635,0.5,1180.0,4085.189,1.22663,-14.526,-5.811,2.085995,0.75,-6.546,1.75,126.0,5.43,5.43,2149.0
1270.0,9500.0,0.005,0.0001,0.0014,0.0001,0.0003,0.027,0.005,0.24,0.001,0.0018,0.007,0.046,0.005,0.72,0.0006,0.0009,1140.0,892.6624,681.2406,2.8000045,1082.489,106.753,851.0,0.821428858,0.5,1165.0,1435.266,1.214439,-18.178,-19.287,-6.409585,1.9,-6.596,1.73,128.0,6.59,6.59,1862.0
1270.0,9500.0,0.005,0.0001,0.0014,0.0001,0.0003,0.027,0.005,0.24,0.001,0.0018,0.007,0.046,0.005,0.72,0.0006,0.0009,1140.0,892.7214,682.3476,2.800002,1070.968,107.404,842.0,0.821428699,0.5,1165.0,1017.796,1.225935,-16.376,-16.171,-11.27644,1.69,-6.641,1.73,129.0,6.19,6.3,1941.0
1270.0,9600.0,0.002,0.0001,0.0015,0.0001,0.0002,0.026,0.005,0.21,0.001,0.0013,0.007,0.045,0.005,0.683,0.0006,0.0003,1140.0,889.7796,682.52356,2.8000045,1098.29,101.498,851.0,0.821428858,0.5,1165.0,1489.393,1.207276,-22.169,-23.816,-15.59095,1.84,-6.99,1.72,124.0,5.49,5.72,1864.0
1270.0,7380.0,0.002,0.0001,0.0015,0.0001,0.0002,0.026,0.005,0.21,0.001,0.0013,0.007,0.045,0.005,0.683,0.0006,0.0003,1140.0,883.8288,679.43365,2.7999997,992.036,107.132,848.0,0.821428552,0.5,1165.0,1037.916,1.22938,-18.188,-17.705,-11.5573,1.65,-6.514,1.75,123.0,5.37,5.38,2224.0
1270.0,7300.0,0.002,0.0001,0.0015,0.0001,0.0002,0.026,0.005,0.21,0.001,0.0013,0.007,0.045,0.005,0.683,0.0006,0.0003,1140.0,890.6865,681.7509,2.8000011,1506.907,101.948,848.0,0.821428642,0.5,324.0,967.502,1.231131,-20.317,-22.515,-11.87447,1.8,-7.002,1.74,129.0,5.44,5.44,2209.0
1300.0,9500.0,0.258,0.0003,0.0024,0.0002,0.0004,0.02,0.011,0.35,0.001,0.0013,0.006,0.038,0.0045,1.769,0.001,0.001,1140.0,885.34576,693.2485,2.699992,947.39,88.234,845.0,0.814814266,0.5,1225.0,818.198,1.201736,-14.76,-25.346,-14.18888,0.73,-6.705,1.71,164.0,3.18,3.18,1577.0
1300.0,9500.0,0.258,0.0003,0.0024,0.0002,0.0004,0.02,0.011,0.35,0.001,0.0013,0.006,0.038,0.0045,1.769,0.001,0.001,1140.0,881.1978,689.1806,2.6999965,1681.027,88.174,850.0,0.814814575,0.5,1225.0,192.175,1.194942,-13.093,-24.554,-12.54534,0.81,-6.685,1.71,163.0,3.27,3.27,1631.0
1300.0,9480.0,0.257,0.0002,0.0025,0.0002,0.0005,0.02,0.011,0.3,0.001,0.0015,0.006,0.037,0.005,1.73,0.001,0.0011,1140.0,876.5519,690.49506,2.6999974,916.879,88.062,848.0,0.814814636,0.5,1225.0,173.664,1.185674,-12.397,-16.992,-7.184914,0.82,-6.541,1.7,160.0,3.4,3.43,1442.0
1300.0,9460.0,0.297,0.0003,0.0021,0.0003,0.0003,0.02,0.01,0.35,0.001,0.0011,0.006,0.037,0.0049,1.764,0.001,0.0011,1140.0,880.629,687.9165,2.7000005,1022.105,85.411,848.0,0.814814849,0.5,1225.0,1152.424,1.198962,-7.932,-10.289,-4.459484,0.79,-6.59,1.72,162.0,3.23,3.27,1696.0
1300.0,7380.0,0.258,0.0003,0.0024,0.0002,0.0004,0.02,0.011,0.35,0.001,0.0013,0.006,0.038,0.0045,1.769,0.001,0.001,1140.0,871.4564,689.6039,2.700002,1482.519,87.58,853.0,0.814814952,0.5,76.2,1342.095,1.203945,-24.985,-36.469,-17.80517,1.8,-7.499,1.71,160.0,3.18,3.18,1593.0
1300.0,9460.0,0.297,0.0003,0.0021,0.0003,0.0003,0.02,0.01,0.35,0.001,0.0011,0.006,0.037,0.0049,1.764,0.001,0.0011,1140.0,874.97766,682.1544,2.7000003,1670.399,87.536,840.0,0.814814835,0.5,76.2,1239.359,1.224949,-24.188,-32.817,-15.16855,1.8,-7.509,1.71,158.0,3.48,3.48,1624.0
1300.0,9450.0,0.297,0.0003,0.0021,0.0003,0.0003,0.02,0.01,0.35,0.001,0.0011,0.006,0.037,0.0049,1.764,0.001,0.0011,1140.0,876.7818,686.55927,2.6999996,1680.37,87.584,842.0,0.814814787,0.5,76.2,1239.78,1.207148,-25.084,-28.323,-9.403935,1.9,-7.499,1.72,155.0,3.45,3.47,1697.0
1300.0,9500.0,0.297,0.0003,0.0021,0.0003,0.0003,0.02,0.01,0.35,0.001,0.0011,0.006,0.037,0.0049,1.764,0.001,0.0011,1140.0,877.7554,686.10144,2.7000003,951.439,82.876,847.0,0.814814835,0.5,1200.0,860.297,1.219921,-25.644,-27.185,-13.44169,0.89,-6.479,1.72,162.0,3.84,3.84,1679.0
1300.0,9500.0,0.297,0.0003,0.0021,0.0003,0.0003,0.02,0.01,0.35,0.001,0.0011,0.006,0.037,0.0049,1.764,0.001,0.0011,1140.0,872.9364,688.2964,2.6999989,1693.34,88.239,846.0,0.814814739,0.5,1210.0,847.713,1.19862,-9.933,-4.967,3.739654,0.77,-6.794,1.7,162.0,3.19,3.28,1524.0
1300.0,9500.0,0.258,0.0003,0.0024,0.0002,0.0004,0.02,0.011,0.35,0.001,0.0013,0.006,0.038,0.0045,1.769,0.001,0.001,1140.0,875.13434,685.6849,2.7000012,751.038,82.355,847.0,0.814814897,0.5,1200.0,334.395,1.246085,-21.569,-12.637,-0.1108175,0.79,-6.235,1.71,165.0,3.48,3.49,1605.0
1300.0,7200.0,0.258,0.0003,0.0024,0.0002,0.0004,0.02,0.011,0.35,0.001,0.0013,0.006,0.038,0.0045,1.769,0.001,0.001,1140.0,868.83545,683.2007,2.6999989,1459.037,87.836,847.0,0.814814739,0.5,76.2,1381.253,1.231197,-12.584,1.086,7.980044,1.75,-6.971,1.71,162.0,3.4,3.43,1669.0
1300.0,7200.0,0.258,0.0003,0.0024,0.0002,0.0004,0.02,0.011,0.35,0.001,0.0013,0.006,0.038,0.0045,1.769,0.001,0.001,1140.0,868.27924,690.26306,2.6999989,1440.543,86.541,842.0,0.814814739,0.5,76.2,771.994,1.214854,-25.029,-22.362,-4.837952,1.8,-7.518,1.72,157.0,3.14,3.15,1689.0
1300.0,7200.0,0.258,0.0003,0.0024,0.0002,0.0004,0.02,0.011,0.35,0.001,0.0013,0.006,0.038,0.0045,1.769,0.001,0.001,1140.0,872.9719,687.21533,2.6999965,1032.101,90.289,847.0,0.814814575,0.5,1225.0,1021.604,1.245495,-15.191,-12.621,-3.016614,0.82,-6.696,1.71,161.0,3.2,3.21,1624.0
1300.0,7100.0,0.258,0.0003,0.0024,0.0002,0.0004,0.02,0.011,0.35,0.001,0.0013,0.006,0.038,0.0045,1.769,0.001,0.001,1140.0,878.59644,689.6541,2.7,920.504,88.568,848.0,0.814814815,0.5,1225.0,200.078,1.231616,-17.276,-14.931,4.261924,0.81,-6.667,1.71,163.0,3.31,3.31,1589.0
1300.0,7200.0,0.258,0.0003,0.0024,0.0002,0.0004,0.02,0.011,0.35,0.001,0.0013,0.006,0.038,0.0045,1.769,0.001,0.001,1140.0,865.76825,690.3472,2.6999986,930.077,73.376,843.0,0.814814719,0.5,1225.0,753.724,1.225358,-16.327,-18.078,-2.118958,0.8,-6.713,1.7,164.0,3.24,3.24,1426.0
1300.0,7300.0,0.258,0.0003,0.0024,0.0002,0.0004,0.02,0.011,0.35,0.001,0.0013,0.006,0.038,0.0045,1.769,0.001,0.001,1140.0,874.3988,688.7907,2.6999984,941.177,88.269,841.0,0.814814705,0.5,1225.0,829.013,1.178868,-8.317,-5.271,6.213586,0.74,-6.806,1.71,163.0,3.3,3.3,1557.0
1300.0,9450.0,0.297,0.0003,0.0021,0.0003,0.0003,0.02,0.01,0.35,0.001,0.0011,0.006,0.037,0.0049,1.764,0.001,0.0011,1140.0,876.0668,684.8529,2.6999984,941.754,87.874,847.0,0.814814705,0.5,1225.0,887.664,1.236736,-4.002,-11.312,-3.021681,0.89,-6.539,1.71,165.0,3.41,3.42,1659.0
1300.0,9500.0,0.297,0.0003,0.0021,0.0003,0.0003,0.02,0.01,0.35,0.001,0.0011,0.006,0.037,0.0049,1.764,0.001,0.0011,1140.0,869.2737,690.0025,2.699998,946.46,85.017,851.0,0.814814678,0.5,1225.0,1001.732,1.16907,-21.747,-8.713,3.519965,0.75,-7.014,1.7,167.0,3.26,3.26,1449.0
1300.0,9430.0,0.257,0.0002,0.0025,0.0002,0.0005,0.02,0.011,0.3,0.001,0.0015,0.006,0.037,0.005,1.65,0.001,0.0011,1140.0,872.7672,617.0251,2.699999,1043.596,95.634,850.0,0.814814746,0.5,1200.0,979.618,1.173742,-22.739,-26.64,-2.711298,0.68,-6.322,1.7,156.0,3.51,3.53,1547.0
1300.0,9500.0,0.257,0.0002,0.0025,0.0002,0.0005,0.02,0.011,0.3,0.001,0.0015,0.006,0.037,0.005,1.65,0.001,0.0011,1140.0,872.6388,614.99585,2.7,1041.838,86.406,849.0,0.814814815,0.5,1200.0,1027.601,1.250441,1.743,-19.073,-11.72616,0.84,-6.417,1.72,160.0,4.06,4.08,1721.0
1300.0,9500.0,0.257,0.0002,0.0025,0.0002,0.0005,0.02,0.011,0.3,0.001,0.0015,0.006,0.037,0.005,1.65,0.001,0.0011,1140.0,869.97864,618.2439,2.6999989,823.106,78.523,851.0,0.759259161,0.65,1200.0,506.81,1.198436,-28.444,-26.525,-1.435174,0.81,-6.503,1.69,161.0,4.61,4.61,1301.0
1300.0,9500.0,0.257,0.0002,0.0025,0.0002,0.0005,0.02,0.011,0.3,0.001,0.0015,0.006,0.037,0.005,1.65,0.001,0.0011,1140.0,870.95874,619.067,2.6999998,1693.661,76.612,841.0,0.759259241,0.65,595.0,613.098,1.232317,-17.227,-1.578,8.746537,1.22,-6.943,1.69,162.0,4.53,4.53,1235.0
1300.0,9450.0,0.257,0.0002,0.0025,0.0002,0.0005,0.02,0.011,0.3,0.001,0.0015,0.006,0.037,0.005,1.65,0.001,0.0011,1140.0,873.3248,620.3516,2.6999977,962.525,78.7,848.0,0.759259054,0.65,1200.0,807.62,1.200447,-21.932,-29.457,-12.01913,0.84,-6.951,1.7,164.0,4.87,4.87,1387.0
1300.0,9490.0,0.257,0.0002,0.0025,0.0002,0.0005,0.02,0.011,0.3,0.001,0.0015,0.006,0.037,0.005,1.73,0.001,0.0011,1140.0,869.647,690.9457,2.699997,942.835,84.979,849.0,0.814814609,0.5,1210.0,990.975,1.224319,-20.212,-24.012,-14.07674,0.8,-6.713,1.7,159.0,3.37,3.37,1442.0
1310.0,9500.0,0.257,0.0002,0.0025,0.0002,0.0005,0.02,0.011,0.3,0.001,0.0015,0.006,0.037,0.005,1.73,0.001,0.0011,1140.0,873.9698,688.15497,2.6999981,1637.177,92.539,841.0,0.814814684,0.5,184.15,778.859,1.188775,-18.435,-13.079,-8.505094,0.89,-6.541,1.71,165.0,3.83,3.83,1649.0
1300.0,9400.0,0.257,0.0002,0.0025,0.0002,0.0005,0.02,0.011,0.3,0.001,0.0015,0.006,0.037,0.005,1.73,0.001,0.0011,1140.0,870.65356,689.5606,2.6999958,946.456,87.894,847.0,0.814814527,0.5,1210.0,875.928,1.241541,-3.127,-18.957,-7.632276,0.82,-6.492,1.71,167.0,3.45,3.45,1479.0
1330.0,9100.0,0.002,0.0001,0.0016,0.0001,0.0002,0.026,0.005,0.23,0.001,0.0017,0.007,0.05,0.005,0.702,0.0006,0.0005,1140.0,857.63153,678.5478,2.799996,936.518,99.94,848.0,0.821428316,0.5,1250.0,972.326,1.220537,-22.191,-30.883,-15.22464,0.7,-6.005,1.74,129.0,5.46,5.46,2111.0
1330.0,9500.0,0.002,0.0001,0.0014,0.0001,0.0002,0.029,0.005,0.24,0.001,0.0012,0.007,0.049,0.005,0.72,0.0006,0.0004,1140.0,853.34033,677.41925,2.799997,962.296,102.308,847.0,0.82142838,0.5,1232.0,1049.211,1.192167,-20.307,-22.973,-15.89956,1.8,-6.988,1.73,127.0,5.41,5.42,1942.0
1330.0,9500.0,0.002,0.0001,0.0016,0.0001,0.0002,0.026,0.005,0.23,0.001,0.0017,0.007,0.05,0.005,0.702,0.0006,0.0005,1140.0,849.70636,677.0185,2.7999992,1708.755,106.396,850.0,0.82142852,0.5,1232.0,949.624,1.216413,-17.298,-20.172,-11.87939,1.5,-6.633,1.73,128.0,5.33,5.34,2046.0
1330.0,7250.0,0.002,0.0001,0.0016,0.0001,0.0002,0.026,0.005,0.23,0.001,0.0017,0.007,0.05,0.005,0.702,0.0006,0.0005,1140.0,858.29034,679.7996,2.7999976,956.005,107.182,843.0,0.821428418,0.5,1200.0,971.975,1.235998,-19.345,-17.408,-11.427,0.77,-6.538,1.73,132.0,5.6,5.67,1931.0
1330.0,9500.0,0.004,0.0001,0.0018,0.0001,0.0003,0.031,0.005,0.24,0.001,0.0027,0.007,0.046,0.0045,0.72,0.0007,0.0005,1140.0,858.9292,680.3622,2.8,1081.862,107.288,851.0,0.821428571,0.5,1185.0,1240.56,1.211976,-15.577,-9.881,-8.295142,1.63,-6.63,1.74,132.0,5.51,5.7,1988.0
1330.0,9500.0,0.004,0.0001,0.0018,0.0001,0.0003,0.031,0.005,0.24,0.001,0.0027,0.007,0.046,0.0045,0.72,0.0007,0.0005,1140.0,861.59174,680.2892,2.799999,1719.42,105.39,842.0,0.821428508,0.5,1185.0,1114.139,1.216291,-16.261,-7.412,3.837528,1.57,-6.775,1.74,125.0,5.47,5.48,1984.0
1330.0,9500.0,0.004,0.0001,0.0018,0.0001,0.0003,0.031,0.005,0.24,0.001,0.0027,0.007,0.046,0.0045,0.72,0.0007,0.0005,1140.0,859.93774,679.83405,2.7999988,1428.359,107.069,851.0,0.821428495,0.5,1185.0,392.163,1.224906,-17.919,-10.196,-3.722191,1.63,-6.57,1.74,129.0,5.74,5.74,2036.0
1330.0,9500.0,0.002,0.0001,0.0014,0.0001,0.0002,0.029,0.005,0.24,0.001,0.0012,0.007,0.049,0.005,0.72,0.0006,0.0004,1140.0,859.9642,678.73724,2.799998,1090.819,97.759,851.0,0.821428444,0.5,1183.0,1463.702,1.159539,-16.935,-6.114,8.879435,1.8,-6.988,1.73,129.0,5.04,5.06,1979.0
1330.0,7300.0,0.002,0.0001,0.0016,0.0001,0.0002,0.026,0.005,0.23,0.001,0.0017,0.007,0.05,0.005,0.702,0.0006,0.0005,1140.0,859.0813,680.6129,2.7999976,977.734,97.74,842.0,0.821428418,0.5,1183.0,1096.258,1.163042,-17.06,-5.366,9.324594,1.7,-7.065,1.73,130.0,5.21,5.23,1888.0
1330.0,9500.0,0.002,0.0001,0.0014,0.0001,0.0002,0.029,0.005,0.24,0.001,0.0012,0.007,0.049,0.005,0.72,0.0006,0.0004,1140.0,863.3205,680.77936,2.7999978,1100.961,98.724,840.0,0.821428431,0.5,1185.0,1498.621,1.161698,-16.925,-12.346,3.442746,1.6,-6.956,1.74,132.0,5.25,5.26,2126.0
1330.0,9500.0,0.002,0.0001,0.0016,0.0001,0.0002,0.026,0.005,0.23,0.001,0.0017,0.007,0.05,0.005,0.702,0.0006,0.0005,1140.0,853.1147,675.31775,2.8000002,1082.085,97.729,852.0,0.821428584,0.5,1183.0,1433.893,1.163743,-16.668,-5.128,8.653096,1.7,-7.003,1.73,127.0,4.97,4.97,2011.0
1330.0,9500.0,0.002,0.0001,0.0014,0.0001,0.0002,0.029,0.005,0.24,0.001,0.0012,0.007,0.049,0.005,0.72,0.0006,0.0004,1140.0,858.97906,678.7197,2.7999988,1721.19,107.76,851.0,0.821428495,0.5,261.0,1356.583,1.214027,-17.575,-26.291,-12.06138,0.88,-6.506,1.74,128.0,5.66,5.66,1698.0
1330.0,9500.0,0.002,0.0001,0.0014,0.0001,0.0002,0.029,0.005,0.24,0.001,0.0012,0.007,0.049,0.005,0.72,0.0006,0.0004,1140.0,858.9174,679.042,2.8000002,1086.081,97.949,842.0,0.821428584,0.5,1183.0,1447.501,1.171091,-15.198,-7.874,8.16193,1.7,-6.962,1.73,130.0,5.06,5.1,2028.0
1330.0,9100.0,0.002,0.0001,0.0016,0.0001,0.0002,0.026,0.005,0.23,0.001,0.0017,0.007,0.05,0.005,0.702,0.0006,0.0005,1140.0,858.12555,677.59436,2.8000014,1684.951,93.605,844.0,0.821428661,0.5,1200.0,4054.22,1.215922,-11.864,-4.712,0.05473159,0.77,-6.485,1.73,125.0,5.98,6.01,1889.0
1330.0,9500.0,0.002,0.0001,0.0016,0.0001,0.0002,0.026,0.005,0.23,0.001,0.0017,0.007,0.05,0.005,0.702,0.0006,0.0005,1140.0,857.51935,680.5,2.7999983,1715.989,84.446,847.0,0.821428463,0.5,1200.0,2059.873,1.216704,-12.801,-4.845,4.273151,0.79,-6.467,1.74,127.0,5.43,5.49,2059.0
1330.0,9100.0,0.002,0.0001,0.0016,0.0001,0.0002,0.026,0.005,0.23,0.001,0.0017,0.007,0.05,0.005,0.702,0.0006,0.0005,1140.0,858.45966,680.3141,2.7999995,1382.866,87.745,847.0,0.82142854,0.5,196.0,1224.49,1.219651,-18.94,-6.974,1.779372,0.78,-6.486,1.74,127.0,5.75,5.8,2018.0
1330.0,9100.0,0.002,0.0001,0.0016,0.0001,0.0002,0.026,0.005,0.23,0.001,0.0017,0.007,0.05,0.005,0.702,0.0006,0.0005,1140.0,864.40497,680.8337,2.7999983,1684.805,88.064,848.0,0.821428463,0.5,196.0,873.955,1.239399,-22.525,-12.067,0.3865173,0.79,-6.447,1.74,126.0,5.77,5.82,2075.0
1330.0,9500.0,0.004,0.0001,0.0018,0.0001,0.0003,0.031,0.005,0.24,0.001,0.0027,0.007,0.046,0.0045,0.72,0.0007,0.0005,1140.0,857.02277,676.218,2.7999995,1093.145,98.248,842.0,0.82142854,0.5,1183.0,1355.078,1.17148,-21.017,-30.247,-10.8485,1.8,-7.062,1.72,134.0,5.37,5.43,1883.0
1330.0,9500.0,0.004,0.0001,0.0018,0.0001,0.0003,0.031,0.005,0.24,0.001,0.0027,0.007,0.046,0.0045,0.72,0.0007,0.0005,1140.0,857.3874,675.60803,2.799998,1081.744,97.647,853.0,0.821428444,0.5,1183.0,1367.569,1.158948,-15.621,-5.289,7.36517,1.7,-6.979,1.73,133.0,5.21,5.23,2017.0
1330.0,9500.0,0.004,0.0001,0.0018,0.0001,0.0003,0.031,0.005,0.24,0.001,0.0027,0.007,0.046,0.0045,0.72,0.0007,0.0005,1140.0,855.5995,677.2859,2.799999,1735.401,102.167,851.0,0.821428508,0.5,1185.0,199.092,1.198995,-18.557,-18.302,-12.60292,1.74,-6.987,1.73,126.0,5.79,5.79,1905.0
1330.0,9500.0,0.002,0.0001,0.0014,0.0001,0.0002,0.029,0.005,0.24,0.001,0.0012,0.007,0.049,0.005,0.72,0.0006,0.0004,1140.0,849.93304,673.3799,2.8000002,1098.119,102.171,850.0,0.821428584,0.5,1185.0,1488.802,1.214489,-20.5,-20.428,-12.68471,1.65,-6.987,1.72,127.0,5.64,5.65,1872.0
1330.0,9500.0,0.002,0.0001,0.0014,0.0001,0.0002,0.029,0.005,0.24,0.001,0.0012,0.007,0.049,0.005,0.72,0.0006,0.0004,1140.0,859.455,679.6215,2.799998,1712.653,96.291,850.0,0.821428444,0.5,1200.0,191.083,1.216007,-17.148,-13.123,-10.91253,0.87,-6.814,1.74,132.0,5.37,5.39,2137.0
1295.0,9500.0,0.27,0.0002,0.003,0.001,0.0002,0.02,0.008,0.23,0.0015,0.003,0.008,0.039,0.0062,1.05,0.0014,0.0005,1140.0,892.34717,669.995,2.6999974,961.354,88.313,850.0,0.814814636,0.5,1200.0,1046.368,1.160681,-21.364,-22.459,-16.08896,5.4,-7.978,1.71,135.0,4.45,4.45,1662.0
1295.0,9500.0,0.27,0.0002,0.003,0.001,0.0002,0.02,0.008,0.23,0.0015,0.003,0.008,0.039,0.0062,1.05,0.0014,0.0005,1140.0,903.07324,671.22266,2.6999998,956.414,88.361,849.0,0.814814801,0.5,1200.0,1031.484,1.161863,-18.951,-15.127,-13.57728,5.4,-7.981,1.72,136.0,4.41,4.41,1804.0
1285.0,7400.0,0.269,0.0002,0.003,0.001,0.0002,0.019,0.008,0.2,0.0015,0.004,0.008,0.036,0.0063,1.05,0.0014,0.0003,1140.0,884.7783,679.25494,2.7000008,975.126,98.017,850.0,0.81481487,0.5,1200.0,1088.258,1.202224,-17.848,-7.66,-4.149395,5.1,-7.985,1.73,135.0,4.46,4.6,1755.0
1285.0,7400.0,0.269,0.0002,0.003,0.001,0.0002,0.019,0.008,0.2,0.0015,0.004,0.008,0.036,0.0063,1.05,0.0014,0.0003,1140.0,903.28296,682.0011,2.7000008,954.915,102.07,848.0,0.81481487,0.5,1200.0,179.193,1.217921,-21.525,-34.107,-18.89262,0.82,-6.56,1.73,133.0,4.54,4.6,1782.0
1285.0,9500.0,0.269,0.0002,0.003,0.001,0.0002,0.019,0.008,0.2,0.0015,0.004,0.008,0.036,0.0063,1.05,0.0014,0.0003,1140.0,903.54175,681.58997,2.6999981,931.47,97.558,842.0,0.814814684,0.5,1200.0,957.515,1.171661,-19.526,-3.431,4.279638,4.8,-7.975,1.73,134.0,4.38,4.45,1807.0
1285.0,9500.0,0.269,0.0002,0.003,0.001,0.0002,0.019,0.008,0.2,0.0015,0.004,0.008,0.036,0.0063,1.05,0.0014,0.0003,1140.0,891.94214,675.02405,2.6999984,1075.109,102.559,851.0,0.814814705,0.5,1200.0,171.975,1.179087,-20.957,-34.909,-16.52007,0.86,-6.497,1.73,135.0,4.62,4.64,1823.0
1295.0,9500.0,0.27,0.0002,0.003,0.001,0.0002,0.02,0.008,0.23,0.0015,0.003,0.008,0.039,0.0062,1.05,0.0014,0.0005,1140.0,904.39166,684.2163,2.6999977,1055.251,108.801,841.0,0.814814657,0.5,1200.0,177.282,1.213435,-20.762,-22.735,-9.923514,0.82,-6.01,1.73,136.0,4.45,4.45,2004.0
1285.0,9400.0,0.269,0.0002,0.003,0.001,0.0002,0.019,0.008,0.2,0.0015,0.004,0.008,0.036,0.0063,1.05,0.0014,0.0003,1140.0,897.9729,671.6137,2.7000003,1060.046,106.318,849.0,0.814814835,0.5,1200.0,180.467,1.237563,-20.896,-6.607,-1.552396,0.82,-6.294,1.73,136.0,4.45,4.45,1858.0
1295.0,9500.0,0.27,0.0002,0.003,0.001,0.0002,0.02,0.008,0.23,0.0015,0.003,0.008,0.039,0.0062,1.05,0.0014,0.0005,1140.0,900.15485,681.0116,2.6999993,1059.258,97.833,840.0,0.814814767,0.5,1200.0,1091.72,1.262575,-21.979,-5.741,4.206154,0.85,-6.167,1.73,135.0,4.52,4.52,1921.0
1285.0,9500.0,0.269,0.0002,0.003,0.001,0.0002,0.019,0.008,0.2,0.0015,0.004,0.008,0.036,0.0063,1.05,0.0014,0.0003,1140.0,904.10126,681.48285,2.6999986,1684.368,106.996,849.0,0.814814719,0.5,1200.0,208.068,1.22785,-17.902,-16.397,-6.80408,0.83,-6.125,1.73,135.0,4.44,4.44,1800.0
1285.0,9500.0,0.27,0.0002,0.003,0.001,0.0002,0.02,0.008,0.23,0.0015,0.003,0.008,0.039,0.0062,1.05,0.0014,0.0005,1140.0,893.84955,680.00885,2.6999998,1705.155,100.061,841.0,0.814814801,0.5,1200.0,1291.295,1.197276,-14.78,-11.707,-7.156648,0.8,-6.589,1.75,134.0,4.51,4.51,2137.0
1295.0,9500.0,0.27,0.0002,0.003,0.001,0.0002,0.02,0.008,0.23,0.0015,0.003,0.008,0.039,0.0062,1.05,0.0014,0.0005,1140.0,894.78357,678.7258,2.6999989,1071.921,106.459,850.0,0.814814739,0.5,1200.0,173.036,1.229983,-21.103,-30.348,-13.08425,0.72,-6.288,1.74,137.0,4.48,4.49,2031.0
1300.0,9500.0,0.233,0.0002,0.0021,0.0001,0.001,0.02,0.009,0.3,0.001,0.0013,0.007,0.029,0.005,1.37,0.0012,0.0003,1140.0,875.8024,632.9528,2.699995,1666.806,97.79,845.0,0.814814472,0.5,1185.0,190.062,1.219536,-20.501,-27.162,-12.00228,0.79,-6.512,1.72,145.0,4.24,4.27,1753.0
1300.0,9500.0,0.233,0.0002,0.0021,0.0001,0.001,0.02,0.009,0.3,0.001,0.0013,0.007,0.029,0.005,1.37,0.0012,0.0003,1140.0,864.24634,622.905,2.6999993,966.995,95.635,841.0,0.814814767,0.5,1200.0,732.484,1.213269,-21.738,-30.1,-14.87023,0.72,-6.977,1.68,150.0,4.19,4.22,1255.0
1300.0,9500.0,0.249,0.0002,0.0024,0.0001,0.0008,0.02,0.01,0.35,0.001,0.0014,0.007,0.03,0.0052,1.4,0.0011,0.0006,1140.0,867.334,622.07184,2.6999993,966.533,97.018,845.0,0.814814767,0.5,1200.0,180.679,1.259651,-23.33,-32.576,-13.18315,0.71,-6.722,1.7,144.0,4.11,4.13,1475.0
1300.0,9500.0,0.249,0.0002,0.0024,0.0001,0.0008,0.02,0.01,0.35,0.001,0.0014,0.007,0.03,0.0052,1.4,0.0011,0.0006,1140.0,867.5612,623.29315,2.699998,966.803,95.629,842.0,0.814814678,0.5,1200.0,182.166,1.225966,-21.266,-27.545,-9.893923,0.74,-6.987,1.69,156.0,3.88,3.91,1315.0
1300.0,9500.0,0.235,0.0002,0.0029,0.0001,0.001,0.02,0.01,0.35,0.001,0.0018,0.007,0.03,0.0054,1.39,0.0015,0.0003,1140.0,878.3486,623.3967,2.699998,964.641,91.318,847.0,0.814814678,0.5,1200.0,1056.311,1.205305,-22.363,-25.539,-16.10036,0.75,-7.045,1.68,155.0,3.86,3.92,1169.0
1300.0,9500.0,0.235,0.0002,0.0029,0.0001,0.001,0.02,0.01,0.35,0.001,0.0018,0.007,0.03,0.0054,1.39,0.0015,0.0003,1140.0,874.1152,621.0654,2.6999981,962.577,87.593,840.0,0.814814684,0.5,1200.0,1050.061,1.20203,-26.932,-16.527,-2.94181,0.81,-7.022,1.69,146.0,4.03,4.1,1283.0
1300.0,9480.0,0.233,0.0002,0.0021,0.0001,0.001,0.02,0.009,0.3,0.001,0.0013,0.007,0.029,0.005,1.37,0.0012,0.0003,1140.0,877.761,619.85913,2.6999962,960.213,96.28,841.0,0.814814554,0.5,1200.0,900.212,1.173089,-19.585,-12.416,-7.661095,0.73,-6.528,1.68,147.0,4.07,4.13,1243.0
1300.0,9500.0,0.235,0.0002,0.0029,0.0001,0.001,0.02,0.01,0.35,0.001,0.0018,0.007,0.03,0.0054,1.39,0.0015,0.0003,1140.0,873.3293,619.9644,2.6999967,962.879,97.514,848.0,0.814814588,0.5,1200.0,1050.976,1.220427,-18.045,-24.804,-10.59989,0.84,-6.506,1.69,146.0,4.15,4.22,1367.0
1300.0,9400.0,0.249,0.0002,0.0024,0.0001,0.0008,0.02,0.01,0.35,0.001,0.0014,0.007,0.03,0.0052,1.4,0.0011,0.0006,1140.0,872.7278,619.34546,2.699997,958.475,100.179,849.0,0.814814609,0.5,1200.0,1037.684,1.214945,-17.223,-20.676,-9.697305,0.87,-6.48,1.71,149.0,3.97,4.01,1558.0
1300.0,9500.0,0.233,0.0002,0.0021,0.0001,0.001,0.02,0.009,0.3,0.001,0.0013,0.007,0.029,0.005,1.37,0.0012,0.0003,1140.0,877.3003,621.163,2.6999965,928.633,96.023,841.0,0.814814575,0.5,1200.0,789.809,1.202904,-20.666,-32.088,-17.53933,0.78,-6.988,1.68,152.0,3.99,4.03,1249.0
1300.0,7400.0,0.249,0.0002,0.0024,0.0001,0.0008,0.02,0.01,0.35,0.001,0.0014,0.007,0.03,0.0052,1.4,0.0011,0.0006,1140.0,864.7258,620.69916,2.6999967,1511.413,97.326,840.0,0.814814588,0.5,76.2,199.44,1.214315,-23.286,-32.346,-15.53078,3.08,-7.032,1.69,147.0,3.93,3.97,1164.0
1300.0,9400.0,0.249,0.0002,0.0024,0.0001,0.0008,0.02,0.01,0.35,0.001,0.0014,0.007,0.03,0.0052,1.4,0.0011,0.0006,1140.0,872.7729,620.67584,2.6999972,1067.677,96.558,844.0,0.814814623,0.5,1200.0,173.036,1.213495,-17.919,-24.592,-11.24605,1.3,-6.682,1.7,147.0,3.92,3.95,1444.0
1300.0,9500.0,0.233,0.0002,0.0021,0.0001,0.001,0.02,0.009,0.3,0.001,0.0013,0.007,0.029,0.005,1.37,0.0012,0.0003,1140.0,867.1539,620.4133,2.699997,1711.589,97.784,843.0,0.814814609,0.5,76.2,193.871,1.213257,-22.579,-33.227,-14.27114,2.65,-6.924,1.69,149.0,4.13,4.15,1355.0
1300.0,9500.0,0.233,0.0002,0.0021,0.0001,0.001,0.02,0.009,0.3,0.001,0.0013,0.007,0.029,0.005,1.37,0.0012,0.0003,1140.0,873.19995,621.17993,2.6999977,1068.215,97.335,842.0,0.814814657,0.5,1200.0,177.919,1.215083,-19.122,-26.301,-11.00448,1.29,-6.571,1.69,148.0,4.22,4.24,1346.0
1300.0,9500.0,0.233,0.0002,0.0021,0.0001,0.001,0.02,0.009,0.3,0.001,0.0013,0.007,0.029,0.005,1.37,0.0012,0.0003,1140.0,872.7013,622.0021,2.6999974,1070.619,97.207,849.0,0.814814636,0.5,1200.0,1395.12,1.209598,-19.273,-30.147,-11.16547,1.3,-6.691,1.68,148.0,4.1,4.1,1127.0
1300.0,9500.0,0.233,0.0002,0.0021,0.0001,0.001,0.02,0.009,0.3,0.001,0.0013,0.007,0.029,0.005,1.37,0.0012,0.0003,1140.0,867.067,618.58826,2.699998,950.228,97.444,840.0,0.814814678,0.5,1200.0,410.191,1.220575,-21.788,-36.115,-14.2187,0.76,-6.543,1.68,145.0,4.23,4.24,1264.0
1300.0,9500.0,0.235,0.0002,0.0029,0.0001,0.001,0.02,0.01,0.35,0.001,0.0018,0.007,0.03,0.0054,1.39,0.0015,0.0003,1140.0,875.16486,620.5727,2.699997,1071.757,100.175,849.0,0.814814609,0.5,1205.0,1398.951,1.204749,-26.532,-34.336,-17.95127,0.77,-6.472,1.69,145.0,4.02,4.07,1366.0
1300.0,9400.0,0.249,0.0002,0.0024,0.0001,0.0008,0.02,0.01,0.35,0.001,0.0014,0.007,0.03,0.0052,1.4,0.0011,0.0006,1140.0,876.49414,620.98676,2.699997,1071.471,99.296,848.0,0.814814609,0.5,1205.0,209.319,1.214314,-24.935,-35.162,-16.99536,0.81,-6.531,1.69,149.0,4.04,4.05,1341.0
1300.0,9500.0,0.235,0.0002,0.0029,0.0001,0.001,0.02,0.01,0.35,0.001,0.0018,0.007,0.03,0.0054,1.39,0.0015,0.0003,1140.0,871.1609,620.051,2.6999974,1060.862,100.012,848.0,0.814814636,0.5,1205.0,178.661,1.23218,-24.683,-33.407,-16.99285,0.79,-6.524,1.69,146.0,4.13,4.17,1359.0
1300.0,9500.0,0.249,0.0002,0.0024,0.0001,0.0008,0.02,0.01,0.35,0.001,0.0014,0.007,0.03,0.0052,1.4,0.0011,0.0006,1140.0,868.3824,622.229,2.6999981,1068.173,94.878,849.0,0.814814684,0.5,1205.0,223.274,1.23046,-4.228,-30.542,-18.12113,0.85,-6.726,1.7,146.0,4.08,4.09,1511.0
1300.0,9490.0,0.235,0.0002,0.0029,0.0001,0.001,0.02,0.01,0.35,0.001,0.0018,0.007,0.03,0.0054,1.39,0.0015,0.0003,1140.0,880.1808,621.13947,2.699997,1063.393,94.713,846.0,0.814814609,0.5,1205.0,1264.582,1.217726,-4.65,-27.665,-17.34478,0.79,-6.69,1.69,147.0,3.89,3.94,1236.0
1300.0,9500.0,0.235,0.0002,0.0029,0.0001,0.001,0.02,0.01,0.35,0.001,0.0018,0.007,0.03,0.0054,1.39,0.0015,0.0003,1140.0,870.3103,620.9299,2.699998,1064.828,96.952,850.0,0.814814678,0.5,1205.0,456.273,1.247913,-3.625,-26.197,-16.13501,0.8,-6.695,1.69,143.0,4.2,4.22,1366.0
1300.0,9500.0,0.235,0.0002,0.0029,0.0001,0.001,0.02,0.01,0.35,0.001,0.0018,0.007,0.03,0.0054,1.39,0.0015,0.0003,1140.0,873.3768,622.08765,2.6999977,1072.477,92.324,844.0,0.814814657,0.5,1205.0,1214.473,1.209211,-2.23,-21.64,-14.90674,0.76,-6.718,1.69,145.0,4.12,4.12,1413.0
1285.0,9500.0,0.27,0.0002,0.0015,0.001,0.0002,0.018,0.007,0.2,0.0009,0.0016,0.007,0.032,0.0049,1.05,0.0012,0.0002,1140.0,903.4342,683.4394,2.6999967,958.981,102.869,853.0,0.814814588,0.5,1200.0,172.824,1.159116,-21.34,-7.517,-2.181367,0.75,-6.725,1.74,137.0,4.22,4.22,2044.0
1285.0,9500.0,0.27,0.0002,0.0015,0.001,0.0002,0.018,0.007,0.2,0.0009,0.0016,0.007,0.032,0.0049,1.05,0.0012,0.0002,1140.0,886.35516,677.30164,2.6999984,951.991,88.502,851.0,0.814814705,0.5,1200.0,988.535,1.157455,-16.88,-10.203,-8.064403,5.6,-7.992,1.73,136.0,4.36,4.36,1897.0
1285.0,9500.0,0.27,0.0002,0.0015,0.001,0.0002,0.018,0.007,0.2,0.0009,0.0016,0.007,0.032,0.0049,1.05,0.0012,0.0002,1140.0,891.23596,680.0417,2.6999989,953.727,88.548,852.0,0.814814739,0.5,1200.0,1023.422,1.157812,-16.896,-4.729,0.04491981,5.7,-7.992,1.71,134.0,4.29,4.29,1749.0
1285.0,9500.0,0.27,0.0002,0.0015,0.001,0.0002,0.018,0.007,0.2,0.0009,0.0016,0.007,0.032,0.0049,1.05,0.0012,0.0002,1140.0,879.70276,678.45416,2.6999977,936.759,96.855,847.0,0.814814657,0.5,1200.0,302.76,1.174702,-21.066,-17.332,-10.35318,0.76,-5.941,1.72,134.0,4.36,4.36,1788.0
1285.0,9500.0,0.27,0.0002,0.003,0.001,0.0002,0.018,0.008,0.22,0.001,0.0023,0.008,0.033,0.0058,1.02,0.0012,0.0002,1140.0,875.83575,674.3993,2.6999981,908.141,92.592,852.0,0.814814684,0.5,1200.0,890.101,1.169538,-20.411,-32.795,-18.9628,5.4,-8.039,1.7,130.0,4.18,4.18,1491.0
1285.0,9500.0,0.27,0.0002,0.0015,0.001,0.0002,0.018,0.007,0.2,0.0009,0.0016,0.007,0.032,0.0049,1.05,0.0012,0.0002,1140.0,873.54266,676.4256,2.6999989,1066.554,97.804,849.0,0.814814739,0.5,1200.0,395.541,1.207887,-24.404,-30.623,-15.24191,0.71,-6.306,1.73,132.0,4.38,4.4,1860.0
1285.0,9500.0,0.27,0.0002,0.0015,0.001,0.0002,0.018,0.007,0.2,0.0009,0.0016,0.007,0.032,0.0049,1.05,0.0012,0.0002,1140.0,877.20306,675.3539,2.7000003,1694.905,102.851,845.0,0.814814835,0.5,1200.0,1392.569,1.163169,-7.816,-4.265,3.79903,1.33,-7.007,1.74,137.0,4.14,4.14,2080.0
1285.0,9100.0,0.242,0.0002,0.0023,0.001,0.0002,0.02,0.008,0.23,0.001,0.0023,0.008,0.033,0.005,0.981,0.0011,0.0003,1140.0,898.5745,682.47363,2.7000017,949.935,97.697,852.0,0.814814931,0.5,1200.0,1012.082,1.182159,-20.566,-31.14,-17.99846,5.6,-8.02,1.71,132.0,4.33,4.33,1728.0
1285.0,9100.0,0.242,0.0002,0.0023,0.001,0.0002,0.02,0.008,0.23,0.001,0.0023,0.008,0.033,0.005,0.981,0.0011,0.0003,1140.0,903.59045,682.37494,2.6999993,1036.494,97.802,844.0,0.814814767,0.5,1200.0,189.384,1.157517,-20.799,-4.908,4.303819,0.75,-6.987,1.72,135.0,4.16,4.16,1819.0
1285.0,9500.0,0.27,0.0002,0.003,0.001,0.0002,0.018,0.008,0.22,0.001,0.0023,0.008,0.033,0.0058,1.02,0.0012,0.0002,1140.0,895.2993,680.8714,2.6999993,1036.249,97.655,841.0,0.814814767,0.5,1200.0,1281.375,1.158002,-18.646,-30.558,-17.49088,5.5,-8.035,1.72,133.0,4.19,4.19,1771.0
1285.0,9500.0,0.242,0.0002,0.0023,0.001,0.0002,0.02,0.008,0.23,0.001,0.0023,0.008,0.033,0.005,0.981,0.0011,0.0003,1140.0,896.4466,679.4432,2.699998,967.089,97.677,841.0,0.814814678,0.5,1200.0,1063.738,1.162123,-21.497,-27.619,-16.0497,5.5,-7.978,1.72,130.0,4.24,4.32,1858.0
1285.0,9500.0,0.242,0.0002,0.0023,0.001,0.0002,0.02,0.008,0.23,0.001,0.0023,0.008,0.033,0.005,0.981,0.0011,0.0003,1140.0,895.37067,681.75116,2.6999984,966.597,97.789,843.0,0.814814705,0.5,1200.0,1062.245,1.163039,-19.425,-20.008,-13.84726,5.7,-8.032,1.72,133.0,4.31,4.35,1892.0
1285.0,9500.0,0.27,0.0002,0.003,0.001,0.0002,0.018,0.008,0.22,0.001,0.0023,0.008,0.033,0.0058,1.02,0.0012,0.0002,1140.0,899.9054,680.7215,2.6999989,961.583,97.804,850.0,0.814814739,0.5,1200.0,1047.059,1.166678,-20.123,-12.39,-8.700373,5.6,-7.998,1.72,133.0,4.31,4.38,1849.0
1285.0,9500.0,0.242,0.0002,0.0023,0.001,0.0002,0.02,0.008,0.23,0.001,0.0023,0.008,0.033,0.005,0.981,0.0011,0.0003,1140.0,891.6526,680.01337,2.6999977,1427.042,101.546,843.0,0.814814657,0.5,1200.0,1183.652,1.184698,0.712,-29.258,-15.07517,0.8,-6.513,1.74,133.0,4.52,4.52,2079.0
1285.0,9500.0,0.27,0.0002,0.003,0.001,0.0002,0.018,0.008,0.22,0.001,0.0023,0.008,0.033,0.0058,1.02,0.0012,0.0002,1140.0,891.35095,682.07465,2.699998,1096.908,97.967,842.0,0.814814678,0.5,1200.0,973.248,1.227988,-15.563,-31.45,-12.77164,0.81,-6.527,1.74,132.0,4.45,4.48,1986.0
1285.0,9500.0,0.242,0.0002,0.0023,0.001,0.0002,0.02,0.008,0.23,0.001,0.0023,0.008,0.033,0.005,0.981,0.0011,0.0003,1140.0,894.7708,680.5715,2.6999977,1708.39,107.655,852.0,0.814814657,0.5,1185.0,209.412,1.224519,-20.518,-26.787,-11.32892,0.78,-5.994,1.73,131.0,4.34,4.34,1980.0
1285.0,9500.0,0.27,0.0002,0.003,0.001,0.0002,0.018,0.008,0.22,0.001,0.0023,0.008,0.033,0.0058,1.02,0.0012,0.0002,1140.0,886.18066,682.54156,2.6999981,1716.084,100.55,841.0,0.814814684,0.5,387.0,949.739,1.211512,-21.029,-34.025,-18.43778,1.8,-6.988,1.75,132.0,4.65,4.66,2126.0
1285.0,9500.0,0.27,0.0002,0.003,0.001,0.0002,0.018,0.008,0.22,0.001,0.0023,0.008,0.033,0.0058,1.02,0.0012,0.0002,1140.0,891.3994,680.5471,2.699999,1710.353,101.028,841.0,0.814814746,0.5,1185.0,182.751,1.213612,-20.002,-30.441,-12.98263,0.82,-6.046,1.74,134.0,4.13,4.16,1982.0
1285.0,9500.0,0.251,0.0002,0.0023,0.001,0.0002,0.019,0.008,0.25,0.001,0.0014,0.008,0.038,0.0049,1.026,0.0012,0.0002,1140.0,884.64026,676.6856,2.7000015,1645.518,107.355,852.0,0.814814918,0.5,1185.0,179.526,1.22889,-16.522,-28.894,-12.81048,0.86,-6.039,1.72,132.0,4.09,4.09,1806.0
1285.0,9500.0,0.251,0.0002,0.0023,0.001,0.0002,0.019,0.008,0.25,0.001,0.0014,0.008,0.038,0.0049,1.026,0.0012,0.0002,1140.0,887.30975,678.1363,2.6999996,1710.554,100.647,849.0,0.814814787,0.5,1185.0,1489.102,1.210469,-17.309,-27.564,-11.68395,0.8,-7.007,1.75,132.0,4.22,4.25,2245.0
1285.0,9500.0,0.251,0.0002,0.0023,0.001,0.0002,0.019,0.008,0.25,0.001,0.0014,0.008,0.038,0.0049,1.026,0.0012,0.0002,1140.0,891.6483,678.42944,2.6999993,1692.204,88.505,848.0,0.814814767,0.5,1200.0,4092.693,1.190136,-23.512,-32.125,-4.26402,1.31,-6.925,1.75,135.0,4.23,4.23,2104.0
1285.0,9500.0,0.251,0.0002,0.0023,0.001,0.0002,0.019,0.008,0.25,0.001,0.0014,0.008,0.038,0.0049,1.026,0.0012,0.0002,1140.0,895.27106,675.2943,2.6999993,1682.586,95.519,848.0,0.814814767,0.5,1200.0,4041.707,1.220257,-23.802,-35.703,-15.61979,1.19,-6.538,1.75,137.0,4.04,4.05,2028.0
1285.0,9500.0,0.251,0.0002,0.0023,0.001,0.0002,0.019,0.008,0.25,0.001,0.0014,0.008,0.038,0.0049,1.026,0.0012,0.0002,1140.0,885.4635,680.3053,2.6999998,1614.234,96.198,849.0,0.814814801,0.5,1200.0,629.724,1.215782,-18.615,-28.982,-12.60445,1.4,-6.471,1.75,132.0,4.01,4.01,2156.0
1285.0,9500.0,0.251,0.0002,0.0023,0.001,0.0002,0.019,0.008,0.25,0.001,0.0014,0.008,0.038,0.0049,1.026,0.0012,0.0002,1140.0,890.70135,674.3978,2.7000003,1690.173,96.595,843.0,0.814814835,0.5,1200.0,176.858,1.174357,2.602,-28.729,-13.65571,1.35,-6.523,1.75,136.0,4.17,4.17,2238.0
1350.0,9470.0,0.253,0.0002,0.002,0.001,0.0003,0.02,0.008,0.27,0.001,0.0016,0.008,0.037,0.0065,1.011,0.0013,0.0002,1140.0,908.76746,676.8986,2.6999965,1298.415,95.129,843.0,0.814814575,0.5,1255.0,1064.176,1.2118,-21.957,-18.464,4.079807,0.81,-6.97,1.71,134.0,4.19,4.19,1692.0
1340.0,9500.0,0.27,0.0002,0.002,0.001,0.0005,0.02,0.012,0.28,0.001,0.0009,0.006,0.037,0.0059,1.05,0.001,0.0003,1140.0,894.20667,677.64685,2.699999,1685.036,98.325,843.0,0.814814746,0.5,1255.0,183.724,1.217513,-24.265,-29.818,-10.68462,0.77,-6.494,1.72,135.0,4.57,4.62,1827.0
1340.0,9500.0,0.247,0.0002,0.0027,0.001,0.0015,0.02,0.007,0.28,0.001,0.0026,0.006,0.034,0.0054,1.026,0.0015,0.0005,1140.0,902.9523,682.43,2.7000005,1039.504,98.039,841.0,0.814814849,0.5,1255.0,1198.569,1.184314,-21.615,-8.569,0.1311203,0.8,-6.508,1.7,139.0,4.94,4.95,1487.0
1340.0,9500.0,0.27,0.0002,0.002,0.001,0.0005,0.02,0.012,0.28,0.001,0.0009,0.006,0.037,0.0059,1.05,0.001,0.0003,1140.0,897.1552,678.1899,2.6999996,1700.432,103.972,847.0,0.814814787,0.5,1255.0,180.882,1.200991,-21.624,-34.301,-13.59346,0.88,-6.484,1.72,137.0,4.58,4.62,1776.0
1340.0,9450.0,0.247,0.0002,0.0027,0.001,0.0015,0.02,0.007,0.28,0.001,0.0026,0.006,0.034,0.0054,1.026,0.0015,0.0005,1140.0,893.2639,680.9774,2.6999996,964.965,94.956,852.0,0.814814787,0.5,1200.0,891.72,1.198292,-21.734,-37.021,-17.99061,1.8,-6.999,1.73,135.0,4.91,4.92,1948.0
1340.0,9500.0,0.247,0.0002,0.0027,0.001,0.0015,0.02,0.007,0.28,0.001,0.0026,0.006,0.034,0.0054,1.026,0.0015,0.0005,1140.0,896.9669,682.28955,2.7000003,1135.734,90.998,849.0,0.814814835,0.5,1255.0,1408.481,1.225723,-22.453,-22.994,2.998566,0.85,-7.013,1.7,136.0,4.56,4.7,1563.0
1340.0,9500.0,0.27,0.0002,0.002,0.001,0.0005,0.02,0.012,0.28,0.001,0.0009,0.006,0.037,0.0059,1.05,0.001,0.0003,1140.0,894.6484,678.6643,2.7000003,1074.423,102.35,842.0,0.814814835,0.5,1255.0,232.852,1.168345,-19.98,-28.116,-12.93405,0.78,-6.497,1.72,136.0,4.65,4.65,1763.0
1340.0,9500.0,0.27,0.0002,0.002,0.001,0.0005,0.02,0.012,0.28,0.001,0.0009,0.006,0.037,0.0059,1.05,0.001,0.0003,1140.0,886.89526,678.8617,2.7,1063.994,101.217,851.0,0.814814815,0.5,1255.0,177.43,1.160817,-18.45,-26.444,-8.8311,0.73,-6.112,1.73,136.0,4.54,4.54,1854.0
1340.0,9450.0,0.247,0.0002,0.0027,0.001,0.0015,0.02,0.007,0.28,0.001,0.0026,0.006,0.034,0.0054,1.026,0.0015,0.0005,1140.0,892.9799,681.5077,2.7000008,1692.937,97.339,851.0,0.81481487,0.5,1200.0,179.38,1.187167,-21.792,-37.847,-17.28113,1.7,-7.002,1.72,134.0,4.82,4.83,1815.0
1340.0,9500.0,0.247,0.0002,0.0027,0.001,0.0015,0.02,0.007,0.28,0.001,0.0026,0.006,0.034,0.0054,1.026,0.0015,0.0005,1140.0,898.0117,680.34467,2.6999998,1120.155,0.0,0.0,0.814814801,0.5,1255.0,168.904,0.0,0.0,0.0,0.0,0.88,0.0,1.7,138.0,4.54,4.8,1495.0
1340.0,9500.0,0.247,0.0002,0.0027,0.001,0.0015,0.02,0.007,0.28,0.001,0.0026,0.006,0.034,0.0054,1.026,0.0015,0.0005,1140.0,888.91986,680.66113,2.7000008,1042.302,97.163,845.0,0.81481487,0.5,1255.0,1174.614,1.262145,-18.737,-17.475,-12.7058,0.8,-7.031,1.7,136.0,4.8,4.8,1366.0
1350.0,7400.0,0.251,0.0002,0.002,0.001,0.0002,0.02,0.009,0.29,0.001,0.0022,0.008,0.043,0.0045,1.024,0.0011,0.0007,1140.0,890.5878,683.61816,2.7000015,894.366,46.195,850.0,0.814814918,0.5,1255.0,175.603,1.170822,-32.32,-19.623,-5.642011,0.78,-8.388,1.72,137.0,4.16,4.22,1811.0
1340.0,7100.0,0.27,0.0002,0.0023,0.001,0.0003,0.02,0.009,0.25,0.001,0.0009,0.007,0.038,0.0052,1.05,0.001,0.0005,1140.0,893.30835,683.90875,2.6999986,939.539,104.117,849.0,0.814814719,0.5,1250.0,184.662,1.217167,-23.622,-33.978,-14.51547,0.78,-6.618,1.71,136.0,4.22,4.35,1637.0
1350.0,9440.0,0.251,0.0002,0.002,0.001,0.0002,0.02,0.009,0.29,0.001,0.0022,0.008,0.043,0.0045,1.024,0.0011,0.0007,1140.0,890.0329,675.4468,2.700001,1054.328,99.576,841.0,0.814814883,0.5,1250.0,758.217,1.230055,-24.644,-32.948,-14.50097,0.85,-6.523,1.71,134.0,4.48,4.5,1689.0
1350.0,9500.0,0.251,0.0002,0.002,0.001,0.0002,0.02,0.009,0.29,0.001,0.0022,0.008,0.043,0.0045,1.024,0.0011,0.0007,1140.0,902.74036,679.51495,2.6999993,1269.174,95.627,849.0,0.814814767,0.5,1250.0,178.14,1.202868,-21.384,-12.878,-0.4099034,0.72,-6.531,1.73,137.0,4.6,4.6,1859.0
1350.0,9450.0,0.251,0.0002,0.002,0.001,0.0002,0.02,0.009,0.29,0.001,0.0022,0.008,0.043,0.0045,1.024,0.0011,0.0007,1140.0,896.94135,672.71893,2.6999998,949.915,96.331,841.0,0.814814801,0.5,1250.0,171.21,1.162619,-23.922,-36.074,-14.93878,1.8,-7.007,1.75,135.0,4.3,4.31,2167.0
1350.0,9460.0,0.251,0.0002,0.002,0.001,0.0002,0.02,0.009,0.29,0.001,0.0022,0.008,0.043,0.0045,1.024,0.0011,0.0007,1140.0,888.72766,679.0711,2.7000005,1056.168,102.196,842.0,0.814814849,0.5,1250.0,1346.844,1.262129,-20.986,-36.959,-17.58985,0.78,-6.608,1.73,133.0,4.53,4.6,1877.0
1350.0,9430.0,0.253,0.0002,0.002,0.001,0.0003,0.02,0.008,0.27,0.001,0.0016,0.008,0.037,0.0065,1.011,0.0013,0.0002,1140.0,895.25354,679.73804,2.6999989,1052.853,104.202,841.0,0.814814739,0.5,1250.0,201.376,1.212877,-21.72,-34.525,-17.11884,0.83,-6.609,1.72,131.0,4.71,4.81,1822.0
1340.0,9500.0,0.27,0.0002,0.002,0.001,0.0005,0.02,0.012,0.28,0.001,0.0009,0.006,0.037,0.0059,1.05,0.001,0.0003,1140.0,901.74243,677.63824,2.7,1063.442,104.209,841.0,0.814814815,0.5,1250.0,203.21,1.217681,-23.112,-36.302,-16.95187,0.78,-6.572,1.72,135.0,4.56,4.59,1739.0
1350.0,9450.0,0.251,0.0002,0.002,0.001,0.0002,0.02,0.009,0.29,0.001,0.0022,0.008,0.043,0.0045,1.024,0.0011,0.0007,1140.0,886.78186,678.3648,2.7000003,1068.216,95.281,847.0,0.814814835,0.5,1250.0,178.548,1.217924,-2.416,-14.719,-9.535511,0.8,-6.736,1.73,133.0,4.52,4.52,1932.0
1350.0,9500.0,0.257,0.0002,0.003,0.001,0.0003,0.02,0.008,0.28,0.001,0.0018,0.008,0.037,0.0047,1.015,0.0015,0.0004,1140.0,892.32635,680.283,2.6999993,1689.802,99.281,842.0,0.814814767,0.5,1250.0,1022.981,1.182186,-11.435,-10.529,-0.9675514,0.72,-6.314,1.76,132.0,4.4,4.41,2351.0
1350.0,9470.0,0.253,0.0002,0.002,0.001,0.0003,0.02,0.008,0.27,0.001,0.0016,0.008,0.037,0.0065,1.011,0.0013,0.0002,1140.0,901.5588,678.4192,2.6999996,1048.002,97.039,851.0,0.814814787,0.5,1250.0,1319.853,1.174632,-23.167,-20.284,-9.960053,0.73,-6.517,1.72,137.0,4.51,4.51,1857.0
