Repository: Achyut-Krishna/JSW_Internship

# JSW_Internship
Property Prediction model using regression algorithms , this project is the part of my summer internship at JSW steel 2021  We were provided with raw data of 5135 rows and 45 columns which had to be cleaned first and later applied 5 different algorithms like KNN, Random Forest, ANN, Support Vector Regressor and Multiple Regressor to predict which gave the highest R2_score value and the least RMSE. Conclusion :- Random Forest was found to be relatively the best learner for this model and hence we deployed our machine learning model using html, css, flask.

File: final_data.csv (part 12 of 40)
Slab Width,Slab Length,AL,B,C,CA,NB,CR,CU,MN,MO,N,NI,P,S,SI,TI,V,Reheating Furnace Exit Temp,Finishing Temp,Coiling Temp,FM Exit Thickness,Coil Outr Dia,Avg line speed,weld pressure,Reduction Ratio,ACL-Thickness,ACL-Width,ACL-Length,O2 in Heating Element Furnace,Radiant Tube Furnace Dewpoint,After Tube Cooling Dewpoint,Rapid Jet Cooling Dewpoint,Coating Thickness,Drying Furnace Press,B50,Hardness,Coreloss-Before Aging,Coreloss After Aging,Permeability
1350.0,9470.0,0.257,0.0002,0.003,0.001,0.0003,0.02,0.008,0.28,0.001,0.0018,0.008,0.037,0.0047,1.015,0.0015,0.0004,1140.0,888.1138,675.5897,2.6999993,1045.768,97.796,840.0,0.814814767,0.5,1250.0,163.057,1.167906,-21.027,-25.6,-13.12408,0.73,-6.499,1.72,137.0,4.36,4.36,1850.0
1350.0,9470.0,0.257,0.0002,0.003,0.001,0.0003,0.02,0.008,0.28,0.001,0.0018,0.008,0.037,0.0047,1.015,0.0015,0.0004,1140.0,896.3463,680.9016,2.699999,1048.862,95.97,841.0,0.814814746,0.5,1250.0,177.529,1.209871,-19.939,-34.819,-16.05364,0.8,-6.588,1.71,135.0,4.13,4.19,1723.0
1350.0,9500.0,0.251,0.0002,0.002,0.001,0.0002,0.02,0.009,0.29,0.001,0.0022,0.008,0.043,0.0045,1.024,0.0011,0.0007,1140.0,903.9343,675.1414,2.7000003,1709.79,101.779,849.0,0.814814835,0.5,76.2,843.916,1.230677,3.023,-12.84,-7.029119,5.35,-7.984,1.71,138.0,4.31,4.33,1727.0
1350.0,9500.0,0.251,0.0002,0.002,0.001,0.0002,0.02,0.009,0.29,0.001,0.0022,0.008,0.043,0.0045,1.024,0.0011,0.0007,1140.0,890.90265,678.58466,2.6999984,1695.624,97.951,841.0,0.814814705,0.5,1250.0,199.338,1.215113,-20.844,-37.457,-17.48215,0.83,-6.541,1.73,134.0,4.39,4.47,1915.0
1350.0,9480.0,0.257,0.0002,0.003,0.001,0.0003,0.02,0.008,0.28,0.001,0.0018,0.008,0.037,0.0047,1.015,0.0015,0.0004,1140.0,893.3395,680.19434,2.6999998,1068.222,102.422,851.0,0.814814801,0.5,1250.0,194.65,1.169874,-20.599,-31.023,-15.29826,0.88,-6.463,1.73,133.0,4.42,4.46,1886.0
1350.0,9470.0,0.253,0.0002,0.002,0.001,0.0003,0.02,0.008,0.27,0.001,0.0016,0.008,0.037,0.0065,1.011,0.0013,0.0002,1140.0,900.1426,672.3392,2.6999996,1074.139,100.534,849.0,0.814814787,0.5,1250.0,1247.592,1.214949,-25.319,-28.748,-9.655408,0.85,-6.611,1.73,132.0,4.64,4.68,1956.0
1350.0,9480.0,0.253,0.0002,0.002,0.001,0.0003,0.02,0.008,0.27,0.001,0.0016,0.008,0.037,0.0065,1.011,0.0013,0.0002,1140.0,896.3736,680.00995,2.6999989,1075.474,98.198,841.0,0.814814739,0.5,1250.0,1056.0,1.203503,-16.149,-34.507,-15.60401,0.78,-6.482,1.73,133.0,4.81,4.83,1866.0
1350.0,9420.0,0.253,0.0002,0.002,0.001,0.0003,0.02,0.008,0.27,0.001,0.0016,0.008,0.037,0.0065,1.011,0.0013,0.0002,1140.0,894.97284,680.4841,2.6999998,1692.623,104.595,841.0,0.814814801,0.5,1250.0,425.172,1.219395,-16.602,-28.707,-13.34935,0.86,-6.402,1.73,133.0,4.6,4.67,1886.0
1340.0,9480.0,0.27,0.0002,0.0023,0.001,0.0003,0.02,0.009,0.25,0.001,0.0009,0.007,0.038,0.0052,1.05,0.001,0.0005,1140.0,880.8213,667.22894,2.6999998,925.446,96.328,846.0,0.814814801,0.5,1250.0,720.713,1.191143,-21.128,-36.217,-17.56753,1.6,-7.051,1.74,137.0,4.25,4.25,2152.0
1340.0,9480.0,0.27,0.0002,0.0023,0.001,0.0003,0.02,0.009,0.25,0.001,0.0009,0.007,0.038,0.0052,1.05,0.001,0.0005,1140.0,891.46967,678.9372,2.699998,1689.872,101.477,845.0,0.814814678,0.5,1250.0,172.433,1.209406,-23.499,-30.974,-11.93103,0.71,-6.613,1.73,136.0,4.44,4.47,1939.0
1340.0,9450.0,0.27,0.0002,0.0023,0.001,0.0003,0.02,0.009,0.25,0.001,0.0009,0.007,0.038,0.0052,1.05,0.001,0.0005,1140.0,886.8332,679.96814,2.6999996,1685.915,101.792,846.0,0.814814787,0.5,1250.0,172.637,1.22706,-22.955,-28.548,-7.403589,0.84,-6.606,1.73,134.0,4.37,4.42,1980.0
1350.0,9470.0,0.257,0.0002,0.003,0.001,0.0003,0.02,0.008,0.28,0.001,0.0018,0.008,0.037,0.0047,1.015,0.0015,0.0004,1140.0,897.4336,677.6875,2.6999996,1068.84,88.51,850.0,0.814814787,0.5,1250.0,1149.554,1.185724,-24.112,-20.277,4.700683,0.82,-6.958,1.72,134.0,4.31,4.32,1806.0
1350.0,9420.0,0.253,0.0002,0.002,0.001,0.0003,0.02,0.008,0.27,0.001,0.0016,0.008,0.037,0.0065,1.011,0.0013,0.0002,1140.0,896.99194,673.277,2.6999981,1058.419,99.215,848.0,0.814814684,0.5,1250.0,211.363,1.221312,-22.637,-33.138,-17.50622,0.83,-6.633,1.73,131.0,4.61,4.66,1901.0
1340.0,9450.0,0.247,0.0002,0.0027,0.001,0.0015,0.02,0.007,0.28,0.001,0.0026,0.006,0.034,0.0054,1.026,0.0015,0.0005,1140.0,895.7126,680.1468,2.6999986,951.505,92.798,850.0,0.814814719,0.5,1250.0,950.217,1.181925,-21.883,-36.418,-16.32662,1.8,-7.018,1.74,134.0,4.4,4.4,1924.0
1350.0,9450.0,0.253,0.0002,0.002,0.001,0.0003,0.02,0.008,0.27,0.001,0.0016,0.008,0.037,0.0065,1.011,0.0013,0.0002,1140.0,899.006,672.40564,2.7000005,1058.864,98.121,850.0,0.814814849,0.5,1180.0,1270.335,1.186368,-23.004,-19.807,-4.006913,0.83,-6.535,1.72,132.0,4.42,4.49,1818.0
1350.0,9490.0,0.257,0.0002,0.003,0.001,0.0003,0.02,0.008,0.28,0.001,0.0018,0.008,0.037,0.0047,1.015,0.0015,0.0004,1140.0,898.97455,677.6734,2.6999986,1070.453,102.765,840.0,0.814814719,0.5,1250.0,201.172,1.216786,-23.51,-32.032,-12.74055,0.88,-6.692,1.72,133.0,4.52,4.59,1875.0
1350.0,9500.0,0.257,0.0002,0.003,0.001,0.0003,0.02,0.008,0.28,0.001,0.0018,0.008,0.037,0.0047,1.015,0.0015,0.0004,1140.0,895.8981,680.7184,2.6999993,1065.473,101.177,843.0,0.814814767,0.5,1250.0,185.478,1.240283,-23.873,-34.209,-16.13032,0.77,-6.552,1.73,132.0,4.45,4.76,1888.0
1350.0,9470.0,0.257,0.0002,0.003,0.001,0.0003,0.02,0.008,0.28,0.001,0.0018,0.008,0.037,0.0047,1.015,0.0015,0.0004,1140.0,897.3335,674.5167,2.7000008,933.311,87.278,852.0,0.81481487,0.5,1250.0,170.395,1.19559,-20.763,-13.37,-6.238231,0.79,-6.571,1.73,133.0,4.46,4.46,1983.0
1345.0,9500.0,0.27,0.0002,0.0015,0.0002,0.0002,0.02,0.007,0.31,0.0005,0.0035,0.007,0.026,0.0033,1.4,0.0012,0.0002,1140.0,867.8503,620.6833,2.6999986,1660.091,97.857,843.0,0.814814719,0.5,1270.0,1423.112,1.233461,-20.847,-23.555,-6.961911,0.81,-6.491,1.73,145.0,4.6,4.63,1866.0
1345.0,9500.0,0.27,0.0002,0.0015,0.0002,0.0002,0.02,0.007,0.31,0.0005,0.0035,0.007,0.026,0.0033,1.4,0.0012,0.0002,1140.0,866.6618,627.52625,2.699999,1065.438,98.656,846.0,0.814814746,0.5,1250.0,941.248,1.203491,-22.634,-38.678,-17.01807,0.77,-6.546,1.68,148.0,3.84,3.84,1169.0
1345.0,9500.0,0.27,0.0002,0.0015,0.0002,0.0002,0.02,0.007,0.31,0.0005,0.0035,0.007,0.026,0.0033,1.4,0.0012,0.0002,1140.0,874.5494,624.3352,2.7000012,1064.596,94.172,849.0,0.814814897,0.5,1250.0,175.287,1.214977,-26.297,-33.315,-14.28842,0.71,-6.358,1.69,148.0,4.28,4.29,1311.0
1345.0,9500.0,0.27,0.0002,0.0015,0.0002,0.0002,0.02,0.007,0.31,0.0005,0.0035,0.007,0.026,0.0033,1.4,0.0012,0.0002,1140.0,875.35876,617.99243,2.6999984,1067.68,99.461,846.0,0.814814705,0.5,1250.0,202.599,1.235185,-24.409,-39.496,-16.78103,0.82,-6.499,1.7,145.0,4.12,4.12,1366.0
1345.0,9500.0,0.254,0.0001,0.0023,0.0001,0.0002,0.02,0.007,0.32,0.0004,0.0034,0.007,0.027,0.0062,1.372,0.0013,0.0002,1140.0,872.5023,621.4441,2.6999989,1067.474,97.212,845.0,0.814814739,0.5,1250.0,180.178,1.207588,-22.615,-36.132,-15.57878,0.87,-6.454,1.7,148.0,4.3,4.3,1433.0
1345.0,9400.0,0.254,0.0001,0.0023,0.0001,0.0002,0.02,0.007,0.32,0.0004,0.0034,0.007,0.027,0.0062,1.372,0.0013,0.0002,1140.0,880.069,616.35333,2.7000008,1693.611,94.755,842.0,0.81481487,0.5,1250.0,4100.178,1.22499,-22.408,-34.717,-16.60567,0.76,-6.532,1.71,143.0,4.37,4.39,1532.0
1345.0,9500.0,0.251,0.0002,0.0019,0.0002,0.0002,0.02,0.008,0.31,0.0005,0.0022,0.008,0.03,0.0047,1.358,0.0014,0.0003,1140.0,880.36725,618.5181,2.6999989,1051.338,97.294,850.0,0.814814739,0.5,1250.0,178.14,1.21564,-27.209,-28.744,-10.22016,0.74,-6.514,1.7,146.0,3.86,3.86,1410.0
1345.0,9500.0,0.251,0.0002,0.0019,0.0002,0.0002,0.02,0.008,0.31,0.0005,0.0022,0.008,0.03,0.0047,1.358,0.0014,0.0003,1140.0,871.66766,626.2883,2.6999998,1057.769,86.868,847.0,0.814814801,0.5,1250.0,172.637,1.189789,-19.94,-28.921,-12.0706,0.78,-6.547,1.7,144.0,4.23,4.25,1515.0
1345.0,9500.0,0.251,0.0002,0.0019,0.0002,0.0002,0.02,0.008,0.31,0.0005,0.0022,0.008,0.03,0.0047,1.358,0.0014,0.0003,1140.0,879.3433,617.85657,2.6999996,1691.867,92.04,851.0,0.814814787,0.5,1250.0,201.783,1.203258,-27.8,-25.863,-7.691022,0.81,-6.501,1.71,149.0,4.34,4.34,1578.0
1345.0,9500.0,0.251,0.0002,0.0019,0.0002,0.0002,0.02,0.008,0.31,0.0005,0.0022,0.008,0.03,0.0047,1.358,0.0014,0.0003,1140.0,874.9439,618.45374,2.699998,1058.221,88.301,850.0,0.814814678,0.5,1250.0,204.637,1.193187,-23.416,-25.676,-11.69447,0.85,-6.518,1.71,142.0,4.72,4.74,1547.0
1345.0,9500.0,0.27,0.0001,0.002,0.0001,0.0002,0.02,0.0075,0.317,0.0004,0.004,0.0069,0.026,0.007,1.4,0.0014,0.0002,1140.0,870.2233,626.0317,2.6999977,1057.854,97.294,849.0,0.814814657,0.5,1250.0,1263.898,1.215869,-26.925,-30.483,-13.16226,0.84,-6.514,1.69,146.0,4.04,4.04,1287.0
1345.0,9500.0,0.27,0.0001,0.002,0.0001,0.0002,0.02,0.0075,0.317,0.0004,0.004,0.0069,0.026,0.007,1.4,0.0014,0.0002,1140.0,874.06696,622.0478,2.6999993,1146.54,0.0,0.0,0.814814767,0.5,1224.0,177.969,0.0,0.0,0.0,0.0,0.81,0.0,1.7,146.0,4.99,4.99,1444.0
1345.0,9500.0,0.27,0.0001,0.002,0.0001,0.0002,0.02,0.0075,0.317,0.0004,0.004,0.0069,0.026,0.007,1.4,0.0014,0.0002,1140.0,878.2677,618.3471,2.6999984,1025.263,88.294,846.0,0.814814705,0.5,1185.0,1062.305,1.228234,-21.263,-28.379,-10.58003,0.79,-6.507,1.69,147.0,4.89,4.9,1371.0
1345.0,9500.0,0.27,0.0001,0.002,0.0001,0.0002,0.02,0.0075,0.317,0.0004,0.004,0.0069,0.026,0.007,1.4,0.0014,0.0002,1140.0,873.6154,621.5253,2.699999,1698.731,88.007,842.0,0.814814746,0.5,1200.0,180.892,1.218035,-24.409,-36.575,-15.28334,1.4,-7.028,1.7,144.0,4.35,4.35,1428.0
1345.0,9500.0,0.27,0.0001,0.002,0.0001,0.0002,0.02,0.0075,0.317,0.0004,0.004,0.0069,0.026,0.007,1.4,0.0014,0.0002,1140.0,877.24335,617.8338,2.699999,1065.072,92.907,849.0,0.814814746,0.5,1224.0,1243.495,1.237111,-10.509,-17.19,-14.05617,0.83,-6.732,1.7,145.0,4.9,4.9,1466.0
1345.0,9500.0,0.27,0.0002,0.0015,0.0002,0.0002,0.02,0.007,0.31,0.0005,0.0035,0.007,0.026,0.0033,1.4,0.0012,0.0002,1140.0,871.72687,618.6785,2.6999981,1282.53,95.72,845.0,0.814814684,0.5,1200.0,2178.412,1.226204,-23.198,-23.842,-5.635544,0.81,-6.486,1.7,147.0,4.17,4.19,1428.0
1345.0,9500.0,0.254,0.0001,0.0023,0.0001,0.0002,0.02,0.007,0.32,0.0004,0.0034,0.007,0.027,0.0062,1.372,0.0013,0.0002,1140.0,873.51886,620.4359,2.699998,1149.453,0.0,0.0,0.814814678,0.5,1200.0,1501.0,0.0,0.0,0.0,0.0,0.89,0.0,1.69,143.0,4.09,4.11,1392.0
1345.0,9500.0,0.254,0.0001,0.0023,0.0001,0.0002,0.02,0.007,0.32,0.0004,0.0034,0.007,0.027,0.0062,1.372,0.0013,0.0002,1140.0,880.25146,618.0489,2.699999,1660.97,94.185,842.0,0.814814746,0.5,1200.0,3928.183,1.210435,1.963,-25.079,-7.144249,0.8,-6.474,1.71,144.0,3.91,3.94,1530.0
1345.0,9500.0,0.27,0.0001,0.002,0.0001,0.0002,0.02,0.0075,0.317,0.0004,0.004,0.0069,0.026,0.007,1.4,0.0014,0.0002,1140.0,872.12366,623.0973,2.6999981,1673.773,97.897,849.0,0.814814684,0.5,1224.0,213.147,1.227038,-20.845,-28.864,-14.35405,0.8,-6.739,1.73,147.0,4.83,4.87,1788.0
1345.0,9500.0,0.27,0.0002,0.0015,0.0002,0.0002,0.02,0.007,0.31,0.0005,0.0035,0.007,0.026,0.0033,1.4,0.0012,0.0002,1140.0,874.6467,623.88763,2.6999974,1058.01,97.66,849.0,0.814814636,0.5,1245.0,181.721,1.2081,-24.739,-31.868,-16.51999,0.77,-6.512,1.7,147.0,4.3,4.3,1487.0
1345.0,9500.0,0.251,0.0002,0.0019,0.0002,0.0002,0.02,0.008,0.31,0.0005,0.0022,0.008,0.03,0.0047,1.358,0.0014,0.0003,1140.0,882.1099,616.74725,2.6999984,1699.664,100.288,851.0,0.814814705,0.5,1245.0,211.598,1.21801,-23.568,-32.683,-16.77024,0.64,-6.492,1.71,146.0,4.37,4.37,1594.0
1345.0,9500.0,0.251,0.0002,0.0019,0.0002,0.0002,0.02,0.008,0.31,0.0005,0.0022,0.008,0.03,0.0047,1.358,0.0014,0.0003,1140.0,877.6546,618.4087,2.6999984,1689.416,98.279,849.0,0.814814705,0.5,1245.0,190.315,1.234064,-28.836,-32.698,-15.76181,0.74,-6.481,1.72,144.0,4.35,4.35,1761.0
1345.0,9500.0,0.254,0.0001,0.0023,0.0001,0.0002,0.02,0.007,0.32,0.0004,0.0034,0.007,0.027,0.0062,1.372,0.0013,0.0002,1140.0,871.0925,624.0527,2.6999986,1689.938,91.825,849.0,0.814814719,0.5,1200.0,1061.571,1.226356,-11.117,-21.8,-13.49577,0.81,-6.681,1.71,142.0,4.55,4.59,1578.0
1340.0,9500.0,0.247,0.0002,0.0027,0.001,0.0015,0.02,0.007,0.28,0.001,0.0026,0.006,0.034,0.0054,1.026,0.0015,0.0005,1140.0,900.9966,678.8755,2.6999984,1681.454,100.003,851.0,0.814814705,0.5,76.2,916.904,1.19397,-21.346,-34.256,-18.36965,1.7,-7.0,1.75,134.0,5.28,5.47,2109.0
1340.0,9480.0,0.27,0.0002,0.0023,0.001,0.0003,0.02,0.009,0.25,0.001,0.0009,0.007,0.038,0.0052,1.05,0.001,0.0005,1140.0,899.39795,679.30304,2.6999974,1686.708,95.316,852.0,0.814814636,0.5,1241.0,4063.524,1.17674,-22.026,-29.111,-2.444611,0.82,-6.498,1.73,133.0,4.37,4.41,1902.0
1340.0,9500.0,0.27,0.0002,0.002,0.001,0.0005,0.02,0.012,0.28,0.001,0.0009,0.006,0.037,0.0059,1.05,0.001,0.0003,1140.0,897.9721,677.65924,2.6999981,1072.429,102.288,853.0,0.814814684,0.5,1241.0,1081.109,1.157733,-16.779,-19.734,-9.852068,0.78,-6.168,1.73,138.0,4.59,4.62,1910.0
1340.0,9500.0,0.27,0.0002,0.002,0.001,0.0005,0.02,0.012,0.28,0.001,0.0009,0.006,0.037,0.0059,1.05,0.001,0.0003,1140.0,897.9663,671.51294,2.6999986,1079.227,102.171,842.0,0.814814719,0.5,1241.0,201.194,1.168148,-21.297,-29.968,-15.42184,0.82,-6.21,1.72,138.0,4.64,4.65,1802.0
1340.0,9480.0,0.27,0.0002,0.002,0.001,0.0005,0.02,0.012,0.28,0.001,0.0009,0.006,0.037,0.0059,1.05,0.001,0.0003,1140.0,894.4839,674.2963,2.6999972,1078.041,102.661,841.0,0.814814623,0.5,1241.0,187.233,1.160005,-21.334,-27.085,-12.75049,0.78,-6.206,1.72,135.0,4.84,4.89,1698.0
1340.0,9420.0,0.27,0.0002,0.0023,0.001,0.0003,0.02,0.009,0.25,0.001,0.0009,0.007,0.038,0.0052,1.05,0.001,0.0005,1140.0,894.35126,678.0814,2.6999974,1074.237,98.101,841.0,0.814814636,0.5,1241.0,1140.44,1.157776,-20.221,-15.393,-8.607159,0.85,-6.195,1.73,136.0,4.62,4.69,1938.0
1340.0,7100.0,0.27,0.0002,0.0023,0.001,0.0003,0.02,0.009,0.25,0.001,0.0009,0.007,0.038,0.0052,1.05,0.001,0.0005,1140.0,894.31665,681.82715,2.6999993,936.768,102.582,841.0,0.814814767,0.5,1241.0,973.063,1.166167,-21.026,-28.871,-14.67586,0.84,-6.2,1.73,134.0,4.57,4.59,1886.0
1340.0,9400.0,0.27,0.0002,0.0023,0.001,0.0003,0.02,0.009,0.25,0.001,0.0009,0.007,0.038,0.0052,1.05,0.001,0.0005,1140.0,897.5981,666.10297,2.6999998,1068.387,97.299,842.0,0.814814801,0.5,1241.0,1169.388,1.157765,-20.931,-13.371,-2.540392,0.73,-5.9,1.73,138.0,4.54,4.59,1938.0
1400.0,9500.0,0.002,0.0001,0.001,0.0001,0.0002,0.027,0.006,0.23,0.001,0.001,0.007,0.051,0.005,0.689,0.0005,0.0002,1140.0,857.19855,681.0597,2.7999947,968.484,107.294,847.0,0.821428233,0.5,1250.0,900.892,1.247425,-20.29,-31.879,-17.98101,0.81,-6.935,1.73,126.0,5.49,5.49,1849.0
1400.0,9500.0,0.002,0.0001,0.0017,0.0001,0.003,0.038,0.006,0.25,0.001,0.0014,0.007,0.054,0.005,0.72,0.0004,0.0004,1140.0,863.4549,680.7671,2.799997,988.958,107.169,849.0,0.82142838,0.5,1250.0,1130.932,1.170263,-21.006,-27.686,-18.43228,0.72,-6.91,1.71,127.0,8.12,8.12,1421.0
1400.0,9400.0,0.002,0.0001,0.001,0.0001,0.0002,0.027,0.006,0.23,0.001,0.001,0.007,0.051,0.005,0.689,0.0005,0.0002,1140.0,861.0295,678.38837,2.799997,968.198,106.956,840.0,0.82142838,0.5,1250.0,1106.344,1.242846,-20.551,-33.509,-19.07754,0.82,-6.526,1.72,127.0,5.73,5.75,1813.0
1400.0,9500.0,0.002,0.0001,0.002,0.0001,0.0003,0.029,0.006,0.25,0.001,0.0013,0.007,0.05,0.005,0.72,0.0002,0.0003,1140.0,861.51196,680.3442,2.7999961,976.783,100.643,849.0,0.821428323,0.5,1250.0,1093.338,1.237967,-19.864,-28.913,-15.23414,0.81,-6.205,1.72,129.0,5.87,5.89,1689.0
1400.0,9400.0,0.002,0.0001,0.001,0.0001,0.0002,0.027,0.006,0.23,0.001,0.001,0.007,0.051,0.005,0.689,0.0005,0.0002,1140.0,851.3021,676.0639,2.7999976,962.686,107.093,844.0,0.821428418,0.5,1250.0,1050.393,1.245976,-20.67,-35.527,-19.1236,0.79,-6.099,1.73,125.0,5.58,5.59,1936.0
1400.0,9500.0,0.002,0.0001,0.002,0.0001,0.0003,0.029,0.006,0.25,0.001,0.0013,0.007,0.05,0.005,0.72,0.0002,0.0003,1140.0,859.42584,682.7516,2.799997,1003.814,98.23,841.0,0.82142838,0.5,1200.0,1310.403,1.177637,0.669,-14.261,-5.969546,0.82,-6.508,1.72,128.0,6.7,6.7,1705.0
1400.0,9400.0,0.002,0.0001,0.001,0.0001,0.0002,0.027,0.006,0.23,0.001,0.001,0.007,0.051,0.005,0.689,0.0005,0.0002,1140.0,865.354,684.02325,2.7999957,983.956,96.785,847.0,0.821428297,0.5,1250.0,913.732,1.19992,-19.909,-14.951,1.981826,0.82,-7.006,1.74,126.0,5.48,5.54,2027.0
1400.0,9500.0,0.002,0.0001,0.0017,0.0001,0.003,0.038,0.006,0.25,0.001,0.0014,0.007,0.054,0.005,0.72,0.0004,0.0004,1140.0,852.82855,678.3658,2.7999966,1724.972,99.594,849.0,0.821428355,0.5,1250.0,1129.987,1.190597,-0.919,-8.416,-2.473411,0.74,-6.843,1.72,130.0,7.17,7.17,1584.0
1400.0,9500.0,0.002,0.0001,0.002,0.0001,0.0003,0.029,0.006,0.25,0.001,0.0013,0.007,0.05,0.005,0.72,0.0002,0.0003,1140.0,860.8037,680.82275,2.7999966,964.146,106.335,847.0,0.821428355,0.5,1250.0,982.42,1.222619,-19.262,-31.585,-18.72028,0.8,-6.517,1.72,129.0,5.75,5.77,1734.0
1400.0,9500.0,0.002,0.0001,0.001,0.0001,0.0002,0.027,0.006,0.23,0.001,0.001,0.007,0.051,0.005,0.689,0.0005,0.0002,1140.0,864.44666,681.1891,2.7999961,963.144,98.042,848.0,0.821428323,0.5,1250.0,918.624,1.213964,-15.948,-20.619,-13.34488,0.89,-6.799,1.74,128.0,5.78,5.8,2041.0
1400.0,9500.0,0.002,0.0001,0.001,0.0001,0.0002,0.027,0.006,0.23,0.001,0.001,0.007,0.051,0.005,0.689,0.0005,0.0002,1140.0,855.59344,679.0391,2.7999966,988.991,102.12,847.0,0.821428355,0.5,1250.0,892.127,1.252592,-17.912,-7.532,-0.3400226,0.8,-7.007,1.73,126.0,5.62,5.62,1977.0
1400.0,7400.0,0.002,0.0001,0.001,0.0001,0.0002,0.027,0.006,0.23,0.001,0.001,0.007,0.051,0.005,0.689,0.0005,0.0002,1140.0,857.1117,676.60614,2.7999973,984.255,104.277,841.0,0.821428399,0.5,1250.0,1116.356,1.232334,-19.841,-29.684,-14.86144,0.84,-6.006,1.73,127.0,5.72,5.72,1971.0
1400.0,9500.0,0.002,0.0001,0.0017,0.0001,0.003,0.038,0.006,0.25,0.001,0.0014,0.007,0.054,0.005,0.72,0.0004,0.0004,1140.0,865.11414,676.0277,2.7999983,986.081,102.397,841.0,0.821428463,0.5,1250.0,1122.006,1.227032,-22.557,-32.882,-16.30425,0.71,-6.008,1.71,128.0,7.3,7.31,1412.0
1400.0,7400.0,0.002,0.0001,0.001,0.0001,0.0002,0.027,0.006,0.23,0.001,0.001,0.007,0.051,0.005,0.689,0.0005,0.0002,1140.0,861.5061,677.98676,2.7999978,975.006,103.376,849.0,0.821428431,0.5,1250.0,1087.89,1.214712,-20.094,-34.699,-18.61382,0.85,-6.511,1.73,126.0,5.52,5.54,1900.0
1400.0,9500.0,0.002,0.0001,0.002,0.0001,0.0003,0.029,0.006,0.25,0.001,0.0013,0.007,0.05,0.005,0.72,0.0002,0.0003,1140.0,843.2309,678.4911,2.799998,1015.461,104.227,846.0,0.821428444,0.5,195.0,1206.773,1.184929,-22.958,-25.597,-16.49096,0.67,-7.047,1.72,128.0,5.87,5.9,1768.0
1400.0,7400.0,0.002,0.0001,0.001,0.0001,0.0002,0.027,0.006,0.23,0.001,0.001,0.007,0.051,0.005,0.689,0.0005,0.0002,1140.0,848.05054,675.1602,2.7999966,982.504,107.542,845.0,0.821428355,0.5,1250.0,915.159,1.223048,-19.573,-32.041,-19.57,0.86,-6.502,1.72,127.0,5.5,5.5,1845.0
1400.0,9500.0,0.002,0.0001,0.002,0.0001,0.0003,0.029,0.006,0.25,0.001,0.0013,0.007,0.05,0.005,0.72,0.0002,0.0003,1140.0,872.61945,682.9602,2.7999983,964.238,107.175,848.0,0.821428463,0.5,1250.0,984.866,1.25633,-20.691,-30.235,-14.36186,0.88,-6.805,1.72,130.0,5.54,5.56,1786.0
1400.0,9500.0,0.002,0.0001,0.0017,0.0001,0.003,0.038,0.006,0.25,0.001,0.0014,0.007,0.054,0.005,0.72,0.0004,0.0004,1140.0,854.71014,678.5858,2.7999978,977.474,107.583,841.0,0.821428431,0.5,1250.0,1095.459,1.190176,-17.042,-24.079,-14.49346,0.78,-6.469,1.72,136.0,7.44,7.46,1589.0
1400.0,9500.0,0.002,0.0001,0.002,0.0001,0.0003,0.029,0.006,0.25,0.001,0.0013,0.007,0.05,0.005,0.72,0.0002,0.0003,1140.0,859.1705,680.0402,2.7999969,1004.251,101.894,847.0,0.821428374,0.5,1250.0,748.637,1.2544,-18.432,-10.32,-7.303103,0.69,-6.997,1.73,127.0,5.03,5.07,1875.0
1400.0,9500.0,0.002,0.0001,0.0017,0.0001,0.003,0.038,0.006,0.25,0.001,0.0014,0.007,0.054,0.005,0.72,0.0004,0.0004,1140.0,848.8971,678.183,2.799999,975.905,102.277,850.0,0.821428508,0.5,1250.0,1090.645,1.194151,3.952,-17.845,-11.83334,0.9,-6.446,1.72,130.0,7.36,7.36,1542.0
1400.0,9500.0,0.002,0.0001,0.0017,0.0001,0.003,0.038,0.006,0.25,0.001,0.0014,0.007,0.054,0.005,0.72,0.0004,0.0004,1140.0,868.5776,687.72186,2.7999969,968.343,103.891,848.0,0.821428374,0.5,1250.0,960.0,1.233607,-5.4,-13.602,-8.141013,0.81,-6.502,1.73,128.0,7.2,7.23,1710.0
1400.0,9500.0,0.002,0.0001,0.0017,0.0001,0.003,0.038,0.006,0.25,0.001,0.0014,0.007,0.054,0.005,0.72,0.0004,0.0004,1140.0,857.5726,682.02264,2.7999969,969.437,102.396,851.0,0.821428374,0.5,1250.0,1070.881,1.216643,-18.759,-33.454,-18.60093,0.86,-6.095,1.71,129.0,7.69,7.69,1445.0
1400.0,9500.0,0.002,0.0001,0.002,0.0001,0.0003,0.029,0.006,0.25,0.001,0.0013,0.007,0.05,0.005,0.72,0.0002,0.0003,1140.0,858.7703,680.804,2.7999964,1022.495,97.285,844.0,0.821428342,0.5,1250.0,941.656,1.207706,-22.504,-9.065,3.230947,0.81,-6.925,1.73,128.0,5.49,5.51,1955.0
1345.0,9500.0,0.001,0.0001,0.0014,0.0001,0.0002,0.025,0.005,0.25,0.001,0.0023,0.007,0.044,0.005,0.681,0.0007,0.0006,1140.0,835.33154,678.80304,2.7999961,1069.043,109.428,852.0,0.821428323,0.5,1255.0,1389.825,1.197749,-21.57,-32.487,-19.15586,0.78,-6.476,1.74,122.0,5.94,6.0,2008.0
1345.0,9500.0,0.002,0.0001,0.0014,0.0001,0.0002,0.024,0.006,0.19,0.001,0.0012,0.007,0.048,0.0046,0.706,0.0005,0.0003,1140.0,850.8538,680.14667,2.7999969,1656.466,102.6,841.0,0.821428374,0.5,1232.0,187.567,1.213701,-22.952,-15.643,-0.8142332,1.7,-7.213,1.73,126.0,5.78,5.78,1940.0
1345.0,9500.0,0.001,0.0001,0.0014,0.0001,0.0002,0.025,0.005,0.25,0.001,0.0023,0.007,0.044,0.005,0.681,0.0007,0.0006,1140.0,850.22034,682.71875,2.7999976,1695.871,101.011,842.0,0.821428418,0.5,60.0,859.367,1.244028,-1.767,-11.376,-2.837556,0.87,-6.473,1.74,125.0,6.22,6.22,2050.0
1345.0,9500.0,0.002,0.0001,0.0014,0.0001,0.0002,0.024,0.006,0.19,0.001,0.0012,0.007,0.048,0.0046,0.706,0.0005,0.0003,1140.0,851.3693,679.95294,2.7999988,1080.286,104.648,852.0,0.821428495,0.5,1250.0,1402.293,1.223995,-22.047,-16.314,-10.74366,0.72,-6.301,1.73,124.0,5.72,5.75,1979.0
1345.0,9500.0,0.001,0.0001,0.0014,0.0001,0.0002,0.025,0.005,0.25,0.001,0.0023,0.007,0.044,0.005,0.681,0.0007,0.0006,1140.0,853.0374,677.86224,2.8,1076.456,106.532,852.0,0.821428571,0.5,1255.0,1152.283,1.192075,-20.872,-29.866,-17.0436,0.81,-6.46,1.74,125.0,5.98,5.99,1982.0
1345.0,9500.0,0.002,0.0001,0.0014,0.0001,0.0002,0.024,0.006,0.19,0.001,0.0012,0.007,0.048,0.0046,0.706,0.0005,0.0003,1140.0,851.7529,681.50385,2.799999,1080.703,107.64,842.0,0.821428508,0.5,1250.0,1145.885,1.212726,-18.748,-25.77,-15.73486,0.87,-6.498,1.74,124.0,5.92,5.94,2065.0
1345.0,9500.0,0.001,0.0001,0.0014,0.0001,0.0002,0.025,0.005,0.25,0.001,0.0023,0.007,0.044,0.005,0.681,0.0007,0.0006,1140.0,853.7971,679.437,2.8000004,1053.317,106.471,846.0,0.821428597,0.5,1250.0,1248.408,1.237784,-22.292,-30.408,-18.05253,1.64,-6.423,1.73,125.0,5.71,5.74,1999.0
1345.0,9500.0,0.002,0.0001,0.0014,0.0001,0.0002,0.024,0.006,0.19,0.001,0.0012,0.007,0.048,0.0046,0.706,0.0005,0.0003,1140.0,852.37445,680.42847,2.799999,1071.222,106.496,842.0,0.821428508,0.5,1255.0,1211.561,1.19329,-21.026,-33.019,-19.37853,0.81,-6.52,1.73,125.0,5.86,5.87,2005.0
1345.0,9500.0,0.001,0.0001,0.0014,0.0001,0.0002,0.025,0.005,0.25,0.001,0.0023,0.007,0.044,0.005,0.681,0.0007,0.0006,1140.0,852.887,682.01056,2.7999988,1698.844,106.862,851.0,0.821428495,0.5,1250.0,971.006,1.200498,-22.587,-25.528,-13.63615,0.87,-6.494,1.73,121.0,6.04,6.04,1888.0
1345.0,9500.0,0.001,0.0001,0.0014,0.0001,0.0002,0.025,0.005,0.25,0.001,0.0023,0.007,0.044,0.005,0.681,0.0007,0.0006,1140.0,853.7185,680.37103,2.7999983,1701.47,97.72,849.0,0.821428463,0.5,1250.0,189.962,1.21248,-21.625,-8.045,4.121502,0.72,-6.789,1.74,125.0,5.85,5.86,1939.0
1345.0,9200.0,0.001,0.0001,0.0012,0.0001,0.0002,0.04,0.005,0.22,0.001,0.0013,0.007,0.047,0.005,0.72,0.0005,0.0006,1140.0,851.9314,680.18353,2.7999988,941.331,107.402,848.0,0.821428495,0.5,1232.0,887.997,1.225889,-21.679,-29.452,-17.17734,1.78,-6.342,1.73,127.0,5.52,5.52,1968.0
1345.0,9500.0,0.002,0.0001,0.0014,0.0001,0.0002,0.024,0.006,0.19,0.001,0.0012,0.007,0.048,0.0046,0.706,0.0005,0.0003,1140.0,852.7329,681.15283,2.7999985,1063.503,107.761,841.0,0.821428476,0.5,1250.0,1185.631,1.2003,-22.045,-28.061,-16.12671,0.85,-6.526,1.74,125.0,5.88,5.88,2023.0
1345.0,9200.0,0.001,0.0001,0.0012,0.0001,0.0002,0.04,0.005,0.22,0.001,0.0013,0.007,0.047,0.005,0.72,0.0005,0.0006,1140.0,853.70575,680.0173,2.799999,1665.498,97.827,848.0,0.821428508,0.5,1265.0,3951.843,1.19294,-18.264,-39.962,-33.35715,1.8,-6.875,1.74,126.0,5.43,5.43,2033.0
1345.0,9500.0,0.001,0.0001,0.0014,0.0001,0.0002,0.025,0.005,0.25,0.001,0.0023,0.007,0.044,0.005,0.681,0.0007,0.0006,1140.0,851.57166,680.5425,2.7999985,1714.084,104.36,845.0,0.821428476,0.5,1250.0,1325.86,1.218309,-19.081,-8.841,0.1473154,0.77,-6.1,1.73,124.0,5.77,5.82,1906.0
1345.0,9200.0,0.001,0.0001,0.0012,0.0001,0.0002,0.04,0.005,0.22,0.001,0.0013,0.007,0.047,0.005,0.72,0.0005,0.0006,1140.0,850.2111,680.11743,2.7999995,1230.323,107.372,843.0,0.82142854,0.5,1232.0,902.887,1.234922,-21.638,-29.188,-17.13929,1.8,-6.099,1.73,124.0,5.43,5.46,1876.0
1345.0,9500.0,0.001,0.0001,0.0014,0.0001,0.0002,0.025,0.005,0.25,0.001,0.0023,0.007,0.044,0.005,0.681,0.0007,0.0006,1140.0,853.922,680.42395,2.7999985,1076.307,107.536,851.0,0.821428476,0.5,1250.0,1149.554,1.205502,-22.208,-32.08,-18.95091,0.87,-6.509,1.73,121.0,5.95,6.0,1959.0
1345.0,9500.0,0.001,0.0001,0.0012,0.0001,0.0002,0.04,0.005,0.22,0.001,0.0013,0.007,0.047,0.005,0.72,0.0005,0.0006,1140.0,850.88275,680.05273,2.7999988,1071.59,109.18,842.0,0.821428495,0.5,1255.0,1398.389,1.191231,-21.786,-33.433,-19.40429,0.87,-6.498,1.73,128.0,5.58,5.6,1940.0
1345.0,9500.0,0.001,0.0001,0.0012,0.0001,0.0002,0.04,0.005,0.22,0.001,0.0013,0.007,0.047,0.005,0.72,0.0005,0.0006,1140.0,850.1241,680.58405,2.799998,1695.719,104.393,850.0,0.821428444,0.5,1250.0,1294.879,1.194651,-20.825,-13.719,-6.701021,0.8,-6.316,1.73,126.0,5.46,5.47,1882.0
1345.0,9500.0,0.001,0.0001,0.0012,0.0001,0.0002,0.04,0.005,0.22,0.001,0.0013,0.007,0.047,0.005,0.72,0.0005,0.0006,1140.0,854.07404,680.0591,2.7999983,1702.159,107.163,851.0,0.821428463,0.5,1250.0,953.07,1.193103,-19.238,-25.28,-15.62703,0.89,-6.608,1.74,126.0,5.57,5.58,2043.0
1345.0,9500.0,0.002,0.0001,0.0014,0.0001,0.0002,0.024,0.006,0.19,0.001,0.0012,0.007,0.048,0.0046,0.706,0.0005,0.0003,1140.0,849.95667,680.55615,2.7999992,1073.276,107.421,847.0,0.82142852,0.5,1250.0,1120.0,1.207872,-23.857,-25.713,-15.4304,1.6,-6.564,1.73,125.0,5.79,5.85,1971.0
1345.0,9500.0,0.002,0.0001,0.0014,0.0001,0.0002,0.024,0.006,0.19,0.001,0.0012,0.007,0.048,0.0046,0.706,0.0005,0.0003,1140.0,851.9804,680.9689,2.7999988,1070.65,107.612,840.0,0.821428495,0.5,1250.0,1395.224,1.22207,-22.195,-30.344,-17.64862,0.84,-6.475,1.73,124.0,5.89,5.89,1931.0
1345.0,9500.0,0.002,0.0001,0.0014,0.0001,0.0002,0.024,0.006,0.19,0.001,0.0012,0.007,0.048,0.0046,0.706,0.0005,0.0003,1140.0,853.27325,679.0154,2.7999995,1071.422,107.087,851.0,0.82142854,0.5,1250.0,1176.662,1.183867,-21.125,-31.778,-18.24797,0.83,-6.51,1.73,125.0,5.9,5.93,1922.0
1345.0,7200.0,0.001,0.0001,0.0012,0.0001,0.0002,0.04,0.005,0.22,0.001,0.0013,0.007,0.047,0.005,0.72,0.0005,0.0006,1140.0,847.5069,678.0381,2.7999995,892.657,84.27,841.0,0.82142854,0.5,1250.0,737.427,1.210717,-11.599,-5.392,1.106714,0.79,-6.885,1.73,126.0,5.78,5.81,1860.0
1345.0,7200.0,0.001,0.0001,0.0012,0.0001,0.0002,0.04,0.005,0.22,0.001,0.0013,0.007,0.047,0.005,0.72,0.0005,0.0006,1140.0,853.80884,679.4554,2.7999985,1495.453,101.952,852.0,0.821428476,0.5,1250.0,995.669,1.209397,-21.153,-22.373,-12.68604,0.88,-6.475,1.74,127.0,5.62,5.62,2045.0
1345.0,7200.0,0.001,0.0001,0.0012,0.0001,0.0002,0.04,0.005,0.22,0.001,0.0013,0.007,0.047,0.005,0.72,0.0005,0.0006,1140.0,851.61475,680.443,2.7999995,1495.591,100.024,840.0,0.82142854,0.5,1250.0,774.93,1.186678,-21.805,-18.602,-10.74195,0.73,-6.46,1.73,128.0,5.72,5.72,1917.0
1320.0,9500.0,0.208,0.0002,0.0017,0.001,0.0003,0.02,0.007,0.24,0.001,0.002,0.007,0.075,0.0054,0.694,0.0015,0.0005,1140.0,900.48083,681.1043,2.599998,1075.85,108.335,849.0,0.80769216,0.5,1250.0,1138.955,1.187681,-23.846,-37.456,-18.29352,0.78,-6.505,1.73,128.0,5.29,5.29,1907.0
1320.0,9500.0,0.214,0.0001,0.0024,0.001,0.0003,0.02,0.007,0.27,0.001,0.0015,0.007,0.076,0.0059,0.71,0.0011,0.0007,1140.0,893.39374,681.7301,2.8000007,1086.645,107.124,847.0,0.821428616,0.5,1220.0,1449.427,1.169053,-23.273,-39.761,-19.61471,0.77,-6.5,1.71,132.0,5.29,5.59,1736.0
1320.0,9500.0,0.214,0.0001,0.0024,0.001,0.0003,0.02,0.007,0.27,0.001,0.0015,0.007,0.076,0.0059,0.71,0.0011,0.0007,1140.0,879.73,678.2304,2.6000028,1073.141,98.265,849.0,0.807692515,0.5,1250.0,1307.516,1.2055,-24.154,-21.516,-12.9886,0.77,-6.325,1.73,130.0,4.69,4.71,1951.0
1320.0,9500.0,0.214,0.0001,0.0024,0.001,0.0003,0.02,0.007,0.27,0.001,0.0015,0.007,0.076,0.0059,0.71,0.0011,0.0007,1140.0,904.49426,680.7081,2.6000013,1071.238,105.527,851.0,0.807692404,0.5,1250.0,1160.764,1.184232,-22.791,-35.826,-18.45013,0.81,-6.497,1.73,131.0,5.05,5.09,2045.0
1320.0,9500.0,0.214,0.0001,0.0024,0.001,0.0003,0.02,0.007,0.27,0.001,0.0015,0.007,0.076,0.0059,0.71,0.0011,0.0007,1140.0,892.67816,680.81464,2.6000023,1678.597,107.214,849.0,0.807692478,0.5,1250.0,4020.65,1.192363,-22.451,-37.354,-18.5211,0.82,-6.478,1.74,130.0,4.97,5.0,2047.0
1320.0,9500.0,0.213,0.0001,0.0026,0.001,0.0003,0.02,0.007,0.29,0.001,0.002,0.007,0.073,0.006,0.68,0.0012,0.0008,1140.0,902.5279,680.65045,2.6000009,1075.825,101.608,846.0,0.807692374,0.5,1250.0,1275.516,1.210438,-25.165,-27.678,-13.67447,0.77,-6.338,1.71,127.0,4.93,4.99,1793.0
1320.0,9500.0,0.208,0.0002,0.0017,0.001,0.0003,0.02,0.007,0.24,0.001,0.002,0.007,0.075,0.0054,0.694,0.0015,0.0005,1140.0,905.7043,680.8226,2.6000035,1064.574,89.016,850.0,0.807692567,0.5,1250.0,1216.815,1.214753,-23.491,-14.889,-5.05748,0.82,-6.493,1.71,130.0,5.4,5.4,1734.0
1320.0,9500.0,0.214,0.0001,0.0024,0.001,0.0003,0.02,0.007,0.27,0.001,0.0015,0.007,0.076,0.0059,0.71,0.0011,0.0007,1140.0,886.6364,678.97864,2.7999992,1024.084,109.329,852.0,0.82142852,0.5,1220.0,625.248,1.198974,-21.898,-39.97,-20.35463,0.46,-6.489,1.72,130.0,4.69,4.69,1817.0
1320.0,9500.0,0.208,0.0002,0.0017,0.001,0.0003,0.02,0.007,0.24,0.001,0.002,0.007,0.075,0.0054,0.694,0.0015,0.0005,1140.0,895.8469,681.0262,2.8000016,1701.126,101.158,848.0,0.821428673,0.5,1232.0,715.527,1.244819,-21.483,-20.35,-11.04874,1.7,-7.034,1.74,131.0,5.18,5.19,2145.0
1320.0,9500.0,0.214,0.0001,0.0024,0.001,0.0003,0.02,0.007,0.27,0.001,0.0015,0.007,0.076,0.0059,0.71,0.0011,0.0007,1140.0,906.18317,681.4545,2.8000004,1705.913,97.241,851.0,0.821428597,0.5,196.0,996.434,1.193994,-23.437,-34.79,-18.17514,1.6,-7.017,1.73,130.0,4.81,4.82,1990.0
1320.0,9500.0,0.208,0.0002,0.0017,0.001,0.0003,0.02,0.007,0.24,0.001,0.002,0.007,0.075,0.0054,0.694,0.0015,0.0005,1140.0,892.99133,676.9875,2.799999,1061.691,102.094,842.0,0.821428508,0.5,1220.0,1171.139,1.16505,-20.1,-11.315,-3.889552,0.84,-6.486,1.72,130.0,4.69,4.69,1856.0
1320.0,7350.0,0.214,0.0001,0.0024,0.001,0.0003,0.02,0.007,0.27,0.001,0.0015,0.007,0.076,0.0059,0.71,0.0011,0.0007,1140.0,888.80707,680.2658,2.7999973,1503.203,102.371,852.0,0.821428399,0.5,237.0,1440.973,1.204373,-15.836,-10.802,-3.829001,0.87,-6.992,1.75,130.0,4.96,4.96,2063.0
1320.0,9500.0,0.208,0.0002,0.0017,0.001,0.0003,0.02,0.007,0.24,0.001,0.002,0.007,0.075,0.0054,0.694,0.0015,0.0005,1140.0,908.68805,684.5441,2.8,1695.774,106.86,850.0,0.821428571,0.5,265.0,1298.447,1.216606,-19.765,-29.064,-10.31742,0.9,-6.476,1.74,134.0,6.15,6.62,1987.0
1320.0,9500.0,0.213,0.0001,0.0026,0.001,0.0003,0.02,0.007,0.29,0.001,0.002,0.007,0.073,0.006,0.68,0.0012,0.0008,1140.0,895.5657,679.61237,2.7999992,1696.976,106.117,848.0,0.82142852,0.5,1220.0,1296.857,1.194727,-21.923,-33.142,-18.72957,0.85,-6.5,1.72,130.0,5.19,5.22,1770.0
1320.0,9500.0,0.208,0.0002,0.0017,0.001,0.0003,0.02,0.007,0.24,0.001,0.002,0.007,0.075,0.0054,0.694,0.0015,0.0005,1140.0,901.7604,680.1272,2.7999995,1689.203,99.385,842.0,0.82142854,0.5,1250.0,4076.757,1.161752,-7.219,-7.327,3.086398,1.6,-6.925,1.73,128.0,4.75,4.8,1915.0
1320.0,9500.0,0.213,0.0001,0.0026,0.001,0.0003,0.02,0.007,0.29,0.001,0.002,0.007,0.073,0.006,0.68,0.0012,0.0008,1140.0,912.8252,679.4144,2.8000004,1705.911,97.682,852.0,0.821428597,0.5,269.0,1125.667,1.199825,-22.146,-35.311,-20.28348,1.7,-6.995,1.72,128.0,5.1,5.22,1899.0
1320.0,9500.0,0.213,0.0001,0.0026,0.001,0.0003,0.02,0.007,0.29,0.001,0.002,0.007,0.073,0.006,0.68,0.0012,0.0008,1140.0,896.7186,672.44415,2.7999992,1697.761,99.495,842.0,0.82142852,0.5,1200.0,288.954,1.245477,-15.836,-6.569,1.47624,1.76,-6.983,1.73,131.0,5.08,5.1,1902.0
1320.0,9500.0,0.213,0.0001,0.0026,0.001,0.0003,0.02,0.007,0.29,0.001,0.002,0.007,0.073,0.006,0.68,0.0012,0.0008,1140.0,912.72437,678.39105,2.8000028,1698.058,96.374,842.0,0.82142875,0.5,1200.0,1255.202,1.243032,2.491,-7.997,-1.597317,0.69,-5.808,1.7,130.0,5.42,5.47,1530.0
1320.0,9500.0,0.208,0.0002,0.0017,0.001,0.0003,0.02,0.007,0.24,0.001,0.002,0.007,0.075,0.0054,0.694,0.0015,0.0005,1140.0,913.4363,679.40204,2.8000002,1632.897,97.951,846.0,0.821428584,0.5,288.9,1196.737,1.224927,-23.892,-22.598,-14.99889,1.8,-6.993,1.72,125.0,4.9,4.93,1809.0
1320.0,9500.0,0.213,0.0001,0.0026,0.001,0.0003,0.02,0.007,0.29,0.001,0.002,0.007,0.073,0.006,0.68,0.0012,0.0008,1140.0,906.6083,682.63086,2.800001,876.682,97.724,848.0,0.821428635,0.5,387.0,1016.884,1.20795,-14.804,-5.63,1.485875,1.65,-6.878,1.72,132.0,4.97,5.01,1801.0
1320.0,7400.0,0.214,0.0001,0.0024,0.001,0.0003,0.02,0.007,0.27,0.001,0.0015,0.007,0.076,0.0059,0.71,0.0011,0.0007,1140.0,908.21814,683.4387,2.8000026,1504.161,101.056,853.0,0.821428737,0.5,1200.0,187.665,1.21979,-17.171,-8.789,2.380058,1.72,-7.023,1.74,130.0,4.75,4.77,2085.0
1320.0,9500.0,0.213,0.0001,0.0026,0.001,0.0003,0.02,0.007,0.29,0.001,0.002,0.007,0.073,0.006,0.68,0.0012,0.0008,1140.0,916.5822,681.4533,2.8,1703.262,98.02,849.0,0.821428571,0.5,269.0,976.611,1.2419,-22.678,-37.533,-19.53776,1.87,-6.999,1.72,128.0,4.97,4.99,1839.0
1320.0,9500.0,0.213,0.0001,0.0026,0.001,0.0003,0.02,0.007,0.29,0.001,0.002,0.007,0.073,0.006,0.68,0.0012,0.0008,1140.0,909.2156,681.9073,2.8000007,1704.816,104.412,848.0,0.821428616,0.5,387.0,701.399,1.248059,-15.314,-6.73,2.222312,1.6,-6.692,1.71,136.0,5.36,5.38,1664.0
1320.0,9500.0,0.213,0.0001,0.0026,0.001,0.0003,0.02,0.007,0.29,0.001,0.002,0.007,0.073,0.006,0.68,0.0012,0.0008,1140.0,918.3409,682.2778,2.8000023,1699.055,97.208,848.0,0.821428718,0.5,60.0,1302.388,1.216533,-15.816,-5.828,0.09812929,1.65,-6.94,1.7,134.0,5.43,5.43,1416.0
1320.0,9500.0,0.208,0.0002,0.0017,0.001,0.0003,0.02,0.007,0.24,0.001,0.002,0.007,0.075,0.0054,0.694,0.0015,0.0005,1140.0,913.85077,681.1323,2.7999992,1706.775,95.053,843.0,0.82142852,0.5,76.2,665.175,1.212817,-20.935,-16.115,-12.84252,1.8,-7.039,1.72,124.0,4.9,4.91,1854.0
1300.0,9500.0,0.283,0.0002,0.0018,0.0002,0.0002,0.02,0.011,0.4,0.001,0.002,0.007,0.034,0.005,1.65,0.0012,0.0007,1140.0,878.17255,625.4354,2.699997,1062.166,74.405,850.0,0.814814609,0.5,1200.0,1249.257,1.227385,-24.832,-13.218,-6.547736,0.78,-7.039,1.72,168.0,3.23,3.23,1681.0
1300.0,9470.0,0.283,0.0002,0.0018,0.0002,0.0002,0.02,0.011,0.4,0.001,0.002,0.007,0.034,0.005,1.65,0.0012,0.0007,1140.0,872.00464,620.95026,2.6999998,1063.003,85.353,844.0,0.814814801,0.5,1200.0,1250.955,1.228133,-2.285,-9.206,2.477446,0.85,-6.509,1.72,160.0,3.4,3.4,1686.0
1300.0,9470.0,0.283,0.0002,0.0018,0.0002,0.0002,0.02,0.011,0.4,0.001,0.002,0.007,0.034,0.005,1.65,0.0012,0.0007,1140.0,884.44763,618.95087,2.7,1051.209,88.435,852.0,0.814814815,0.5,1200.0,1169.427,1.177456,-13.002,-8.913,8.288577,0.79,-6.469,1.72,162.0,3.46,3.46,1651.0
1300.0,9480.0,0.273,0.0002,0.0019,0.0001,0.0003,0.02,0.011,0.35,0.001,0.002,0.007,0.037,0.0065,1.629,0.0014,0.0008,1140.0,883.3346,620.06903,2.7,1687.144,90.059,842.0,0.814814815,0.5,247.0,775.806,1.191746,-5.365,-7.093,0.3147645,5.0,-7.986,1.72,158.0,4.08,4.12,1666.0
1300.0,9500.0,0.283,0.0002,0.0018,0.0002,0.0002,0.02,0.011,0.4,0.001,0.002,0.007,0.034,0.005,1.65,0.0012,0.0007,1140.0,871.63104,621.3808,2.700001,1055.61,88.524,847.0,0.814814883,0.5,1205.0,1234.77,1.269044,-13.839,-9.297,-1.105709,0.82,-6.42,1.72,158.0,3.48,3.48,1727.0
1300.0,9500.0,0.273,0.0002,0.0019,0.0001,0.0003,0.02,0.011,0.35,0.001,0.002,0.007,0.037,0.0065,1.629,0.0014,0.0008,1140.0,876.04443,621.1068,2.700002,1050.642,92.919,850.0,0.814814952,0.5,184.15,1183.395,1.215267,-19.372,-28.239,-6.512277,0.9,-6.903,1.71,156.0,3.8,3.8,1684.0
1300.0,9500.0,0.283,0.0002,0.0018,0.0002,0.0002,0.02,0.011,0.4,0.001,0.002,0.007,0.034,0.005,1.65,0.0012,0.0007,1140.0,877.5894,621.4276,2.700001,1053.978,88.539,846.0,0.814814883,0.5,1205.0,179.295,1.244315,-9.149,-8.977,3.347981,0.8,-7.012,1.72,159.0,3.43,3.43,1686.0
1300.0,9350.0,0.25,0.0002,0.0038,0.0003,0.0003,0.02,0.009,0.36,0.001,0.0016,0.007,0.04,0.0055,1.55,0.0011,0.001,1140.0,880.9667,625.76794,2.7000008,947.935,73.522,842.0,0.759259331,0.65,1200.0,685.285,1.212307,-10.826,-14.639,0.6453519,0.69,-6.731,1.69,152.0,4.8,4.8,1413.0
1300.0,9350.0,0.25,0.0002,0.0038,0.0003,0.0003,0.02,0.009,0.36,0.001,0.0016,0.007,0.04,0.0055,1.55,0.0011,0.001,1140.0,887.72284,623.17303,2.7000003,952.612,71.491,840.0,0.759259286,0.65,1200.0,703.087,1.229668,-12.868,-22.426,-10.64473,0.78,-6.769,1.7,153.0,4.6,4.99,1456.0
1300.0,9500.0,0.283,0.0002,0.0018,0.0002,0.0002,0.02,0.011,0.4,0.001,0.002,0.007,0.034,0.005,1.65,0.0012,0.0007,1140.0,879.65234,622.0429,2.7000017,1072.584,87.934,840.0,0.814814931,0.5,1205.0,1121.442,1.186197,-22.557,-29.194,-15.37605,0.85,-6.09,1.71,160.0,3.25,3.25,1647.0
1300.0,9350.0,0.25,0.0002,0.0038,0.0003,0.0003,0.02,0.009,0.36,0.001,0.0016,0.007,0.04,0.0055,1.55,0.0011,0.001,1140.0,878.42865,620.60504,2.700002,951.922,68.699,848.0,0.759259438,0.65,1200.0,136.044,1.203068,-8.495,-5.307,0.7721815,0.76,-6.612,1.7,153.0,4.9,4.9,1454.0
1300.0,9350.0,0.25,0.0002,0.0038,0.0003,0.0003,0.02,0.009,0.36,0.001,0.0016,0.007,0.04,0.0055,1.55,0.0011,0.001,1140.0,882.51666,623.12396,2.7000012,1707.623,95.519,851.0,0.814814897,0.5,244.0,1306.849,1.220848,-3.848,-5.757,0.5765899,5.7,-8.518,1.68,153.0,4.13,4.9,1233.0
1300.0,9350.0,0.25,0.0002,0.0038,0.0003,0.0003,0.02,0.009,0.36,0.001,0.0016,0.007,0.04,0.0055,1.55,0.0011,0.001,1140.0,882.37897,620.9473,2.7000015,1705.068,97.305,850.0,0.814814918,0.5,710.0,1285.157,1.233994,-1.592,-6.555,4.621434,5.8,-8.531,1.68,154.0,4.39,4.46,1239.0
1300.0,9350.0,0.25,0.0002,0.0038,0.0003,0.0003,0.02,0.009,0.36,0.001,0.0016,0.007,0.04,0.0055,1.55,0.0011,0.001,1140.0,879.6003,619.22705,2.7000008,957.489,68.686,848.0,0.759259331,0.65,1200.0,160.542,1.231599,-8.006,-7.232,5.999629,0.73,-6.511,1.7,152.0,4.38,4.75,1380.0
1300.0,9350.0,0.25,0.0002,0.0038,0.0003,0.0003,0.02,0.009,0.36,0.001,0.0016,0.007,0.04,0.0055,1.55,0.0011,0.001,1140.0,880.83093,620.0184,2.7000027,937.721,68.557,851.0,0.7592595,0.65,1200.0,686.918,1.206319,-10.052,-10.088,2.71602,0.67,-6.695,1.69,154.0,4.25,4.75,1300.0
1300.0,9350.0,0.25,0.0002,0.0038,0.0003,0.0003,0.02,0.009,0.36,0.001,0.0016,0.007,0.04,0.0055,1.55,0.0011,0.001,1140.0,884.12744,619.6848,2.7000027,941.557,78.307,849.0,0.7592595,0.65,1200.0,759.378,1.204625,-20.77,-31.448,-11.92494,0.78,-7.005,1.71,155.0,4.84,5.89,1504.0
1300.0,9350.0,0.25,0.0002,0.0038,0.0003,0.0003,0.02,0.009,0.36,0.001,0.0016,0.007,0.04,0.0055,1.55,0.0011,0.001,1140.0,877.181,621.2357,2.700001,940.786,78.233,848.0,0.759259348,0.65,1200.0,757.624,1.214817,-21.011,-33.813,-13.10934,0.8,-6.997,1.71,154.0,5.16,5.61,1567.0
1300.0,9500.0,0.273,0.0002,0.0019,0.0001,0.0003,0.02,0.011,0.35,0.001,0.002,0.007,0.037,0.0065,1.629,0.0014,0.0008,1140.0,868.95514,622.3322,2.7000024,1047.907,87.998,853.0,0.814814979,0.5,1205.0,178.45,1.192672,-24.773,-28.094,-3.433035,0.86,-6.503,1.72,156.0,3.52,3.53,1748.0
1300.0,9500.0,0.273,0.0002,0.0019,0.0001,0.0003,0.02,0.011,0.35,0.001,0.002,0.007,0.037,0.0065,1.629,0.0014,0.0008,1140.0,878.2332,622.05084,2.7000024,1057.88,88.09,848.0,0.814814979,0.5,1205.0,1352.529,1.221997,-15.439,-10.299,-22.561,0.79,-6.504,1.73,158.0,3.65,3.65,1828.0
1300.0,7400.0,0.273,0.0002,0.0019,0.0001,0.0003,0.02,0.011,0.35,0.001,0.002,0.007,0.037,0.0065,1.629,0.0014,0.0008,1140.0,867.5958,621.7278,2.7000039,948.115,82.892,842.0,0.814815082,0.5,1205.0,300.658,1.191419,-25.503,-36.178,-4.682533,0.86,-6.986,1.71,153.0,3.68,3.68,1713.0
1300.0,9500.0,0.273,0.0002,0.0019,0.0001,0.0003,0.02,0.011,0.35,0.001,0.002,0.007,0.037,0.0065,1.629,0.0014,0.0008,1140.0,868.7521,621.23334,2.7000031,1061.199,91.48,852.0,0.814815027,0.5,1205.0,1252.108,1.201645,-22.016,-39.016,-19.70622,0.73,-7.048,1.73,159.0,3.65,3.65,1865.0
1300.0,9500.0,0.273,0.0002,0.0019,0.0001,0.0003,0.02,0.011,0.35,0.001,0.002,0.007,0.037,0.0065,1.629,0.0014,0.0008,1140.0,875.83044,621.799,2.7000024,1045.372,94.825,840.0,0.814814979,0.5,1205.0,1311.203,1.197067,-21.48,-35.648,-13.30784,0.77,-7.006,1.72,157.0,3.65,3.65,1740.0
1300.0,9420.0,0.283,0.0002,0.0018,0.0002,0.0002,0.02,0.011,0.4,0.001,0.002,0.007,0.034,0.005,1.65,0.0012,0.0007,1140.0,874.66644,620.2322,2.7000008,956.607,79.772,852.0,0.81481487,0.5,1200.0,944.586,1.273102,-28.526,-34.527,-18.19912,0.78,-6.976,1.71,157.0,3.45,3.45,1626.0
