Repository: Achyut-Krishna/JSW_Internship

# JSW_Internship
Property Prediction model using regression algorithms , this project is the part of my summer internship at JSW steel 2021  We were provided with raw data of 5135 rows and 45 columns which had to be cleaned first and later applied 5 different algorithms like KNN, Random Forest, ANN, Support Vector Regressor and Multiple Regressor to predict which gave the highest R2_score value and the least RMSE. Conclusion :- Random Forest was found to be relatively the best learner for this model and hence we deployed our machine learning model using html, css, flask.

File: final_data.csv (part 14 of 40)
Slab Width,Slab Length,AL,B,C,CA,NB,CR,CU,MN,MO,N,NI,P,S,SI,TI,V,Reheating Furnace Exit Temp,Finishing Temp,Coiling Temp,FM Exit Thickness,Coil Outr Dia,Avg line speed,weld pressure,Reduction Ratio,ACL-Thickness,ACL-Width,ACL-Length,O2 in Heating Element Furnace,Radiant Tube Furnace Dewpoint,After Tube Cooling Dewpoint,Rapid Jet Cooling Dewpoint,Coating Thickness,Drying Furnace Press,B50,Hardness,Coreloss-Before Aging,Coreloss After Aging,Permeability
1290.0,9450.0,0.222,0.0002,0.0022,0.001,0.0003,0.02,0.007,0.26,0.001,0.0017,0.007,0.074,0.0065,0.725,0.001,0.0015,1140.0,906.94086,680.15656,2.700001,1061.386,97.597,851.0,0.814814883,0.5,1200.0,1269.639,1.20527,-20.122,-22.787,-5.711413,0.82,-6.521,1.73,135.0,5.19,5.19,1989.0
1290.0,9450.0,0.222,0.0002,0.0022,0.001,0.0003,0.02,0.007,0.26,0.001,0.0017,0.007,0.074,0.0065,0.725,0.001,0.0015,1140.0,909.9165,681.1218,2.7000015,1702.09,97.097,843.0,0.814814918,0.5,1200.0,1263.27,1.203703,2.363,-13.527,-2.343067,0.83,-6.502,1.73,128.0,5.22,5.6,2004.0
1290.0,9460.0,0.244,0.0002,0.0019,0.001,0.0002,0.02,0.006,0.26,0.001,0.0017,0.007,0.072,0.0065,0.724,0.0009,0.0015,1140.0,915.06213,679.99646,2.7000027,1702.468,102.683,849.0,0.814815,0.5,415.0,982.892,1.229543,-20.262,-24.126,-16.38374,1.6,-6.986,1.73,131.0,5.41,5.41,2079.0
1290.0,9430.0,0.244,0.0002,0.0019,0.001,0.0002,0.02,0.006,0.26,0.001,0.0017,0.007,0.072,0.0065,0.724,0.0009,0.0015,1140.0,906.4499,679.9744,2.7000003,1697.097,102.655,850.0,0.814814835,0.5,415.0,919.724,1.218227,-19.579,-20.617,-13.92497,1.75,-7.004,1.73,132.0,5.69,5.69,1949.0
1290.0,9470.0,0.244,0.0002,0.0019,0.001,0.0002,0.02,0.006,0.26,0.001,0.0017,0.007,0.072,0.0065,0.724,0.0009,0.0015,1140.0,909.1411,680.9642,2.7000015,1702.554,103.131,850.0,0.814814918,0.5,415.0,1000.158,1.224599,-18.859,-15.819,-9.662301,1.63,-6.999,1.73,131.0,5.35,5.35,2023.0
1290.0,9460.0,0.244,0.0002,0.0019,0.001,0.0002,0.02,0.006,0.26,0.001,0.0017,0.007,0.072,0.0065,0.724,0.0009,0.0015,1140.0,911.8853,680.969,2.7000024,1693.315,104.972,843.0,0.814814979,0.5,1200.0,1292.569,1.204627,-15.953,-25.259,-13.37712,0.69,-6.881,1.71,131.0,5.04,5.04,1718.0
1350.0,9500.0,0.002,0.0001,0.0012,0.0001,0.0003,0.023,0.006,0.18,0.001,0.0016,0.007,0.048,0.005,0.694,0.0008,0.0006,1140.0,854.1121,681.34796,2.7999954,1094.002,107.092,851.0,0.821428278,0.5,1200.0,1474.627,1.184369,-22.691,-31.504,-17.49814,0.87,-6.525,1.74,123.0,5.55,5.59,2120.0
1350.0,9500.0,0.002,0.0001,0.0012,0.0001,0.0003,0.023,0.006,0.18,0.001,0.0016,0.007,0.048,0.005,0.694,0.0008,0.0006,1140.0,863.1963,679.1396,2.7999966,1074.35,102.459,842.0,0.821428355,0.5,1200.0,1407.69,1.183532,-22.164,-19.194,-11.14925,0.74,-6.804,1.75,123.0,5.77,5.77,2212.0
1350.0,9500.0,0.002,0.0001,0.0012,0.0001,0.0002,0.026,0.005,0.24,0.001,0.0013,0.007,0.048,0.005,0.682,0.0005,0.0004,1140.0,847.7467,680.1757,2.799998,1094.616,109.429,839.0,0.821428444,0.5,1200.0,1476.736,1.168054,-21.177,-34.187,-17.97601,0.85,-5.999,1.73,125.0,5.66,5.69,2040.0
1350.0,9600.0,0.003,0.0001,0.0013,0.0001,0.0003,0.027,0.006,0.25,0.001,0.002,0.007,0.044,0.005,0.72,0.0006,0.0006,1140.0,864.7959,683.51996,2.7999983,1099.567,105.375,849.0,0.821428463,0.5,1200.0,1493.801,1.19237,-22.036,-34.769,-16.64561,0.76,-6.496,1.73,130.0,6.13,6.21,1825.0
1350.0,9500.0,0.002,0.0001,0.0012,0.0001,0.0002,0.026,0.005,0.24,0.001,0.0013,0.007,0.048,0.005,0.682,0.0005,0.0004,1140.0,865.8395,682.0983,2.7999973,1094.516,107.91,840.0,0.821428399,0.5,1200.0,1476.392,1.180034,-21.774,-33.94,-17.78197,0.8,-6.148,1.75,124.0,5.73,5.77,2209.0
1350.0,9500.0,0.003,0.0001,0.0013,0.0001,0.0003,0.027,0.006,0.25,0.001,0.002,0.007,0.044,0.005,0.72,0.0006,0.0006,1140.0,851.1752,679.09973,2.7999973,1743.624,106.621,843.0,0.821428399,0.5,302.0,1026.631,1.160604,-0.775,-19.308,-13.29898,0.76,-6.141,1.74,126.0,6.14,6.14,1981.0
1350.0,9500.0,0.002,0.0001,0.0012,0.0001,0.0002,0.026,0.005,0.24,0.001,0.0013,0.007,0.048,0.005,0.682,0.0005,0.0004,1140.0,858.9465,681.7708,2.799997,1088.646,106.977,841.0,0.82142838,0.5,1200.0,1456.265,1.18711,-21.544,-32.106,-16.51763,0.86,-6.511,1.74,125.0,5.56,5.6,2120.0
1350.0,9600.0,0.003,0.0001,0.0013,0.0001,0.0003,0.027,0.006,0.25,0.001,0.002,0.007,0.044,0.005,0.72,0.0006,0.0006,1140.0,858.75574,679.50146,2.7999978,973.08,97.738,849.0,0.821428431,0.5,1200.0,1014.013,1.192556,-22.155,-19.953,-14.19515,0.81,-6.829,1.74,124.0,5.83,5.83,2073.0
1350.0,9500.0,0.002,0.0001,0.0012,0.0001,0.0002,0.026,0.005,0.24,0.001,0.0013,0.007,0.048,0.005,0.682,0.0005,0.0004,1140.0,867.24457,680.96136,2.799997,1736.936,102.306,840.0,0.82142838,0.5,302.0,1038.242,1.162614,-0.436,-17.093,-10.94876,0.77,-6.678,1.75,125.0,6.06,6.1,2169.0
1350.0,9600.0,0.003,0.0001,0.0013,0.0001,0.0003,0.027,0.006,0.25,0.001,0.002,0.007,0.044,0.005,0.72,0.0006,0.0006,1140.0,851.24347,677.52893,2.7999973,1747.265,107.657,847.0,0.821428399,0.5,1220.0,4390.172,1.216458,-7.086,-4.742,6.72576,1.7,-6.674,1.74,131.0,5.71,5.71,2046.0
1350.0,9500.0,0.002,0.0001,0.0012,0.0001,0.0002,0.026,0.005,0.24,0.001,0.0013,0.007,0.048,0.005,0.682,0.0005,0.0004,1140.0,863.33606,681.0212,2.7999978,1077.447,103.776,849.0,0.821428431,0.5,1200.0,1298.089,1.205219,-4.652,-9.933,-3.815966,0.82,-7.015,1.74,128.0,5.41,5.41,2122.0
1350.0,9500.0,0.003,0.0001,0.0013,0.0001,0.0003,0.027,0.006,0.25,0.001,0.002,0.007,0.044,0.005,0.72,0.0006,0.0006,1140.0,852.001,679.544,2.7999978,1096.766,106.007,851.0,0.821428431,0.5,1200.0,1484.139,1.181751,-22.442,-31.62,-18.03268,0.78,-6.444,1.74,126.0,5.86,5.92,2114.0
1350.0,9500.0,0.002,0.0001,0.0012,0.0001,0.0003,0.023,0.006,0.18,0.001,0.0016,0.007,0.048,0.005,0.694,0.0008,0.0006,1140.0,854.6183,679.2887,2.7999976,1735.707,107.341,852.0,0.821428418,0.5,261.0,1357.868,1.199946,-19.31,-26.338,-12.35459,0.8,-6.52,1.75,125.0,5.69,5.69,2230.0
1350.0,9500.0,0.002,0.0001,0.0012,0.0001,0.0002,0.026,0.005,0.24,0.001,0.0013,0.007,0.048,0.005,0.682,0.0005,0.0004,1140.0,859.6053,679.8836,2.7999973,1733.494,103.642,841.0,0.821428399,0.5,302.0,1037.743,1.168792,-0.008,-18.925,-11.62663,0.78,-6.022,1.74,126.0,5.84,5.84,2048.0
1350.0,9500.0,0.002,0.0001,0.0012,0.0001,0.0003,0.023,0.006,0.18,0.001,0.0016,0.007,0.048,0.005,0.694,0.0008,0.0006,1140.0,856.8228,680.8148,2.7999969,1753.902,107.221,841.0,0.821428374,0.5,261.0,1375.008,1.180079,-20.062,-26.502,-12.82722,0.79,-6.499,1.75,124.0,5.72,5.72,2202.0
1350.0,9600.0,0.003,0.0001,0.0013,0.0001,0.0003,0.027,0.006,0.25,0.001,0.002,0.007,0.044,0.005,0.72,0.0006,0.0006,1140.0,861.7442,680.3359,2.7999973,1755.882,103.145,847.0,0.821428399,0.5,1200.0,4437.588,1.209674,-21.758,-18.442,-13.21369,0.84,-6.815,1.74,125.0,6.0,6.0,2011.0
1350.0,9500.0,0.002,0.0001,0.0012,0.0001,0.0002,0.026,0.005,0.24,0.001,0.0013,0.007,0.048,0.005,0.682,0.0005,0.0004,1140.0,858.22394,679.3228,2.7999966,1270.823,105.38,848.0,0.821428355,0.5,1200.0,1996.603,1.176462,5.985,-22.368,-10.26293,0.79,-6.675,1.75,126.0,5.81,5.85,2264.0
1350.0,9500.0,0.002,0.0001,0.0012,0.0001,0.0002,0.026,0.005,0.24,0.001,0.0013,0.007,0.048,0.005,0.682,0.0005,0.0004,1140.0,859.0559,680.19745,2.7999969,1729.815,99.945,846.0,0.821428374,0.5,114.3,1019.966,1.215368,-12.197,-5.279,1.804393,1.76,-7.512,1.75,125.0,5.57,5.57,2183.0
1350.0,9500.0,0.002,0.0001,0.0012,0.0001,0.0003,0.023,0.006,0.18,0.001,0.0016,0.007,0.048,0.005,0.694,0.0008,0.0006,1140.0,856.4653,679.5528,2.799997,976.719,106.157,845.0,0.82142838,0.5,1200.0,1093.143,1.239795,-0.749,-23.471,-12.81703,0.81,-6.776,1.75,128.0,5.71,5.73,2226.0
1350.0,9500.0,0.002,0.0001,0.0012,0.0001,0.0003,0.023,0.006,0.18,0.001,0.0016,0.007,0.048,0.005,0.694,0.0008,0.0006,1140.0,860.9079,678.99493,2.7999964,1747.162,0.0,0.0,0.821428342,0.5,1220.0,4192.0,0.0,0.0,0.0,0.0,1.7,0.0,1.75,122.0,5.63,5.63,2239.0
1350.0,9500.0,0.002,0.0001,0.0012,0.0001,0.0003,0.023,0.006,0.18,0.001,0.0016,0.007,0.048,0.005,0.694,0.0008,0.0006,1140.0,849.56415,679.4709,2.7999973,972.846,105.667,850.0,0.821428399,0.5,1200.0,1012.739,1.207893,3.311,-29.917,-15.49935,0.81,-6.641,1.74,126.0,5.79,5.84,2106.0
1350.0,9500.0,0.002,0.0001,0.0012,0.0001,0.0003,0.023,0.006,0.18,0.001,0.0016,0.007,0.048,0.005,0.694,0.0008,0.0006,1140.0,856.0707,679.89233,2.799997,1077.95,103.005,842.0,0.82142838,0.5,1200.0,1302.76,1.196719,-21.625,-20.344,-13.57324,0.77,-6.703,1.75,124.0,5.61,5.61,2175.0
1100.0,7100.0,0.258,0.0002,0.0028,0.0002,0.0002,0.02,0.009,0.38,0.0006,0.0023,0.008,0.044,0.005,1.646,0.0015,0.0004,1140.0,861.63617,620.90796,2.699996,1484.967,97.648,851.0,0.81481454,0.5,244.0,2798.409,1.174625,-0.354,-5.224,4.985035,5.5,-8.018,1.67,160.0,4.29,4.29,1116.0
1100.0,7100.0,0.258,0.0002,0.0028,0.0002,0.0002,0.02,0.009,0.38,0.0006,0.0023,0.008,0.044,0.005,1.646,0.0015,0.0004,1140.0,854.43506,618.44934,2.6999984,1486.734,96.796,850.0,0.814814705,0.5,282.0,1457.52,1.170133,-1.148,-4.997,4.87707,5.5,-8.008,1.67,157.0,4.13,4.14,1119.0
1100.0,9100.0,0.258,0.0002,0.0028,0.0002,0.0002,0.02,0.009,0.38,0.0006,0.0023,0.008,0.044,0.005,1.646,0.0015,0.0004,1140.0,871.18695,620.1808,2.6999989,1701.363,92.627,845.0,0.814814739,0.5,244.0,1944.583,1.237945,-0.074,1.502,8.00874,5.4,-8.001,1.67,156.0,3.87,3.87,1120.0
1100.0,9100.0,0.258,0.0002,0.0028,0.0002,0.0002,0.02,0.009,0.38,0.0006,0.0023,0.008,0.044,0.005,1.646,0.0015,0.0004,1140.0,871.1702,618.77527,2.6999981,1692.653,92.916,848.0,0.814814684,0.5,244.0,1964.499,1.233665,-1.877,1.134,7.705061,5.44,-8.004,1.67,156.0,4.13,4.14,1141.0
1100.0,9500.0,0.272,0.0002,0.0027,0.0003,0.0003,0.02,0.008,0.36,0.0021,0.0028,0.008,0.039,0.0041,1.65,0.0015,0.0006,1140.0,865.0662,619.1026,2.6999981,1726.299,77.128,841.0,0.814814684,0.5,1000.0,1337.07,1.188597,-1.008,-4.264,-0.8589481,5.5,-8.014,1.67,159.0,4.04,4.04,1085.0
1100.0,9500.0,0.272,0.0002,0.0027,0.0003,0.0003,0.02,0.008,0.36,0.0021,0.0028,0.008,0.039,0.0041,1.65,0.0015,0.0006,1140.0,873.0189,620.5359,2.6999977,1737.178,97.6,850.0,0.814814657,0.5,244.0,1394.419,1.169222,0.333,-4.616,4.664084,5.8,-8.002,1.68,159.0,4.33,4.33,1143.0
1100.0,9500.0,0.272,0.0002,0.0027,0.0003,0.0003,0.02,0.008,0.36,0.0021,0.0028,0.008,0.039,0.0041,1.65,0.0015,0.0006,1140.0,877.3828,619.1934,2.6999974,1734.963,92.706,850.0,0.814814636,0.5,44.0,1358.555,1.160655,0.08,-3.212,5.600615,5.4,-7.997,1.68,160.0,4.65,4.65,1265.0
1100.0,9500.0,0.272,0.0002,0.0027,0.0003,0.0003,0.02,0.008,0.36,0.0021,0.0028,0.008,0.039,0.0041,1.65,0.0015,0.0006,1140.0,866.0371,620.2652,2.6999984,1736.198,96.759,841.0,0.814814705,0.5,244.0,1353.034,1.169264,-2.431,-11.614,-4.698415,5.6,-7.994,1.67,158.0,4.17,4.2,1070.0
1100.0,9500.0,0.272,0.0002,0.0027,0.0003,0.0003,0.02,0.008,0.36,0.0021,0.0028,0.008,0.039,0.0041,1.65,0.0015,0.0006,1140.0,878.009,624.1319,2.699998,1730.448,92.816,848.0,0.814814678,0.5,44.0,1346.021,1.192373,-3.704,-3.573,4.221139,5.32,-7.993,1.69,160.0,4.65,4.7,1319.0
1100.0,9500.0,0.272,0.0002,0.0027,0.0003,0.0003,0.02,0.008,0.36,0.0021,0.0028,0.008,0.039,0.0041,1.65,0.0015,0.0006,1140.0,874.18915,621.6333,2.6999974,1733.832,92.672,849.0,0.814814636,0.5,705.0,2011.746,1.167,-4.271,-2.133,5.691473,5.2,-8.019,1.68,160.0,4.41,4.43,1192.0
1100.0,9500.0,0.272,0.0002,0.0027,0.0003,0.0003,0.02,0.008,0.36,0.0021,0.0028,0.008,0.039,0.0041,1.65,0.0015,0.0006,1140.0,867.49243,618.55023,2.6999977,1736.797,97.034,848.0,0.814814657,0.5,244.0,1325.875,1.1776,-1.003,-7.126,3.427432,5.5,-7.986,1.67,159.0,4.19,4.2,1068.0
1100.0,9500.0,0.25,0.0002,0.0027,0.0003,0.0002,0.02,0.008,0.4,0.0005,0.0021,0.008,0.043,0.0049,1.603,0.0012,0.0007,1140.0,870.8664,617.41315,2.6999974,1731.266,92.818,846.0,0.814814636,0.5,44.0,1359.323,1.157408,1.12,-3.645,4.249341,5.16,-8.008,1.68,154.0,4.14,4.15,1206.0
1100.0,9100.0,0.258,0.0002,0.0028,0.0002,0.0002,0.02,0.009,0.38,0.0006,0.0023,0.008,0.044,0.005,1.646,0.0015,0.0004,1140.0,871.7642,621.502,2.6999974,1702.956,92.53,851.0,0.814814636,0.5,244.0,1963.206,1.236033,-0.486,1.385,7.843218,5.4,-8.002,1.68,157.0,4.29,4.29,1230.0
1100.0,9500.0,0.25,0.0002,0.0027,0.0003,0.0002,0.02,0.008,0.4,0.0005,0.0021,0.008,0.043,0.0049,1.603,0.0012,0.0007,1140.0,868.5366,619.95294,2.6999981,1736.117,92.843,850.0,0.814814684,0.5,88.0,1326.489,1.159495,-0.836,-3.589,4.244488,5.12,-7.989,1.68,153.0,4.24,4.25,1221.0
1100.0,9500.0,0.25,0.0002,0.0027,0.0003,0.0002,0.02,0.008,0.4,0.0005,0.0021,0.008,0.043,0.0049,1.603,0.0012,0.0007,1140.0,870.2956,620.08716,2.6999989,1729.004,92.848,842.0,0.814814739,0.5,88.0,1329.598,1.157467,-0.823,-3.789,4.273113,5.15,-7.995,1.67,154.0,4.17,4.17,1142.0
1100.0,9500.0,0.272,0.0002,0.0027,0.0003,0.0003,0.02,0.008,0.36,0.0021,0.0028,0.008,0.039,0.0041,1.65,0.0015,0.0006,1140.0,878.95795,621.61163,2.699998,1723.307,92.663,845.0,0.814814678,0.5,88.0,1332.449,1.168895,-1.156,-3.079,5.452691,5.3,-7.993,1.68,160.0,4.7,4.7,1240.0
1100.0,9500.0,0.263,0.0002,0.003,0.0003,0.0002,0.02,0.008,0.38,0.002,0.0019,0.008,0.043,0.0061,1.611,0.0015,0.0008,1140.0,868.6014,619.6733,2.6999981,1717.421,92.637,842.0,0.814814684,0.5,44.0,1441.69,1.157447,-1.206,-3.492,4.594923,5.15,-7.99,1.67,155.0,4.24,4.25,1160.0
1100.0,9500.0,0.263,0.0002,0.003,0.0003,0.0002,0.02,0.008,0.38,0.002,0.0019,0.008,0.043,0.0061,1.611,0.0015,0.0008,1140.0,869.6762,619.40326,2.6999986,1727.477,92.781,849.0,0.814814719,0.5,88.0,1436.878,1.157408,3.405,-3.603,3.693867,5.2,-7.985,1.67,156.0,4.25,4.26,1153.0
1100.0,9500.0,0.263,0.0002,0.003,0.0003,0.0002,0.02,0.008,0.38,0.002,0.0019,0.008,0.043,0.0061,1.611,0.0015,0.0008,1140.0,873.72906,620.3528,2.6999977,1722.022,92.616,851.0,0.814814657,0.5,244.0,2020.369,1.21912,-4.4,-1.191,5.622845,5.35,-7.999,1.68,158.0,4.52,4.53,1253.0
1100.0,9500.0,0.263,0.0002,0.003,0.0003,0.0002,0.02,0.008,0.38,0.002,0.0019,0.008,0.043,0.0061,1.611,0.0015,0.0008,1140.0,868.60516,620.8708,2.699999,1725.156,92.709,842.0,0.814814746,0.5,44.0,1307.395,1.157615,-0.2,-3.444,4.63501,5.3,-8.005,1.67,154.0,4.36,4.36,1187.0
1100.0,9500.0,0.263,0.0002,0.003,0.0003,0.0002,0.02,0.008,0.38,0.002,0.0019,0.008,0.043,0.0061,1.611,0.0015,0.0008,1140.0,869.5751,621.59406,2.7000003,1578.851,0.0,0.0,0.814814835,0.5,88.0,1620.084,0.0,0.0,0.0,0.0,4.4,0.0,1.67,155.0,4.04,4.04,1105.0
1100.0,9500.0,0.258,0.0002,0.0028,0.0002,0.0002,0.02,0.009,0.38,0.0006,0.0023,0.008,0.044,0.005,1.646,0.0015,0.0004,1140.0,872.0365,621.12024,2.6999984,1693.524,92.516,847.0,0.814814705,0.5,705.0,1907.392,1.203664,-0.623,0.984,7.59528,5.15,-8.015,1.67,154.0,4.19,4.19,1152.0
1100.0,9500.0,0.263,0.0002,0.003,0.0003,0.0002,0.02,0.008,0.38,0.002,0.0019,0.008,0.043,0.0061,1.611,0.0015,0.0008,1140.0,871.5146,620.6269,2.6999989,1735.839,92.736,855.0,0.814814739,0.5,88.0,1324.416,1.157376,0.84,-3.575,4.35621,5.3,-8.002,1.68,156.0,4.41,4.41,1205.0
1100.0,9500.0,0.258,0.0002,0.0028,0.0002,0.0002,0.02,0.009,0.38,0.0006,0.0023,0.008,0.044,0.005,1.646,0.0015,0.0004,1140.0,871.0576,621.46643,2.7000005,1736.387,92.623,842.0,0.814814849,0.5,88.0,1355.511,1.180614,-2.187,-3.432,4.242721,5.0,-7.997,1.68,159.0,4.05,4.05,1183.0
1100.0,9500.0,0.25,0.0002,0.0027,0.0003,0.0002,0.02,0.008,0.4,0.0005,0.0021,0.008,0.043,0.0049,1.603,0.0012,0.0007,1140.0,870.65027,621.30206,2.6999993,1555.674,95.24,846.0,0.814814767,0.5,244.0,1569.789,1.163004,-0.979,-4.561,5.111633,5.4,-7.99,1.68,158.0,4.35,4.37,1194.0
1100.0,9500.0,0.25,0.0002,0.0027,0.0003,0.0002,0.02,0.008,0.4,0.0005,0.0021,0.008,0.043,0.0049,1.603,0.0012,0.0007,1140.0,872.333,620.1513,2.699998,1732.278,92.87,855.0,0.814814678,0.5,88.0,1359.398,1.157408,-1.148,-3.577,4.436316,5.0,-8.006,1.68,154.0,4.3,4.3,1253.0
1100.0,9500.0,0.263,0.0002,0.003,0.0003,0.0002,0.02,0.008,0.38,0.002,0.0019,0.008,0.043,0.0061,1.611,0.0015,0.0008,1140.0,876.15216,618.84784,2.7000008,1728.875,92.719,843.0,0.81481487,0.5,44.0,1323.255,1.162027,-1.334,-2.886,5.101094,5.0,-7.996,1.68,158.0,4.41,4.41,1233.0
1100.0,9500.0,0.25,0.0002,0.0027,0.0003,0.0002,0.02,0.008,0.4,0.0005,0.0021,0.008,0.043,0.0049,1.603,0.0012,0.0007,1140.0,868.6362,620.20337,2.6999989,1689.148,96.667,841.0,0.814814739,0.5,282.0,1956.544,1.166018,-0.519,-8.522,1.459741,5.4,-8.0,1.67,159.0,4.11,4.12,1126.0
1100.0,9500.0,0.25,0.0002,0.0027,0.0003,0.0002,0.02,0.008,0.4,0.0005,0.0021,0.008,0.043,0.0049,1.603,0.0012,0.0007,1140.0,865.0719,621.94684,2.699995,1703.406,96.889,853.0,0.814814472,0.5,282.0,1988.391,1.162528,-1.554,-10.939,-2.451333,5.5,-7.992,1.68,157.0,4.65,4.65,1222.0
1300.0,9200.0,0.526,0.0005,0.002,0.002,0.0002,0.02,0.014,0.3,0.001,0.0013,0.006,0.015,0.003,2.7,0.001,0.0009,1140.0,878.81506,683.2653,2.5999954,1017.256,73.472,851.0,0.807691967,0.5,1200.0,179.193,1.223218,-29.262,-37.051,-24.15626,1.33,-6.248,1.68,210.0,2.79,2.83,1103.0
1300.0,9370.0,0.496,0.0004,0.002,0.002,0.0003,0.02,0.015,0.3,0.001,0.0015,0.006,0.018,0.003,2.623,0.001,0.0009,1140.0,879.93646,684.5611,2.5999963,1703.095,72.815,848.0,0.807692034,0.5,1200.0,967.728,1.213617,-27.497,-34.048,-20.50517,1.25,-6.203,1.68,204.0,2.74,2.74,1127.0
1300.0,9380.0,0.496,0.0004,0.002,0.002,0.0003,0.02,0.015,0.3,0.001,0.0015,0.006,0.018,0.003,2.623,0.001,0.0009,1140.0,876.84644,680.1842,2.5999978,949.506,73.491,847.0,0.807692145,0.5,1200.0,218.047,1.208101,-29.852,-39.958,-24.56611,1.38,-6.231,1.69,194.0,2.8,2.85,1205.0
1300.0,9400.0,0.511,0.0005,0.002,0.002,0.0002,0.02,0.014,0.25,0.001,0.0019,0.006,0.015,0.003,2.75,0.001,0.0009,1140.0,873.82404,675.3447,2.5999987,1682.788,68.786,852.0,0.807692212,0.5,1200.0,257.325,1.213703,-23.915,-34.794,-27.84161,1.2,-6.762,1.68,203.0,2.79,2.8,1078.0
1300.0,9390.0,0.511,0.0005,0.002,0.002,0.0002,0.02,0.014,0.25,0.001,0.0019,0.006,0.015,0.003,2.688,0.001,0.0009,1140.0,876.41516,687.5457,2.5999982,943.877,73.466,847.0,0.807692175,0.5,1200.0,177.919,1.23427,-31.26,-39.143,-23.63784,1.26,-6.312,1.68,200.0,2.73,2.77,1118.0
1300.0,9090.0,0.526,0.0005,0.002,0.002,0.0002,0.02,0.014,0.3,0.001,0.0013,0.006,0.015,0.003,2.7,0.001,0.0009,1140.0,875.57697,682.09033,2.5999987,1024.373,74.761,845.0,0.807692212,0.5,1200.0,1161.146,1.23902,-29.103,-22.616,-9.071955,1.4,-6.488,1.68,201.0,2.83,2.83,1098.0
1300.0,9370.0,0.511,0.0005,0.002,0.002,0.0002,0.02,0.014,0.25,0.001,0.0019,0.006,0.015,0.003,2.688,0.001,0.0009,1140.0,875.83453,690.62695,2.5999982,930.109,69.362,850.0,0.807692175,0.5,1200.0,892.781,1.23235,-30.438,-33.937,-20.39004,1.25,-6.2,1.68,210.0,2.67,2.69,1090.0
1300.0,9410.0,0.496,0.0004,0.002,0.002,0.0003,0.02,0.015,0.3,0.001,0.0015,0.006,0.018,0.003,2.623,0.001,0.0009,1140.0,878.0307,690.17773,2.5999982,1253.603,72.506,844.0,0.807692175,0.5,114.3,1338.101,1.219385,-29.634,-22.599,-9.036083,0.85,-6.514,1.68,205.0,2.75,2.75,1099.0
1300.0,9390.0,0.496,0.0004,0.002,0.002,0.0003,0.02,0.015,0.3,0.001,0.0015,0.006,0.018,0.003,2.623,0.001,0.0009,1140.0,877.2439,683.1808,2.5999985,929.749,70.158,843.0,0.807692197,0.5,1200.0,859.448,1.178221,-16.401,-15.943,-15.75706,1.32,-6.456,1.68,200.0,2.73,2.73,1090.0
1300.0,9390.0,0.496,0.0004,0.002,0.002,0.0003,0.02,0.015,0.3,0.001,0.0015,0.006,0.018,0.003,2.623,0.001,0.0009,1140.0,876.8316,691.4831,2.5999978,1669.976,68.701,841.0,0.807692145,0.5,1200.0,1081.741,1.175875,-16.113,-20.512,-7.783319,1.27,-7.515,1.69,196.0,2.81,2.82,1198.0
1300.0,9450.0,0.496,0.0004,0.002,0.002,0.0003,0.02,0.015,0.3,0.001,0.0015,0.006,0.018,0.003,2.623,0.001,0.0009,1140.0,878.86865,688.0832,2.599998,1700.975,68.425,852.0,0.80769216,0.5,76.2,1274.1,1.212654,-29.72,-6.503,5.814571,1.85,-7.509,1.68,195.0,2.69,2.7,1123.0
1300.0,9370.0,0.511,0.0005,0.002,0.002,0.0002,0.02,0.014,0.25,0.001,0.0019,0.006,0.015,0.003,2.688,0.001,0.0009,1140.0,876.96265,679.1098,2.5999987,1691.842,73.39,849.0,0.807692212,0.5,1200.0,362.42,1.214078,-29.398,-36.586,-21.94884,1.22,-6.284,1.68,206.0,2.75,2.77,1105.0
1300.0,9370.0,0.526,0.0005,0.002,0.002,0.0002,0.02,0.014,0.3,0.001,0.0013,0.006,0.015,0.003,2.7,0.001,0.0009,1140.0,872.8194,688.8709,2.599998,940.455,68.81,849.0,0.80769216,0.5,1200.0,821.231,1.230555,-25.242,-36.667,-28.93887,1.35,-6.679,1.69,203.0,2.69,2.69,1161.0
1300.0,9410.0,0.511,0.0005,0.002,0.002,0.0002,0.02,0.014,0.25,0.001,0.0019,0.006,0.015,0.003,2.688,0.001,0.0009,1140.0,877.6783,688.35504,2.5999994,944.206,73.384,850.0,0.807692263,0.5,1200.0,188.11,1.195967,-29.598,-36.947,-22.56874,1.33,-6.279,1.68,204.0,2.72,2.73,1068.0
1300.0,9400.0,0.511,0.0005,0.002,0.002,0.0002,0.02,0.014,0.25,0.001,0.0019,0.006,0.015,0.003,2.688,0.001,0.0009,1140.0,878.2945,677.08636,2.599999,1694.343,68.728,849.0,0.807692234,0.5,1200.0,1217.622,1.175737,-21.29,-16.855,-0.4079602,1.3,-7.231,1.68,200.0,2.77,2.79,1129.0
1300.0,9390.0,0.511,0.0005,0.002,0.002,0.0002,0.02,0.014,0.25,0.001,0.0019,0.006,0.015,0.003,2.688,0.001,0.0009,1140.0,868.4634,686.8548,2.599999,1692.074,68.718,841.0,0.807692234,0.5,1150.0,939.25,1.210945,-27.491,-9.036,6.817254,1.96,-7.509,1.69,170.0,3.07,3.07,1226.0
1300.0,9480.0,0.496,0.0004,0.002,0.002,0.0003,0.02,0.015,0.3,0.001,0.0015,0.006,0.018,0.003,2.623,0.001,0.0009,1140.0,879.3644,685.9633,2.5999985,1029.953,77.751,843.0,0.807692197,0.5,1200.0,1059.023,1.182718,-17.965,-17.071,-18.07333,1.13,-6.479,1.68,201.0,2.69,2.69,1066.0
1300.0,9170.0,0.526,0.0005,0.002,0.002,0.0002,0.02,0.014,0.3,0.001,0.0013,0.006,0.015,0.003,2.7,0.001,0.0009,1140.0,867.6285,686.38855,2.5999987,1597.048,68.813,847.0,0.807692212,0.5,1200.0,380.042,1.226945,-25.309,-36.871,-29.3239,1.35,-6.616,1.68,202.0,2.71,2.71,1100.0
1300.0,9370.0,0.526,0.0005,0.002,0.002,0.0002,0.02,0.014,0.3,0.001,0.0013,0.006,0.015,0.003,2.7,0.001,0.0009,1140.0,876.4396,682.9487,2.5999987,1600.057,73.883,844.0,0.807692212,0.5,1200.0,1126.539,1.174656,-18.805,-19.044,-19.47464,1.21,-6.51,1.68,202.0,2.75,2.75,1160.0
1300.0,9430.0,0.496,0.0004,0.002,0.002,0.0003,0.02,0.015,0.3,0.001,0.0015,0.006,0.018,0.003,2.623,0.001,0.0009,1140.0,875.56396,681.0992,2.5999992,912.901,69.885,841.0,0.807692249,0.5,1200.0,725.69,1.183651,-27.916,-32.676,-19.01172,1.13,-6.626,1.68,206.0,2.72,2.72,1149.0
1300.0,7070.0,0.526,0.0005,0.002,0.002,0.0002,0.02,0.014,0.3,0.001,0.0013,0.006,0.015,0.003,2.7,0.001,0.0009,1140.0,870.5929,686.8917,2.5999987,935.161,72.268,847.0,0.807692212,0.5,1200.0,821.019,1.212154,-32.388,-39.334,-27.79028,1.5,-6.999,1.68,207.0,2.8,2.8,1089.0
1300.0,9390.0,0.526,0.0005,0.002,0.002,0.0002,0.02,0.014,0.3,0.001,0.0013,0.006,0.015,0.003,2.7,0.001,0.0009,1140.0,870.9817,686.2997,2.5999997,1630.914,69.739,849.0,0.807692286,0.5,76.2,1080.346,1.211941,-24.199,-13.207,5.198015,1.96,-7.513,1.68,199.0,2.71,2.75,1066.0
1300.0,9370.0,0.511,0.0005,0.002,0.002,0.0002,0.02,0.014,0.25,0.001,0.0019,0.006,0.015,0.003,2.688,0.001,0.0009,1140.0,873.7836,678.0577,2.5999994,949.993,73.447,844.0,0.807692263,0.5,1200.0,873.461,1.211385,-28.811,-37.431,-22.9589,1.35,-6.316,1.67,198.0,2.74,2.77,955.0
1300.0,9450.0,0.496,0.0004,0.002,0.002,0.0003,0.02,0.015,0.3,0.001,0.0015,0.006,0.018,0.003,2.623,0.001,0.0009,1140.0,868.6617,681.57294,2.5999985,939.077,73.993,850.0,0.807692197,0.5,1200.0,955.414,1.21627,-22.386,-2.28,5.370954,1.2,-6.652,1.68,197.0,2.66,2.69,1083.0
1300.0,7110.0,0.526,0.0005,0.002,0.002,0.0002,0.02,0.014,0.3,0.001,0.0013,0.006,0.015,0.003,2.7,0.001,0.0009,1140.0,874.9061,677.9612,2.5999982,1476.814,73.684,851.0,0.807692175,0.5,1200.0,116.773,1.191328,-20.309,-19.885,-21.2052,1.18,-6.526,1.68,202.0,2.73,2.74,1144.0
1300.0,7100.0,0.526,0.0005,0.002,0.002,0.0002,0.02,0.014,0.3,0.001,0.0013,0.006,0.015,0.003,2.7,0.001,0.0009,1140.0,870.904,682.82056,2.599998,947.147,73.659,853.0,0.80769216,0.5,1200.0,107.856,1.180863,-19.967,-18.599,-20.09533,1.25,-6.503,1.68,203.0,2.72,2.73,1091.0
1400.0,9500.0,0.002,0.0001,0.0016,0.0001,0.0002,0.028,0.005,0.2,0.001,0.0016,0.007,0.045,0.005,0.702,0.0005,0.0003,1140.0,846.5092,674.1548,2.999998,1695.13,104.67,849.0,0.833333222,0.5,50.0,1298.579,1.223834,-9.559,-1.318,5.605034,0.8,-6.503,1.74,124.0,5.4,5.4,1989.0
1400.0,9500.0,0.002,0.0001,0.0014,0.0001,0.0002,0.031,0.005,0.18,0.001,0.0013,0.007,0.05,0.005,0.662,0.0003,0.0004,1140.0,852.87134,671.4842,2.9999976,1004.214,103.036,842.0,0.8333332,0.5,1250.0,800.611,1.162235,1.354,-15.881,-10.55086,0.73,-6.471,1.74,125.0,6.0,6.0,1942.0
1400.0,9500.0,0.002,0.0001,0.0014,0.0001,0.0002,0.031,0.005,0.18,0.001,0.0013,0.007,0.05,0.005,0.662,0.0003,0.0004,1140.0,855.6544,670.3681,2.9999988,991.699,102.954,845.0,0.833333267,0.5,1250.0,849.529,1.182762,2.313,-14.385,-8.836231,0.74,-6.513,1.74,122.0,5.74,5.74,2131.0
1400.0,9500.0,0.002,0.0001,0.0014,0.0001,0.0002,0.031,0.005,0.18,0.001,0.0013,0.007,0.05,0.005,0.662,0.0003,0.0004,1140.0,851.93335,674.2858,2.9999988,1723.028,109.296,850.0,0.833333267,0.5,1200.0,183.197,1.172619,-13.298,-4.604,2.97495,0.72,-6.786,1.74,128.0,5.45,5.52,2027.0
1400.0,9300.0,0.002,0.0001,0.0016,0.0001,0.0002,0.028,0.005,0.2,0.001,0.0016,0.007,0.045,0.005,0.702,0.0005,0.0003,1140.0,856.72876,674.3093,2.9999995,962.293,98.446,843.0,0.833333306,0.5,1250.0,968.968,1.180732,1.156,-14.586,-5.818087,0.85,-6.524,1.73,124.0,5.9,5.9,2006.0
1400.0,9500.0,0.002,0.0001,0.0014,0.0001,0.0002,0.031,0.005,0.18,0.001,0.0013,0.007,0.05,0.005,0.662,0.0003,0.0004,1140.0,845.6276,668.97485,2.799999,963.073,102.926,846.0,0.821428508,0.5,1250.0,915.567,1.227302,-21.864,-21.089,-10.0977,1.7,-7.012,1.75,125.0,5.36,5.38,2172.0
1400.0,9300.0,0.002,0.0001,0.0016,0.0001,0.0002,0.028,0.005,0.2,0.001,0.0016,0.007,0.045,0.005,0.702,0.0005,0.0003,1140.0,845.6574,672.5983,2.8000016,1639.612,101.537,849.0,0.821428673,0.5,1250.0,3670.013,1.197567,-15.538,-4.983,8.600974,1.7,-6.937,1.75,126.0,5.62,5.63,2245.0
1400.0,9500.0,0.001,0.0001,0.0013,0.0001,0.0002,0.024,0.005,0.17,0.001,0.0019,0.007,0.044,0.005,0.668,0.0004,0.0002,1140.0,850.3522,675.5744,2.8000011,1733.767,105.357,842.0,0.821428642,0.5,76.2,1058.811,1.23018,-18.318,-18.181,-15.07167,1.7,-6.85,1.74,122.0,5.43,5.48,2179.0
1400.0,9500.0,0.002,0.0001,0.0014,0.0001,0.0002,0.031,0.005,0.18,0.001,0.0013,0.007,0.05,0.005,0.662,0.0003,0.0004,1140.0,847.8154,671.92316,2.800002,967.981,104.997,847.0,0.821428699,0.5,1250.0,710.93,1.222847,-16.743,-6.812,2.733747,1.6,-7.002,1.74,122.0,5.51,5.52,2155.0
1400.0,9500.0,0.002,0.0001,0.0014,0.0001,0.0002,0.031,0.005,0.18,0.001,0.0013,0.007,0.05,0.005,0.662,0.0003,0.0004,1140.0,851.3392,680.288,2.7999997,964.207,104.029,847.0,0.821428552,0.5,1250.0,903.745,1.243591,-21.134,-25.571,-17.20679,1.6,-6.723,1.74,126.0,5.62,5.66,2066.0
1400.0,9500.0,0.001,0.0001,0.0013,0.0001,0.0002,0.024,0.005,0.17,0.001,0.0019,0.007,0.044,0.005,0.668,0.0004,0.0002,1140.0,851.1595,675.4117,2.800001,963.975,106.215,844.0,0.821428635,0.5,1250.0,829.962,1.202824,-18.586,-14.629,-10.85719,1.7,-6.896,1.74,124.0,5.99,6.02,2029.0
1400.0,9300.0,0.002,0.0001,0.0016,0.0001,0.0002,0.028,0.005,0.2,0.001,0.0016,0.007,0.045,0.005,0.702,0.0005,0.0003,1140.0,849.19666,673.8379,2.8000026,1078.986,103.458,848.0,0.821428737,0.5,1250.0,1332.994,1.22123,-22.627,-11.6,2.335397,1.96,-6.921,1.75,125.0,5.6,5.6,2275.0
1400.0,9500.0,0.002,0.0001,0.0016,0.0001,0.0002,0.028,0.005,0.2,0.001,0.0016,0.007,0.045,0.005,0.702,0.0005,0.0003,1140.0,849.3825,679.1656,2.8000014,962.758,105.886,847.0,0.821428661,0.5,1250.0,1134.879,1.231621,-18.256,-10.835,-5.685753,1.5,-7.017,1.75,125.0,5.53,5.61,2284.0
1400.0,9400.0,0.002,0.0001,0.0016,0.0001,0.0002,0.028,0.005,0.2,0.001,0.0016,0.007,0.045,0.005,0.702,0.0005,0.0003,1140.0,855.61835,678.35156,2.8000007,1078.57,102.672,846.0,0.821428616,0.5,1250.0,2733.248,1.238233,-19.397,-19.699,-16.77963,1.8,-7.0,1.75,126.0,5.56,5.72,2291.0
1400.0,9500.0,0.001,0.0001,0.0013,0.0001,0.0002,0.024,0.005,0.17,0.001,0.0019,0.007,0.044,0.005,0.668,0.0004,0.0002,1140.0,849.14734,668.30756,2.8000023,1736.534,106.608,848.0,0.821428718,0.5,1250.0,1118.573,1.205328,-19.269,-36.58,-20.27433,0.88,-6.209,1.74,124.0,5.89,5.92,2082.0
1400.0,9500.0,0.001,0.0001,0.0013,0.0001,0.0002,0.024,0.005,0.17,0.001,0.0019,0.007,0.044,0.005,0.668,0.0004,0.0002,1140.0,845.9908,682.08344,2.8000016,962.868,92.978,849.0,0.821428673,0.5,1250.0,1149.146,1.247922,-21.194,-21.888,-16.68921,1.8,-7.002,1.74,124.0,5.6,5.64,2004.0
1400.0,9500.0,0.002,0.0001,0.0014,0.0001,0.0002,0.031,0.005,0.18,0.001,0.0013,0.007,0.05,0.005,0.662,0.0003,0.0004,1140.0,848.7365,676.92316,2.8000004,937.186,106.667,841.0,0.821428597,0.5,1250.0,974.291,1.207944,-1.457,-13.942,-8.800855,0.76,-6.991,1.74,124.0,5.61,5.61,2103.0
1400.0,9500.0,0.001,0.0001,0.0013,0.0001,0.0002,0.024,0.005,0.17,0.001,0.0019,0.007,0.044,0.005,0.668,0.0004,0.0002,1140.0,845.83014,677.25116,2.8000016,975.699,98.053,853.0,0.821428673,0.5,1250.0,879.287,1.185153,-0.706,-13.254,-2.418539,0.87,-6.48,1.73,120.0,5.74,5.75,1941.0
1400.0,9500.0,0.002,0.0001,0.0014,0.0001,0.0002,0.031,0.005,0.18,0.001,0.0013,0.007,0.05,0.005,0.662,0.0003,0.0004,1140.0,851.01654,679.8082,2.800001,975.8,97.109,841.0,0.821428635,0.5,1250.0,935.949,1.197303,-0.793,-15.705,-6.019833,0.85,-6.532,1.75,122.0,5.61,5.61,2218.0
1400.0,9500.0,0.001,0.0001,0.0013,0.0001,0.0002,0.024,0.005,0.17,0.001,0.0019,0.007,0.044,0.005,0.668,0.0004,0.0002,1140.0,851.74774,678.51013,2.8000004,978.505,97.962,848.0,0.821428597,0.5,1250.0,820.994,1.184665,0.978,-12.435,-4.657354,0.82,-6.442,1.74,119.0,5.77,5.78,2032.0
1400.0,9500.0,0.001,0.0001,0.0013,0.0001,0.0002,0.024,0.005,0.17,0.001,0.0019,0.007,0.044,0.005,0.668,0.0004,0.0002,1140.0,848.91113,676.2654,2.7999997,998.553,98.014,852.0,0.821428552,0.5,1250.0,800.204,1.169109,-0.527,-13.999,-5.832683,0.78,-6.482,1.74,118.0,5.63,5.63,2047.0
1400.0,9500.0,0.001,0.0001,0.0013,0.0001,0.0002,0.024,0.005,0.17,0.001,0.0019,0.007,0.044,0.005,0.668,0.0004,0.0002,1140.0,847.6118,681.1257,2.8000007,967.031,97.862,855.0,0.821428616,0.5,1250.0,959.592,1.217104,0.345,-12.552,-2.423788,0.79,-6.507,1.73,126.0,5.68,5.71,1907.0
1400.0,7400.0,0.002,0.0001,0.0016,0.0001,0.0002,0.028,0.005,0.2,0.001,0.0016,0.007,0.045,0.005,0.702,0.0005,0.0003,1140.0,855.7077,679.39905,2.8000007,987.273,97.858,851.0,0.821428616,0.5,1250.0,1125.702,1.202596,-0.038,-14.295,-8.177787,0.87,-6.486,1.75,130.0,5.82,5.85,2120.0
1325.0,9500.0,0.266,0.0002,0.0019,0.001,0.0002,0.018,0.008,0.23,0.001,0.0031,0.007,0.036,0.0042,1.004,0.0011,0.0002,1140.0,887.99316,673.7791,2.699999,1706.415,97.981,842.0,0.814814746,0.5,1200.0,199.575,1.20194,-15.12,-34.319,-16.8828,0.8,-6.51,1.73,134.0,4.61,4.97,1849.0
1325.0,9500.0,0.257,0.0002,0.002,0.001,0.0002,0.018,0.008,0.25,0.001,0.003,0.007,0.037,0.0049,0.992,0.0011,0.0003,1140.0,872.347,678.93176,2.700001,1719.191,97.572,847.0,0.814814883,0.5,153.0,781.593,1.233693,-16.956,-39.96,-28.84211,5.0,-8.481,1.72,135.0,4.39,4.4,1729.0
1325.0,9500.0,0.266,0.0002,0.0019,0.001,0.0002,0.018,0.008,0.23,0.001,0.0031,0.007,0.036,0.0042,1.004,0.0011,0.0002,1140.0,879.4206,682.0905,2.699999,1700.084,96.277,852.0,0.814814746,0.5,1200.0,214.013,1.271005,-17.776,-20.612,-8.173206,0.85,-6.507,1.73,134.0,4.61,4.76,1803.0
1325.0,9500.0,0.257,0.0002,0.002,0.001,0.0002,0.018,0.008,0.25,0.001,0.003,0.007,0.037,0.0049,0.992,0.0011,0.0003,1140.0,873.2138,678.7571,2.6999989,768.289,91.051,851.0,0.814814739,0.5,1219.0,521.826,1.21023,-20.435,-28.603,-15.78863,0.85,-6.032,1.72,134.0,4.49,4.49,1850.0
1325.0,7400.0,0.245,0.0002,0.0011,0.001,0.0002,0.02,0.008,0.25,0.001,0.0031,0.007,0.039,0.0056,0.951,0.001,0.0004,1140.0,891.03925,684.95294,2.7000022,961.933,100.634,845.0,0.814814966,0.5,1210.0,173.501,1.218483,-10.606,-19.69,-3.537421,0.84,-6.477,1.73,133.0,4.62,4.66,1909.0
1325.0,7400.0,0.245,0.0002,0.0011,0.001,0.0002,0.02,0.008,0.25,0.001,0.0031,0.007,0.039,0.0056,0.951,0.001,0.0004,1140.0,869.52026,682.471,2.7000015,960.267,98.138,851.0,0.814814918,0.5,1210.0,1043.087,1.216068,-9.856,-18.022,1.725802,0.79,-6.527,1.71,133.0,4.58,4.6,1723.0
1325.0,9500.0,0.257,0.0002,0.002,0.001,0.0002,0.018,0.008,0.25,0.001,0.003,0.007,0.037,0.0049,0.992,0.0011,0.0003,1140.0,898.35223,679.24756,2.700003,1714.509,101.788,852.0,0.814815021,0.5,1200.0,181.741,1.219853,-15.549,-34.295,-15.5561,0.84,-6.506,1.73,132.0,4.45,4.49,1933.0
1325.0,9500.0,0.257,0.0002,0.002,0.001,0.0002,0.018,0.008,0.25,0.001,0.003,0.007,0.037,0.0049,0.992,0.0011,0.0003,1140.0,877.85767,682.87427,2.7000005,1703.667,94.96,846.0,0.814814849,0.5,1210.0,965.837,1.212947,-16.296,-17.358,-5.434794,0.86,-6.974,1.73,131.0,4.47,4.51,1938.0
1325.0,9500.0,0.266,0.0002,0.0019,0.001,0.0002,0.018,0.008,0.23,0.001,0.0031,0.007,0.036,0.0042,1.004,0.0011,0.0002,1140.0,893.07056,676.03864,2.7000027,955.284,96.217,846.0,0.814815,0.5,1210.0,186.135,1.245321,-15.802,-28.915,-14.46875,0.83,-6.517,1.72,132.0,4.36,4.39,1697.0
1325.0,9500.0,0.257,0.0002,0.002,0.001,0.0002,0.018,0.008,0.25,0.001,0.003,0.007,0.037,0.0049,0.992,0.0011,0.0003,1140.0,875.1944,680.8277,2.7000015,945.828,102.417,851.0,0.814814918,0.5,1210.0,880.981,1.247715,-17.951,-31.283,-14.20924,0.78,-7.032,1.73,131.0,4.51,4.51,1928.0
1325.0,9500.0,0.257,0.0002,0.002,0.001,0.0002,0.018,0.008,0.25,0.001,0.003,0.007,0.037,0.0049,0.992,0.0011,0.0003,1140.0,882.78864,682.74805,2.7000005,947.232,98.995,850.0,0.814814849,0.5,1210.0,986.261,1.222369,-22.649,-25.763,-9.481399,0.8,-6.466,1.73,129.0,4.57,4.58,1916.0
1325.0,9500.0,0.27,0.0002,0.0016,0.001,0.0003,0.015,0.008,0.23,0.001,0.0029,0.007,0.034,0.0049,1.021,0.0011,0.0002,1140.0,900.2769,676.5926,2.7000022,959.369,94.74,841.0,0.814814966,0.5,1210.0,185.292,1.228797,-18.522,-20.12,-0.6914093,0.87,-7.002,1.73,132.0,4.64,4.68,1898.0
1325.0,9500.0,0.245,0.0002,0.0011,0.001,0.0002,0.02,0.008,0.25,0.001,0.0031,0.007,0.039,0.0056,0.951,0.001,0.0004,1140.0,880.4981,679.65735,2.7000031,1711.417,95.005,850.0,0.814815027,0.5,1210.0,1057.009,1.207793,-4.278,-24.584,-0.9616371,0.83,-6.462,1.71,131.0,4.79,4.8,1715.0
1325.0,9500.0,0.266,0.0002,0.0019,0.001,0.0002,0.018,0.008,0.23,0.001,0.0031,0.007,0.036,0.0042,1.004,0.0011,0.0002,1140.0,886.24164,682.5556,2.700001,951.484,97.972,849.0,0.814814883,0.5,1210.0,910.881,1.232825,-16.095,-32.136,-11.37222,0.76,-6.574,1.73,132.0,4.42,4.61,1839.0
1325.0,9500.0,0.245,0.0002,0.0011,0.001,0.0002,0.02,0.008,0.25,0.001,0.0031,0.007,0.039,0.0056,0.951,0.001,0.0004,1140.0,894.2533,674.8484,2.7000015,1077.599,97.95,841.0,0.814814918,0.5,1200.0,185.987,1.233181,-16.276,-31.024,-13.60423,0.73,-6.503,1.73,131.0,4.62,4.64,1903.0
1325.0,9500.0,0.266,0.0002,0.0019,0.001,0.0002,0.018,0.008,0.23,0.001,0.0031,0.007,0.036,0.0042,1.004,0.0011,0.0002,1140.0,880.83734,681.8648,2.7000024,954.835,93.309,841.0,0.814814979,0.5,1210.0,808.549,1.242142,-15.797,-21.012,-10.3638,0.71,-6.508,1.71,130.0,4.32,4.43,1590.0
1325.0,9500.0,0.266,0.0002,0.0019,0.001,0.0002,0.018,0.008,0.23,0.001,0.0031,0.007,0.036,0.0042,1.004,0.0011,0.0002,1140.0,894.6961,672.9167,2.700002,1704.984,94.753,845.0,0.814814952,0.5,1210.0,179.818,1.223649,-18.371,-24.86,-3.366373,0.86,-6.996,1.73,133.0,4.61,4.66,1852.0
1325.0,9500.0,0.27,0.0002,0.0016,0.001,0.0003,0.015,0.008,0.23,0.001,0.0029,0.007,0.034,0.0049,1.021,0.0011,0.0002,1140.0,885.1363,679.989,2.7000012,953.198,90.963,846.0,0.814814897,0.5,1210.0,706.427,1.286445,-11.4,-13.068,-10.14975,0.89,-6.51,1.72,132.0,4.47,4.49,1828.0
1325.0,9500.0,0.27,0.0002,0.0016,0.001,0.0003,0.015,0.008,0.23,0.001,0.0029,0.007,0.034,0.0049,1.021,0.0011,0.0002,1140.0,900.46796,682.6514,2.699998,968.804,97.37,848.0,0.814814678,0.5,1210.0,933.621,1.273471,-16.24,-21.121,-4.691795,0.75,-6.476,1.73,131.0,4.73,4.74,1927.0
1325.0,9500.0,0.27,0.0002,0.0016,0.001,0.0003,0.015,0.008,0.23,0.001,0.0029,0.007,0.034,0.0049,1.021,0.0011,0.0002,1140.0,897.55865,668.7232,2.700001,1707.965,98.074,853.0,0.814814883,0.5,1210.0,172.238,1.229527,-14.521,-30.592,-14.71024,0.76,-6.51,1.73,135.0,4.8,4.83,1885.0
1325.0,7400.0,0.245,0.0002,0.0011,0.001,0.0002,0.02,0.008,0.25,0.001,0.0031,0.007,0.039,0.0056,0.951,0.001,0.0004,1140.0,899.93,685.4875,2.699994,954.802,102.621,841.0,0.814814403,0.5,1210.0,913.407,1.24173,-15.717,-34.998,-16.01163,0.82,-6.497,1.73,131.0,4.9,4.9,1948.0
1315.0,7000.0,0.239,0.0002,0.002,0.001,0.0002,0.02,0.006,0.28,0.001,0.0011,0.007,0.037,0.0055,0.996,0.0007,0.0003,1140.0,892.6967,690.97504,2.6999948,1468.114,101.553,840.0,0.814814458,0.5,1230.0,2980.261,1.17718,-8.182,-5.826,6.896334,1.73,-6.985,1.74,131.0,4.26,4.27,2146.0
1315.0,7000.0,0.239,0.0002,0.002,0.001,0.0002,0.02,0.006,0.28,0.001,0.0011,0.007,0.037,0.0055,0.996,0.0007,0.0003,1140.0,910.42004,687.9445,2.6999996,1499.887,94.034,842.0,0.814814787,0.5,1230.0,3128.395,1.188127,-8.943,-8.368,4.490592,1.81,-6.989,1.74,130.0,4.23,4.23,2143.0
1315.0,9450.0,0.267,0.0002,0.0021,0.001,0.0002,0.02,0.006,0.23,0.001,0.002,0.007,0.032,0.0051,1.049,0.0015,0.0002,1140.0,890.69885,679.9954,2.7000008,1700.161,102.864,841.0,0.81481487,0.5,114.3,1250.628,1.211613,-14.115,1.936,8.146374,1.6,-6.974,1.74,135.0,4.3,4.3,2077.0
1315.0,9450.0,0.267,0.0002,0.0021,0.001,0.0002,0.02,0.006,0.23,0.001,0.002,0.007,0.032,0.0051,1.049,0.0015,0.0002,1140.0,893.24304,681.7069,2.7000005,1070.463,97.466,850.0,0.814814849,0.5,1185.0,197.157,1.235485,-15.485,-30.647,-12.10931,0.88,-6.471,1.72,134.0,4.6,4.62,1876.0
1315.0,9500.0,0.267,0.0002,0.0021,0.001,0.0002,0.02,0.006,0.23,0.001,0.002,0.007,0.032,0.0051,1.049,0.0015,0.0002,1140.0,898.6277,681.4781,2.7000015,1691.442,95.521,848.0,0.814814918,0.5,1185.0,182.751,1.221116,-13.276,-24.844,-8.189271,0.81,-6.528,1.73,137.0,4.63,4.63,1903.0
1315.0,9500.0,0.216,0.0002,0.0016,0.001,0.0002,0.02,0.005,0.23,0.001,0.0019,0.007,0.034,0.0058,0.951,0.0009,0.0002,1140.0,894.4599,681.0704,2.7000012,1297.726,102.829,842.0,0.814814897,0.5,1185.0,1001.908,1.242728,-19.912,-37.788,-20.43025,0.76,-6.188,1.73,131.0,4.5,4.51,1961.0
1315.0,9450.0,0.267,0.0002,0.0021,0.001,0.0002,0.02,0.006,0.23,0.001,0.002,0.007,0.032,0.0051,1.049,0.0015,0.0002,1140.0,887.61865,679.45337,2.700002,1691.615,99.987,846.0,0.814814952,0.5,1200.0,963.907,1.200732,-15.163,-33.288,-15.07519,0.77,-6.496,1.72,135.0,4.67,4.69,1834.0
1315.0,9450.0,0.267,0.0002,0.0021,0.001,0.0002,0.02,0.006,0.23,0.001,0.002,0.007,0.032,0.0051,1.049,0.0015,0.0002,1140.0,897.8987,681.30115,2.700001,1684.348,97.905,852.0,0.814814883,0.5,1200.0,193.206,1.230709,-15.165,-30.517,-12.31147,0.89,-6.489,1.72,134.0,4.62,4.65,1837.0
1315.0,9500.0,0.267,0.0002,0.0021,0.001,0.0002,0.02,0.006,0.23,0.001,0.002,0.007,0.032,0.0051,1.049,0.0015,0.0002,1140.0,888.54663,678.86707,2.7000022,963.149,92.366,845.0,0.814814966,0.5,1200.0,178.132,1.238841,-13.97,-8.695,-4.738729,0.89,-6.491,1.71,135.0,4.72,4.72,1742.0
1315.0,7000.0,0.239,0.0002,0.002,0.001,0.0002,0.02,0.006,0.28,0.001,0.0011,0.007,0.037,0.0055,0.996,0.0007,0.0003,1140.0,897.43,684.87946,2.7000017,1453.641,100.709,851.0,0.814814931,0.5,1200.0,859.023,1.257084,-13.624,-28.321,-13.75541,0.82,-6.476,1.73,132.0,4.5,4.5,1992.0
1315.0,9500.0,0.216,0.0002,0.0016,0.001,0.0002,0.02,0.005,0.23,0.001,0.0019,0.007,0.034,0.0058,0.951,0.0009,0.0002,1140.0,898.0502,680.87634,2.7000012,956.542,93.416,853.0,0.814814897,0.5,1200.0,177.919,1.258306,-19.647,-25.906,-10.21533,0.85,-6.497,1.73,130.0,4.68,4.68,1954.0
1315.0,9600.0,0.239,0.0002,0.002,0.001,0.0002,0.02,0.006,0.28,0.001,0.0011,0.007,0.037,0.0055,0.996,0.0007,0.0003,1140.0,890.8485,679.4307,2.700003,1701.76,96.099,848.0,0.814815021,0.5,1200.0,941.401,1.211546,-20.18,-33.004,-13.62107,0.86,-6.527,1.74,131.0,4.33,4.36,2025.0
1315.0,9500.0,0.216,0.0002,0.0016,0.001,0.0002,0.02,0.005,0.23,0.001,0.0019,0.007,0.034,0.0058,0.951,0.0009,0.0002,1140.0,890.73096,679.323,2.7000017,1670.428,96.572,843.0,0.814814931,0.5,1239.0,3977.674,1.160957,-5.703,-3.774,4.964452,0.79,-6.523,1.75,134.0,4.35,4.35,2182.0
1315.0,9500.0,0.216,0.0002,0.0016,0.001,0.0002,0.02,0.005,0.23,0.001,0.0019,0.007,0.034,0.0058,0.951,0.0009,0.0002,1140.0,895.8572,680.7114,2.7000031,1692.876,99.066,845.0,0.814815027,0.5,176.0,614.879,1.159122,-4.59,-2.435,5.722589,0.74,-6.51,1.75,132.0,4.22,4.22,2178.0
1315.0,9450.0,0.267,0.0002,0.0021,0.001,0.0002,0.02,0.006,0.23,0.001,0.002,0.007,0.032,0.0051,1.049,0.0015,0.0002,1140.0,885.98914,680.2127,2.7000034,1689.1,103.252,842.0,0.814815048,0.5,176.0,634.029,1.191887,-10.948,-18.459,-2.295987,0.79,-6.345,1.74,134.0,4.37,4.38,2108.0
1315.0,9500.0,0.239,0.0002,0.002,0.001,0.0002,0.02,0.006,0.28,0.001,0.0011,0.007,0.037,0.0055,0.996,0.0007,0.0003,1140.0,893.78687,680.3084,2.7000015,1702.027,102.855,847.0,0.814814918,0.5,176.0,615.572,1.157852,-5.414,-4.459,1.625097,0.8,-6.486,1.74,133.0,4.21,4.21,2078.0
1315.0,9600.0,0.239,0.0002,0.002,0.001,0.0002,0.02,0.006,0.28,0.001,0.0011,0.007,0.037,0.0055,0.996,0.0007,0.0003,1140.0,895.29877,680.8463,2.7000024,1705.894,95.978,844.0,0.814814979,0.5,176.0,644.695,1.160044,-14.61,-10.563,-6.490081,0.72,-6.204,1.74,133.0,4.15,4.16,2150.0
1315.0,9500.0,0.216,0.0002,0.0016,0.001,0.0002,0.02,0.005,0.23,0.001,0.0019,0.007,0.034,0.0058,0.951,0.0009,0.0002,1140.0,891.09924,679.9633,2.7000017,1602.405,100.161,853.0,0.814814931,0.5,176.0,529.04,1.209596,-19.992,-37.513,-21.87708,0.75,-6.203,1.75,130.0,4.4,4.4,2223.0
