Repository: Achyut-Krishna/JSW_Internship

# JSW_Internship
Property Prediction model using regression algorithms , this project is the part of my summer internship at JSW steel 2021  We were provided with raw data of 5135 rows and 45 columns which had to be cleaned first and later applied 5 different algorithms like KNN, Random Forest, ANN, Support Vector Regressor and Multiple Regressor to predict which gave the highest R2_score value and the least RMSE. Conclusion :- Random Forest was found to be relatively the best learner for this model and hence we deployed our machine learning model using html, css, flask.

File: final_data.csv (part 15 of 40)
Slab Width,Slab Length,AL,B,C,CA,NB,CR,CU,MN,MO,N,NI,P,S,SI,TI,V,Reheating Furnace Exit Temp,Finishing Temp,Coiling Temp,FM Exit Thickness,Coil Outr Dia,Avg line speed,weld pressure,Reduction Ratio,ACL-Thickness,ACL-Width,ACL-Length,O2 in Heating Element Furnace,Radiant Tube Furnace Dewpoint,After Tube Cooling Dewpoint,Rapid Jet Cooling Dewpoint,Coating Thickness,Drying Furnace Press,B50,Hardness,Coreloss-Before Aging,Coreloss After Aging,Permeability
1315.0,9300.0,0.239,0.0002,0.002,0.001,0.0002,0.02,0.006,0.28,0.001,0.0011,0.007,0.037,0.0055,0.996,0.0007,0.0003,1140.0,893.8688,680.14716,2.7000027,1689.659,101.652,850.0,0.814815,0.5,153.0,763.996,1.233035,2.922,-21.203,-5.212301,5.3,-7.983,1.72,134.0,4.43,4.45,1866.0
1315.0,9500.0,0.216,0.0002,0.0016,0.001,0.0002,0.02,0.005,0.23,0.001,0.0019,0.007,0.034,0.0058,0.951,0.0009,0.0002,1140.0,892.7906,681.57117,2.7000015,1702.359,101.91,845.0,0.814814918,0.5,176.0,634.847,1.15762,-5.235,-3.572,3.224535,0.8,-6.507,1.75,134.0,4.35,4.35,2177.0
1315.0,9500.0,0.239,0.0002,0.002,0.001,0.0002,0.02,0.006,0.28,0.001,0.0011,0.007,0.037,0.0055,0.996,0.0007,0.0003,1140.0,888.7411,681.014,2.7000022,1699.439,101.922,843.0,0.814814966,0.5,1230.0,4131.239,1.157418,-5.579,-5.171,0.7616258,0.72,-6.495,1.74,134.0,4.1,4.1,2115.0
1315.0,9500.0,0.216,0.0002,0.0016,0.001,0.0002,0.02,0.005,0.23,0.001,0.0019,0.007,0.034,0.0058,0.951,0.0009,0.0002,1140.0,894.81555,682.83325,2.7000008,1699.536,96.223,846.0,0.81481487,0.5,176.0,625.61,1.243942,-21.414,-35.608,-15.80651,0.89,-6.489,1.75,126.0,4.34,4.37,2262.0
1315.0,9500.0,0.239,0.0002,0.002,0.001,0.0002,0.02,0.006,0.28,0.001,0.0011,0.007,0.037,0.0055,0.996,0.0007,0.0003,1140.0,893.33887,681.6943,2.7000012,1674.512,99.353,848.0,0.814814897,0.5,1230.0,3999.131,1.244059,-12.355,-6.484,3.363943,0.86,-6.324,1.74,130.0,4.12,4.12,2087.0
1315.0,9500.0,0.216,0.0002,0.0016,0.001,0.0002,0.02,0.005,0.23,0.001,0.0019,0.007,0.034,0.0058,0.951,0.0009,0.0002,1140.0,891.0657,679.4269,2.7000015,1703.016,96.91,851.0,0.814814918,0.5,176.0,588.044,1.208938,-0.485,-8.074,-1.283645,0.77,-6.507,1.75,130.0,4.34,4.34,2264.0
1300.0,9500.0,0.25,0.0001,0.0027,0.0001,0.0005,0.02,0.006,0.25,0.0006,0.003,0.007,0.02,0.0051,1.351,0.0012,0.0004,1140.0,871.69165,627.0055,2.7000005,1697.392,96.179,841.0,0.814814849,0.5,1215.0,1088.936,1.193343,-23.399,-39.965,-22.35145,0.86,-6.175,1.7,141.0,4.2,4.25,1454.0
1300.0,9500.0,0.25,0.0001,0.0027,0.0001,0.0005,0.02,0.006,0.25,0.0006,0.003,0.007,0.02,0.0051,1.351,0.0012,0.0004,1140.0,867.0075,629.9241,2.7,1705.636,92.134,840.0,0.814814815,0.5,76.2,221.11,1.220226,-22.086,-28.221,-14.73586,3.4,-7.423,1.69,143.0,4.34,4.35,1398.0
1300.0,9500.0,0.25,0.0001,0.0027,0.0001,0.0005,0.02,0.006,0.25,0.0006,0.003,0.007,0.02,0.0051,1.351,0.0012,0.0004,1140.0,865.9559,621.791,2.7000015,1714.526,98.242,849.0,0.814814918,0.5,76.2,318.365,1.213465,-14.997,3.416,11.87152,3.29,-7.004,1.7,150.0,4.34,4.34,1397.0
1300.0,7100.0,0.266,0.0002,0.002,0.0001,0.0002,0.02,0.006,0.25,0.001,0.0025,0.007,0.023,0.0063,1.37,0.0014,0.0002,1140.0,877.574,624.3651,2.6999986,956.257,95.692,841.0,0.814814719,0.5,100.0,777.271,1.20275,-20.726,-33.768,-17.54378,0.8,-7.01,1.72,145.0,3.98,4.0,1763.0
1300.0,9500.0,0.27,0.0001,0.0015,0.0001,0.0003,0.02,0.006,0.29,0.0009,0.002,0.007,0.022,0.0037,1.4,0.0012,0.0003,1140.0,867.62445,619.4538,2.700002,1712.964,95.188,853.0,0.814814952,0.5,1215.0,4203.738,1.165779,-5.96,-2.091,8.653883,3.38,-6.991,1.69,152.0,4.26,4.26,1396.0
1300.0,9500.0,0.25,0.0001,0.0027,0.0001,0.0005,0.02,0.006,0.25,0.0006,0.003,0.007,0.02,0.0051,1.351,0.0012,0.0004,1140.0,865.4639,618.6158,2.7000015,1269.146,92.68,848.0,0.814814918,0.5,1200.0,178.132,1.203092,-16.635,-5.139,0.9647955,0.86,-6.993,1.7,146.0,4.11,4.11,1420.0
1300.0,9500.0,0.27,0.0001,0.0015,0.0001,0.0003,0.02,0.006,0.29,0.0009,0.002,0.007,0.022,0.0037,1.4,0.0012,0.0003,1140.0,875.94696,619.6957,2.7000008,1714.089,92.545,852.0,0.81481487,0.5,76.2,201.319,1.202798,-21.64,-24.04,-11.66068,3.4,-7.483,1.7,145.0,4.35,4.35,1471.0
1300.0,9500.0,0.25,0.0001,0.0027,0.0001,0.0005,0.02,0.006,0.25,0.0006,0.003,0.007,0.02,0.0051,1.351,0.0012,0.0004,1140.0,871.1167,621.54755,2.7000008,1714.635,95.366,841.0,0.81481487,0.5,76.2,200.893,1.219068,-22.126,-19.524,-5.125538,3.06,-7.263,1.69,144.0,4.19,4.19,1365.0
1300.0,9500.0,0.26,0.0002,0.0015,0.0001,0.0003,0.02,0.006,0.29,0.001,0.0018,0.007,0.024,0.003,1.377,0.0012,0.0004,1140.0,867.3337,619.6304,2.7000015,1714.635,88.297,842.0,0.814814918,0.5,1215.0,4212.734,1.220315,-22.166,-30.084,-5.280642,1.8,-7.469,1.69,145.0,4.24,4.25,1388.0
1300.0,9500.0,0.26,0.0002,0.0015,0.0001,0.0003,0.02,0.006,0.29,0.001,0.0018,0.007,0.024,0.003,1.377,0.0012,0.0004,1140.0,873.9734,620.40344,2.7000008,1068.675,84.971,850.0,0.81481487,0.5,1205.0,1137.722,1.236791,-21.315,-7.565,3.992088,0.77,-7.009,1.7,140.0,4.35,4.36,1480.0
1300.0,9100.0,0.266,0.0002,0.002,0.0001,0.0002,0.02,0.006,0.25,0.001,0.0025,0.007,0.023,0.0063,1.37,0.0014,0.0002,1140.0,871.99506,623.5611,2.7000015,1044.033,97.995,851.0,0.814814918,0.5,1205.0,1050.189,1.201571,-21.89,-26.168,-5.330787,0.8,-6.958,1.71,142.0,4.17,4.17,1530.0
1300.0,9500.0,0.266,0.0002,0.002,0.0001,0.0002,0.02,0.006,0.25,0.001,0.0025,0.007,0.023,0.0063,1.37,0.0014,0.0002,1140.0,866.7532,621.33154,2.700002,954.06,79.17,851.0,0.814814952,0.5,1200.0,988.96,1.236112,-19.839,-25.644,-8.26967,0.84,-6.93,1.72,137.0,4.08,4.08,1760.0
1300.0,9500.0,0.266,0.0002,0.002,0.0001,0.0002,0.02,0.006,0.25,0.001,0.0025,0.007,0.023,0.0063,1.37,0.0014,0.0002,1140.0,876.86957,621.97144,2.7000012,1704.081,97.55,851.0,0.814814897,0.5,76.2,1181.114,1.222406,-19.082,-24.794,-8.657198,4.6,-6.99,1.71,146.0,4.3,4.3,1562.0
1300.0,9500.0,0.266,0.0002,0.002,0.0001,0.0002,0.02,0.006,0.25,0.001,0.0025,0.007,0.023,0.0063,1.37,0.0014,0.0002,1140.0,869.9705,621.37506,2.7000008,1698.846,98.47,840.0,0.81481487,0.5,1200.0,4128.074,1.195637,-14.506,0.487,8.861876,0.83,-6.483,1.7,142.0,4.15,4.15,1431.0
1300.0,9500.0,0.26,0.0002,0.0015,0.0001,0.0003,0.02,0.006,0.29,0.001,0.0018,0.007,0.024,0.003,1.377,0.0012,0.0004,1140.0,867.5028,621.7562,2.7000015,1705.264,89.538,852.0,0.814814918,0.5,1200.0,227.601,1.212637,-21.086,-10.289,1.72562,0.8,-6.874,1.69,140.0,4.29,4.29,1346.0
1300.0,7100.0,0.266,0.0002,0.002,0.0001,0.0002,0.02,0.006,0.25,0.001,0.0025,0.007,0.023,0.0063,1.37,0.0014,0.0002,1140.0,881.6499,625.1356,2.7,1482.727,85.419,851.0,0.814814815,0.5,114.3,1463.218,1.259732,-23.318,-12.997,4.908778,0.84,-7.016,1.71,139.0,4.35,4.35,1625.0
1300.0,9500.0,0.26,0.0002,0.0015,0.0001,0.0003,0.02,0.006,0.29,0.001,0.0018,0.007,0.024,0.003,1.377,0.0012,0.0004,1140.0,870.41156,621.4842,2.7000017,959.153,98.808,850.0,0.814814931,0.5,1200.0,189.172,1.193928,-21.231,-39.965,-20.49572,0.75,-6.986,1.69,142.0,4.27,4.3,1295.0
1300.0,7100.0,0.266,0.0002,0.002,0.0001,0.0002,0.02,0.006,0.25,0.001,0.0025,0.007,0.023,0.0063,1.37,0.0014,0.0002,1140.0,865.7547,625.33655,2.6999998,964.514,97.674,852.0,0.814814801,0.5,1200.0,173.036,1.240015,-21.891,-36.035,-12.34028,0.82,-6.994,1.71,139.0,4.35,4.36,1555.0
1300.0,9500.0,0.25,0.0001,0.0027,0.0001,0.0005,0.02,0.006,0.25,0.0006,0.003,0.007,0.02,0.0051,1.351,0.0012,0.0004,1140.0,873.40594,619.7507,2.7000012,953.046,97.352,849.0,0.814814897,0.5,1200.0,181.741,1.222217,-21.868,-39.614,-19.14015,0.82,-7.021,1.7,143.0,4.36,4.4,1385.0
1300.0,9500.0,0.27,0.0001,0.0015,0.0001,0.0003,0.02,0.006,0.29,0.0009,0.002,0.007,0.022,0.0037,1.4,0.0012,0.0003,1140.0,864.21967,622.22266,2.7000017,953.649,96.715,851.0,0.814814931,0.5,1200.0,204.671,1.225267,-23.985,-37.624,-18.01784,0.85,-7.034,1.69,146.0,4.1,4.13,1325.0
1300.0,9500.0,0.26,0.0002,0.0015,0.0001,0.0003,0.02,0.006,0.29,0.001,0.0018,0.007,0.024,0.003,1.377,0.0012,0.0004,1140.0,864.0803,621.43054,2.7000005,1057.747,100.219,853.0,0.814814849,0.5,1215.0,1240.544,1.189041,-22.538,-38.744,-20.60826,0.77,-7.004,1.68,142.0,3.95,3.95,1223.0
1300.0,9500.0,0.27,0.0001,0.0015,0.0001,0.0003,0.02,0.006,0.29,0.0009,0.002,0.007,0.022,0.0037,1.4,0.0012,0.0003,1140.0,877.71484,622.9961,2.6999993,1702.242,100.128,851.0,0.814814767,0.5,1215.0,191.45,1.18673,-22.383,-38.233,-20.26539,0.89,-6.991,1.7,144.0,4.3,4.3,1506.0
1300.0,9500.0,0.27,0.0001,0.0015,0.0001,0.0003,0.02,0.006,0.29,0.0009,0.002,0.007,0.022,0.0037,1.4,0.0012,0.0003,1140.0,870.9584,619.22736,2.7000005,1066.637,97.375,851.0,0.814814849,0.5,1215.0,1264.03,1.207903,-22.309,-39.903,-20.30443,0.82,-7.015,1.7,143.0,4.18,4.18,1410.0
1300.0,9500.0,0.26,0.0002,0.0015,0.0001,0.0003,0.02,0.006,0.29,0.001,0.0018,0.007,0.024,0.003,1.377,0.0012,0.0004,1140.0,868.8504,619.1285,2.7000015,1054.33,98.765,851.0,0.814814918,0.5,1215.0,1212.445,1.22481,-21.32,-39.964,-20.29502,0.84,-7.008,1.7,146.0,4.2,4.22,1409.0
1400.0,9500.0,0.259,0.0002,0.0027,0.001,0.0002,0.018,0.007,0.26,0.0018,0.002,0.008,0.033,0.0052,1.039,0.0013,0.0003,1140.0,899.06946,676.6031,2.699996,1070.17,96.918,846.0,0.81481454,0.5,1260.0,1207.158,1.225976,-22.086,-32.782,-16.61188,0.88,-7.019,1.73,134.0,4.49,4.54,1911.0
1400.0,9500.0,0.258,0.0002,0.0026,0.001,0.0002,0.02,0.007,0.26,0.0016,0.0017,0.008,0.03,0.0053,1.034,0.0011,0.0003,1140.0,886.26666,678.028,2.6999986,1729.619,103.015,847.0,0.814814719,0.5,1260.0,908.503,1.231631,-18.41,-34.231,-11.70916,0.85,-6.996,1.73,134.0,4.4,4.4,1879.0
1400.0,9500.0,0.27,0.0002,0.0027,0.001,0.0002,0.02,0.007,0.25,0.0021,0.0022,0.008,0.033,0.005,1.026,0.0012,0.0005,1140.0,902.3043,678.50934,2.6999981,1729.55,96.884,850.0,0.814814684,0.5,1260.0,164.796,1.232311,-19.69,-30.525,-14.79906,0.78,-7.048,1.72,131.0,4.84,4.89,1825.0
1400.0,9500.0,0.258,0.0002,0.0026,0.001,0.0002,0.02,0.007,0.26,0.0016,0.0017,0.008,0.03,0.0053,1.034,0.0011,0.0003,1140.0,894.4647,680.94916,2.6999993,1076.9,97.127,846.0,0.814814767,0.5,1260.0,174.704,1.198411,-9.242,-5.733,2.639283,0.84,-6.158,1.73,132.0,4.58,4.58,1907.0
1400.0,9500.0,0.259,0.0002,0.0027,0.001,0.0002,0.018,0.007,0.26,0.0018,0.002,0.008,0.033,0.0052,1.039,0.0013,0.0003,1140.0,882.2602,679.7239,2.7000017,1726.98,101.822,852.0,0.814814931,0.5,1260.0,1387.12,1.216177,-12.675,-24.167,-9.985025,0.84,-6.499,1.73,134.0,4.58,4.61,1871.0
1400.0,9500.0,0.27,0.0002,0.0027,0.001,0.0002,0.02,0.007,0.25,0.0021,0.0022,0.008,0.033,0.005,1.026,0.0012,0.0005,1140.0,892.07324,677.42773,2.7000015,1063.243,97.692,853.0,0.814814918,0.5,1260.0,1197.654,1.212064,-21.153,-25.195,-9.297999,0.89,-7.217,1.72,132.0,4.59,4.62,1775.0
1400.0,9500.0,0.259,0.0002,0.0027,0.001,0.0002,0.018,0.007,0.26,0.0018,0.002,0.008,0.033,0.0052,1.039,0.0013,0.0003,1140.0,889.22656,681.5081,2.7000003,990.311,94.509,846.0,0.814814835,0.5,1260.0,171.469,1.199709,-18.411,-16.808,-1.13884,0.8,-7.016,1.73,134.0,4.5,4.51,1897.0
1400.0,9500.0,0.27,0.0002,0.0027,0.001,0.0002,0.02,0.007,0.25,0.0021,0.0022,0.008,0.033,0.005,1.026,0.0012,0.0005,1140.0,887.2128,679.28094,2.700002,1728.144,101.251,843.0,0.814814952,0.5,1260.0,201.597,1.239749,-16.572,-32.47,-9.619848,0.86,-7.021,1.73,133.0,4.63,4.64,1825.0
1400.0,9500.0,0.27,0.0002,0.0027,0.001,0.0002,0.02,0.007,0.25,0.0021,0.0022,0.008,0.033,0.005,1.026,0.0012,0.0005,1140.0,892.5016,681.0792,2.7000005,1711.983,106.705,849.0,0.814814849,0.5,1250.0,1219.669,1.188543,-14.03,-9.54,-4.30308,0.78,-6.486,1.75,134.0,4.65,4.84,2204.0
1400.0,9500.0,0.258,0.0002,0.0026,0.001,0.0002,0.02,0.007,0.26,0.0016,0.0017,0.008,0.03,0.0053,1.034,0.0011,0.0003,1140.0,896.9695,681.6095,2.6999996,1730.1,95.832,840.0,0.814814787,0.5,1260.0,174.098,1.223763,-22.246,-22.086,-6.401641,0.75,-7.106,1.73,133.0,4.59,4.64,1949.0
1400.0,9500.0,0.259,0.0002,0.0027,0.001,0.0002,0.018,0.007,0.26,0.0018,0.002,0.008,0.033,0.0052,1.039,0.0013,0.0003,1140.0,886.4104,678.6187,2.7000015,1711.213,94.17,841.0,0.814814918,0.5,1260.0,173.087,1.225585,-12.821,-7.357,0.5030624,0.78,-6.51,1.71,134.0,4.21,4.24,1664.0
1400.0,9500.0,0.258,0.0002,0.0026,0.001,0.0002,0.02,0.007,0.26,0.0016,0.0017,0.008,0.03,0.0053,1.034,0.0011,0.0003,1140.0,891.46545,677.64514,2.7000017,1080.096,97.287,849.0,0.814814931,0.5,1260.0,575.068,1.186346,-17.703,-22.085,-6.448861,0.84,-7.019,1.73,135.0,4.65,4.66,1961.0
1400.0,9500.0,0.259,0.0002,0.003,0.001,0.0002,0.02,0.008,0.28,0.0021,0.0017,0.008,0.033,0.0051,1.003,0.0011,0.0004,1140.0,887.8855,681.31793,2.7000008,1725.812,101.593,847.0,0.81481487,0.5,1260.0,170.256,1.24083,-17.941,-33.262,-13.33196,0.83,-7.008,1.72,133.0,4.5,4.5,1809.0
1400.0,9500.0,0.27,0.0002,0.0027,0.001,0.0002,0.02,0.007,0.25,0.0021,0.0022,0.008,0.033,0.005,1.026,0.0012,0.0005,1140.0,884.9412,679.724,2.7000017,959.312,102.022,849.0,0.814814931,0.5,1260.0,914.164,1.200443,-19.537,-29.362,-9.707657,0.75,-6.964,1.73,135.0,4.33,4.36,1909.0
1400.0,9500.0,0.259,0.0002,0.003,0.001,0.0002,0.02,0.008,0.28,0.0021,0.0017,0.008,0.033,0.0051,1.003,0.0011,0.0004,1140.0,892.0508,677.72394,2.7000005,965.722,99.388,847.0,0.814814849,0.5,1260.0,173.289,1.212332,-13.159,-26.292,-12.85089,0.77,-6.487,1.72,133.0,4.61,4.63,1793.0
1400.0,9500.0,0.258,0.0002,0.0026,0.001,0.0002,0.02,0.007,0.26,0.0016,0.0017,0.008,0.03,0.0053,1.034,0.0011,0.0003,1140.0,884.8411,681.1434,2.700001,1029.497,102.198,851.0,0.814814883,0.5,1260.0,1123.85,1.197875,-20.541,-38.059,-20.47769,0.85,-6.153,1.72,134.0,4.36,4.37,1781.0
1400.0,9500.0,0.259,0.0002,0.003,0.001,0.0002,0.02,0.008,0.28,0.0021,0.0017,0.008,0.033,0.0051,1.003,0.0011,0.0004,1140.0,884.1795,679.5134,2.7000015,1082.401,92.693,841.0,0.814814918,0.5,1260.0,200.991,1.207281,-17.965,-22.029,-8.144265,0.85,-6.489,1.73,132.0,4.47,4.47,1941.0
1400.0,9600.0,0.247,0.0002,0.0027,0.001,0.0002,0.02,0.007,0.26,0.0017,0.0021,0.008,0.036,0.0052,0.995,0.0008,0.0004,1140.0,882.8841,676.09296,2.7000017,1755.505,97.832,846.0,0.814814931,0.5,155.2,812.356,1.201099,2.174,-6.839,4.934856,5.15,-8.02,1.72,135.0,4.52,4.53,1787.0
1400.0,9500.0,0.259,0.0002,0.003,0.001,0.0002,0.02,0.008,0.28,0.0021,0.0017,0.008,0.033,0.0051,1.003,0.0011,0.0004,1140.0,885.9251,681.0325,2.6999998,1082.999,97.077,852.0,0.814814801,0.5,1260.0,501.668,1.221428,-21.154,-13.352,-3.857185,0.83,-6.437,1.73,134.0,4.48,4.48,1868.0
1400.0,9600.0,0.247,0.0002,0.0027,0.001,0.0002,0.02,0.007,0.26,0.0017,0.0021,0.008,0.036,0.0052,0.995,0.0008,0.0004,1140.0,885.8611,678.85077,2.7000005,1751.33,97.692,849.0,0.814814849,0.5,153.0,838.388,1.220587,3.689,-5.45,2.714045,5.25,-7.997,1.72,132.0,4.27,4.29,1772.0
1400.0,9600.0,0.247,0.0002,0.0027,0.001,0.0002,0.02,0.007,0.26,0.0017,0.0021,0.008,0.036,0.0052,0.995,0.0008,0.0004,1140.0,889.57025,679.0669,2.7000005,1095.223,91.419,848.0,0.814814849,0.5,76.2,693.798,1.234448,0.056,-8.462,0.09846304,4.9,-8.032,1.73,133.0,4.8,4.8,1855.0
1400.0,9600.0,0.247,0.0002,0.0027,0.001,0.0002,0.02,0.007,0.26,0.0017,0.0021,0.008,0.036,0.0052,0.995,0.0008,0.0004,1140.0,888.49927,682.1278,2.7000003,1650.282,100.248,842.0,0.814814835,0.5,1250.0,1052.943,1.187048,-8.688,-4.803,5.942113,1.7,-7.005,1.75,130.0,4.38,4.38,2125.0
1400.0,9500.0,0.259,0.0002,0.003,0.001,0.0002,0.02,0.008,0.28,0.0021,0.0017,0.008,0.033,0.0051,1.003,0.0011,0.0004,1140.0,885.9435,678.53345,2.6999998,1499.967,92.795,848.0,0.814814801,0.5,1250.0,925.35,1.199826,-14.585,-27.117,-9.947524,0.84,-6.607,1.73,133.0,4.14,4.14,1862.0
1400.0,9500.0,0.259,0.0002,0.003,0.001,0.0002,0.02,0.008,0.28,0.0021,0.0017,0.008,0.033,0.0051,1.003,0.0011,0.0004,1140.0,889.0894,675.44684,2.7000008,1082.532,92.879,850.0,0.81481487,0.5,1250.0,944.51,1.263137,-12.869,-27.885,-12.6181,0.85,-6.492,1.73,134.0,4.75,4.76,1929.0
1400.0,9600.0,0.247,0.0002,0.0027,0.001,0.0002,0.02,0.007,0.26,0.0017,0.0021,0.008,0.036,0.0052,0.995,0.0008,0.0004,1140.0,884.86334,681.5334,2.6999989,1741.244,98.045,843.0,0.814814739,0.5,1250.0,928.204,1.157427,-6.63,-5.553,5.40968,1.7,-7.023,1.75,137.0,4.23,4.23,2180.0
1400.0,9500.0,0.259,0.0002,0.0027,0.001,0.0002,0.018,0.007,0.26,0.0018,0.002,0.008,0.033,0.0052,1.039,0.0013,0.0003,1140.0,888.12573,680.20386,2.6999998,899.031,95.982,851.0,0.814814801,0.5,1250.0,834.446,1.215292,-15.137,-32.431,-16.55599,0.77,-6.502,1.72,134.0,4.56,4.57,1792.0
1400.0,9500.0,0.259,0.0002,0.0027,0.001,0.0002,0.018,0.007,0.26,0.0018,0.002,0.008,0.033,0.0052,1.039,0.0013,0.0003,1140.0,898.13763,673.5441,2.6999998,1739.726,98.245,848.0,0.814814801,0.5,1250.0,1114.904,1.221639,-9.68,-16.303,-2.801448,0.83,-6.572,1.73,136.0,4.55,4.56,1905.0
1300.0,9480.0,0.367,0.0004,0.0022,0.0001,0.0002,0.02,0.012,0.3,0.001,0.0022,0.007,0.022,0.004,2.206,0.001,0.0009,1140.0,866.10516,689.4767,2.6000009,1017.043,75.944,841.0,0.807692374,0.5,1200.0,393.206,1.205138,-29.033,-39.96,-33.56622,1.3,-6.488,1.69,183.0,3.0,3.0,1345.0
1300.0,9480.0,0.367,0.0004,0.0022,0.0001,0.0002,0.02,0.012,0.3,0.001,0.0022,0.007,0.022,0.004,2.206,0.001,0.0009,1140.0,868.0449,688.26166,2.600001,1020.205,70.983,842.0,0.807692382,0.5,1200.0,297.24,1.246389,-27.054,-15.697,-8.423072,0.87,-6.601,1.7,176.0,2.87,2.88,1307.0
1300.0,9500.0,0.367,0.0004,0.0022,0.0001,0.0002,0.02,0.012,0.3,0.001,0.0022,0.007,0.022,0.004,2.206,0.001,0.0009,1140.0,869.6029,688.0441,2.600001,1689.054,82.714,842.0,0.807692382,0.5,114.3,1274.421,-99.0,-19.409,-99.0,-98.99991,4.2,-8.508,1.7,172.0,3.19,3.19,1411.0
1300.0,9420.0,0.367,0.0004,0.0022,0.0001,0.0002,0.02,0.012,0.3,0.001,0.0022,0.007,0.022,0.004,2.206,0.001,0.0009,1140.0,869.5504,689.09094,2.6,1652.953,68.576,849.0,0.807692308,0.5,1200.0,978.556,1.232015,-19.251,-2.751,4.836637,0.79,-7.384,1.7,175.0,2.99,2.99,1375.0
1300.0,9470.0,0.382,0.0004,0.0019,0.0001,0.0002,0.02,0.011,0.3,0.001,0.0016,0.007,0.025,0.004,2.243,0.001,0.0009,1140.0,868.5239,689.4777,2.6000001,1686.317,68.492,847.0,0.807692315,0.5,50.0,1298.089,1.181084,-36.227,-39.96,-27.56553,1.5,-7.998,1.71,176.0,2.86,2.86,1432.0
1300.0,9460.0,0.382,0.0004,0.0019,0.0001,0.0002,0.02,0.011,0.3,0.001,0.0016,0.007,0.025,0.004,2.243,0.001,0.0009,1140.0,873.1115,688.75903,2.5999913,1670.192,68.828,849.0,0.807691664,0.5,1200.0,1132.059,1.234706,-25.503,-36.908,-30.77281,0.84,-6.624,1.7,185.0,2.84,2.84,1344.0
1300.0,9490.0,0.382,0.0004,0.0019,0.0001,0.0002,0.02,0.011,0.3,0.001,0.0016,0.007,0.025,0.004,2.243,0.001,0.0009,1140.0,866.172,689.6965,2.6000016,1678.358,78.18,850.0,0.807692426,0.5,1050.0,1246.285,1.222288,-18.475,0.637,10.18567,1.7,-6.978,1.71,181.0,2.76,2.76,1530.0
1300.0,9470.0,0.382,0.0004,0.0019,0.0001,0.0002,0.02,0.011,0.3,0.001,0.0016,0.007,0.025,0.004,2.243,0.001,0.0009,1140.0,867.8217,689.4731,2.6000009,1629.958,68.501,845.0,0.807692374,0.5,1150.0,1183.864,1.181142,-39.21,-39.96,-28.33457,1.5,-8.015,1.71,181.0,2.81,2.81,1470.0
1300.0,9500.0,0.387,0.0004,0.0022,0.0001,0.0002,0.02,0.013,0.3,0.001,0.0014,0.007,0.015,0.0037,2.23,0.001,0.0008,1140.0,875.83496,688.4055,2.6000009,1683.885,69.037,849.0,0.807692374,0.5,1200.0,922.293,1.225295,-25.385,-35.361,-30.46679,0.81,-6.54,1.7,181.0,2.91,2.91,1405.0
1300.0,9470.0,0.382,0.0004,0.0019,0.0001,0.0002,0.02,0.011,0.3,0.001,0.0016,0.007,0.025,0.004,2.243,0.001,0.0009,1140.0,866.37213,690.1812,2.6000004,953.454,83.351,852.0,0.807692337,0.5,1200.0,735.244,1.217319,-22.606,-32.121,-24.00069,0.75,-6.526,1.71,178.0,2.99,2.99,1511.0
1300.0,9400.0,0.387,0.0004,0.0022,0.0001,0.0002,0.02,0.013,0.3,0.001,0.0014,0.007,0.015,0.0037,2.23,0.001,0.0008,1140.0,867.0863,690.34924,2.6000001,1660.75,83.255,851.0,0.807692315,0.5,152.4,917.273,-99.0,-21.054,-99.0,-98.99991,4.3,-8.495,1.7,175.0,2.96,2.98,1445.0
1300.0,9400.0,0.387,0.0004,0.0022,0.0001,0.0002,0.02,0.013,0.3,0.001,0.0014,0.007,0.015,0.0037,2.23,0.001,0.0008,1140.0,871.59534,688.886,2.6000009,1684.279,78.713,852.0,0.807692374,0.5,1050.0,1275.372,1.237085,-20.17,-0.015,9.21734,1.8,-6.983,1.7,181.0,2.81,2.81,1405.0
1300.0,9400.0,0.387,0.0004,0.0022,0.0001,0.0002,0.02,0.013,0.3,0.001,0.0014,0.007,0.015,0.0037,2.23,0.001,0.0008,1140.0,865.5584,688.3582,2.6000004,1682.218,72.91,852.0,0.807692337,0.5,1200.0,1245.011,1.239742,-23.988,-9.149,-4.44188,0.79,-6.569,1.7,178.0,2.82,2.82,1309.0
1300.0,9500.0,0.387,0.0004,0.0022,0.0001,0.0002,0.02,0.013,0.3,0.001,0.0014,0.007,0.015,0.0037,2.23,0.001,0.0008,1140.0,869.58325,690.16626,2.6,1686.067,0.0,0.0,0.807692308,0.5,152.4,942.596,0.0,0.0,0.0,0.0,4.5,0.0,1.7,175.0,3.0,3.0,1457.0
1300.0,9400.0,0.387,0.0004,0.0022,0.0001,0.0002,0.02,0.013,0.3,0.001,0.0014,0.007,0.015,0.0037,2.23,0.001,0.0008,1140.0,875.2528,690.33,2.6000001,1685.697,72.001,848.0,0.807692315,0.5,1200.0,506.582,1.235725,-23.354,-3.7,2.114955,0.85,-6.882,1.7,178.0,2.87,2.94,1445.0
1300.0,9500.0,0.382,0.0004,0.0019,0.0001,0.0002,0.02,0.011,0.3,0.001,0.0016,0.007,0.025,0.004,2.243,0.001,0.0009,1140.0,864.81177,688.9796,2.6000009,1690.511,73.512,852.0,0.807692374,0.5,1200.0,958.599,1.222227,-27.021,-20.781,-9.227427,0.77,-6.484,1.7,178.0,2.83,2.83,1433.0
1300.0,9500.0,0.387,0.0004,0.0022,0.0001,0.0002,0.02,0.013,0.3,0.001,0.0014,0.007,0.015,0.0037,2.23,0.001,0.0008,1140.0,867.2153,689.5177,2.6000004,1272.455,87.789,845.0,0.807692337,0.5,1050.0,1882.189,-99.0,-21.26,-99.0,-98.99991,3.9,-9.01,1.71,177.0,3.14,3.16,1472.0
1300.0,9470.0,0.382,0.0004,0.0019,0.0001,0.0002,0.02,0.011,0.3,0.001,0.0016,0.007,0.025,0.004,2.243,0.001,0.0009,1140.0,876.0915,689.0756,2.5999997,1647.297,68.489,847.0,0.807692286,0.5,1150.0,1535.669,1.186109,-36.037,-39.96,-27.16757,1.5,-8.011,1.7,178.0,2.9,2.9,1324.0
1300.0,9500.0,0.382,0.0004,0.0019,0.0001,0.0002,0.02,0.011,0.3,0.001,0.0016,0.007,0.025,0.004,2.243,0.001,0.0009,1140.0,866.3863,689.8932,2.6,932.965,73.36,847.0,0.807692308,0.5,1200.0,977.282,1.221537,-28.78,-19.061,-9.271472,0.81,-6.601,1.7,178.0,2.83,2.83,1400.0
1300.0,9400.0,0.387,0.0004,0.0022,0.0001,0.0002,0.02,0.013,0.3,0.001,0.0014,0.007,0.015,0.0037,2.23,0.001,0.0008,1140.0,870.37726,690.22614,2.6,1619.875,73.979,841.0,0.807692308,0.5,1200.0,509.979,1.196056,-16.478,-17.528,-16.54038,0.78,-6.5,1.7,175.0,2.84,2.85,1285.0
1300.0,9480.0,0.367,0.0004,0.0022,0.0001,0.0002,0.02,0.012,0.3,0.001,0.0022,0.007,0.022,0.004,2.206,0.001,0.0009,1140.0,876.8438,689.9345,2.6,1689.396,83.157,852.0,0.807692308,0.5,114.3,1275.064,-99.0,-20.232,-99.0,-98.99991,4.1,-8.507,1.7,177.0,3.26,3.26,1373.0
1300.0,9500.0,0.367,0.0004,0.0022,0.0001,0.0002,0.02,0.012,0.3,0.001,0.0022,0.007,0.022,0.004,2.206,0.001,0.0009,1140.0,865.40717,680.8173,2.6000006,1684.01,78.318,841.0,0.807692352,0.5,1150.0,1302.575,1.207637,-19.725,0.747,10.44665,1.6,-6.991,1.7,176.0,2.9,2.9,1439.0
1300.0,9470.0,0.367,0.0004,0.0022,0.0001,0.0002,0.02,0.012,0.3,0.001,0.0022,0.007,0.022,0.004,2.206,0.001,0.0009,1140.0,869.0531,690.66754,2.6000001,1683.624,84.526,850.0,0.807692315,0.5,1200.0,1068.79,1.224752,-20.414,-32.691,-21.87376,0.83,-6.497,1.69,173.0,3.06,3.07,1295.0
1300.0,9450.0,0.367,0.0004,0.0022,0.0001,0.0002,0.02,0.012,0.3,0.001,0.0022,0.007,0.022,0.004,2.206,0.001,0.0009,1140.0,875.38324,689.42786,2.5999992,1686.142,78.176,845.0,0.807692249,0.5,1200.0,504.459,1.198175,-26.495,-39.395,-20.19634,0.86,-7.012,1.7,184.0,2.97,2.97,1304.0
1315.0,9500.0,0.001,0.0002,0.0018,0.0003,0.0002,0.025,0.008,0.21,0.0015,0.0035,0.008,0.043,0.0049,0.69,0.001,0.0002,1140.0,870.00305,687.8011,2.7999957,1591.766,104.933,849.0,0.821428297,0.5,258.0,1135.403,1.213053,-17.241,-25.252,-12.23779,1.6,-6.713,1.72,129.0,5.87,5.88,1787.0
1315.0,9500.0,0.001,0.0002,0.0018,0.0003,0.0002,0.025,0.008,0.21,0.0015,0.0035,0.008,0.043,0.0049,0.69,0.001,0.0002,1140.0,861.69977,680.1318,2.8000004,1758.935,103.162,850.0,0.821428597,0.5,104.0,1149.566,1.187904,2.894,-7.761,4.023966,0.88,-6.001,1.73,125.0,6.17,6.17,1843.0
1315.0,9500.0,0.001,0.0002,0.0008,0.0003,0.0002,0.028,0.008,0.25,0.002,0.0032,0.008,0.048,0.0043,0.692,0.0006,0.0004,1140.0,860.3076,685.252,2.8000016,1759.387,107.19,845.0,0.821428673,0.5,302.0,996.802,1.217593,-18.726,-27.124,-13.15025,1.9,-6.685,1.74,128.0,6.41,6.42,1960.0
1315.0,7200.0,0.002,0.0001,0.001,0.0001,0.0011,0.026,0.007,0.24,0.0007,0.004,0.008,0.044,0.005,0.705,0.0008,0.0003,1140.0,852.15466,678.70013,2.8000026,985.426,107.46,840.0,0.821428737,0.5,302.0,938.498,1.232495,-18.797,-22.254,-10.71017,1.8,-6.704,1.73,127.0,5.97,5.98,1906.0
1315.0,7200.0,0.002,0.0001,0.001,0.0001,0.0011,0.026,0.007,0.24,0.0007,0.004,0.008,0.044,0.005,0.705,0.0008,0.0003,1140.0,855.14154,676.6793,2.800003,1549.72,106.977,850.0,0.821428763,0.5,1165.0,1501.982,1.179746,-6.397,-12.64,2.206668,1.8,-6.704,1.73,125.0,5.81,5.81,1924.0
1315.0,9500.0,0.001,0.0002,0.001,0.0003,0.0002,0.025,0.008,0.22,0.002,0.0045,0.008,0.047,0.0031,0.713,0.0006,0.0003,1140.0,853.82825,677.4946,2.8000019,1756.335,107.078,849.0,0.821428693,0.5,302.0,1050.163,1.227403,-19.129,-23.767,-9.990131,1.8,-6.465,1.74,131.0,5.77,5.82,2022.0
1315.0,9500.0,0.001,0.0002,0.001,0.0003,0.0002,0.025,0.008,0.22,0.002,0.0045,0.008,0.047,0.0031,0.713,0.0006,0.0003,1140.0,853.29126,678.67316,2.8000016,1753.843,107.152,847.0,0.821428673,0.5,302.0,1044.477,1.21479,-18.324,-25.142,-11.65711,1.8,-6.724,1.74,130.0,6.01,6.02,2040.0
1315.0,9500.0,0.001,0.0002,0.001,0.0003,0.0002,0.025,0.008,0.22,0.002,0.0045,0.008,0.047,0.0031,0.713,0.0006,0.0003,1140.0,857.61475,682.8134,2.8000014,1756.18,107.388,845.0,0.821428661,0.5,302.0,1044.039,1.233383,-16.933,-26.239,-12.80754,1.76,-6.346,1.74,128.0,6.05,6.06,1940.0
1315.0,9500.0,0.001,0.0002,0.001,0.0003,0.0002,0.025,0.008,0.22,0.002,0.0045,0.008,0.047,0.0031,0.713,0.0006,0.0003,1140.0,859.1722,683.51715,2.8000014,1753.113,107.193,848.0,0.821428661,0.5,258.0,1047.059,1.236194,-17.584,-21.468,-9.195003,1.8,-6.665,1.74,131.0,5.99,6.01,2024.0
1315.0,9500.0,0.001,0.0002,0.001,0.0003,0.0002,0.025,0.008,0.22,0.002,0.0045,0.008,0.047,0.0031,0.713,0.0006,0.0003,1140.0,854.51074,679.5558,2.8000016,1753.419,106.915,851.0,0.821428673,0.5,302.0,1048.85,1.249503,-18.499,-28.171,-14.23112,1.82,-6.313,1.74,127.0,6.12,6.13,1967.0
1315.0,9500.0,0.001,0.0002,0.0018,0.0003,0.0002,0.025,0.008,0.21,0.0015,0.0035,0.008,0.043,0.0049,0.69,0.001,0.0002,1140.0,858.8716,682.9354,2.8000011,1753.14,107.212,850.0,0.821428642,0.5,258.0,941.095,1.216683,-17.921,-22.999,-7.563578,1.9,-6.659,1.74,128.0,6.09,6.1,1977.0
1315.0,7200.0,0.002,0.0001,0.001,0.0001,0.0011,0.026,0.007,0.24,0.0007,0.004,0.008,0.044,0.005,0.705,0.0008,0.0003,1140.0,854.40967,677.9999,2.8000035,989.207,100.217,849.0,0.821428795,0.5,1185.0,1131.704,1.17997,-6.45,-15.267,-5.685709,1.7,-6.603,1.72,124.0,5.44,5.44,1797.0
1315.0,9100.0,0.002,0.0001,0.001,0.0001,0.0011,0.026,0.007,0.24,0.0007,0.004,0.008,0.044,0.005,0.705,0.0008,0.0003,1140.0,859.3941,680.16437,2.8000016,1084.17,107.119,851.0,0.821428673,0.5,1165.0,1216.807,1.212098,-18.706,-31.585,-14.14329,1.7,-6.528,1.74,125.0,5.92,5.92,2013.0
1315.0,9600.0,0.002,0.0001,0.001,0.0001,0.0011,0.026,0.007,0.24,0.0007,0.004,0.008,0.044,0.005,0.705,0.0008,0.0003,1140.0,856.47595,682.4669,2.8000016,1102.396,107.159,853.0,0.821428673,0.5,1165.0,1503.585,1.21483,-17.526,-31.572,-14.61558,1.7,-6.592,1.73,126.0,5.74,5.74,1858.0
1315.0,9500.0,0.001,0.0002,0.0008,0.0003,0.0002,0.028,0.008,0.25,0.002,0.0032,0.008,0.048,0.0043,0.692,0.0006,0.0004,1140.0,854.2161,676.3505,2.8000028,1106.828,106.572,853.0,0.82142875,0.5,1165.0,1194.5,1.206517,-17.359,-31.737,-14.31479,1.7,-6.536,1.73,126.0,5.76,5.76,1988.0
1315.0,9100.0,0.002,0.0001,0.001,0.0001,0.0011,0.026,0.007,0.24,0.0007,0.004,0.008,0.044,0.005,0.705,0.0008,0.0003,1140.0,857.05566,679.519,2.8000033,1084.287,102.514,845.0,0.821428782,0.5,1165.0,1219.431,1.195025,-20.65,-30.961,-13.60171,1.8,-6.697,1.73,123.0,5.75,5.76,2012.0
1315.0,9500.0,0.001,0.0002,0.0018,0.0003,0.0002,0.025,0.008,0.21,0.0015,0.0035,0.008,0.043,0.0049,0.69,0.001,0.0002,1140.0,854.43134,683.60895,2.8000033,1752.136,107.08,841.0,0.821428782,0.5,1165.0,1375.14,1.188488,-18.227,-30.987,-14.48156,1.7,-6.566,1.73,124.0,5.99,5.99,1822.0
1315.0,9500.0,0.001,0.0002,0.0018,0.0003,0.0002,0.025,0.008,0.21,0.0015,0.0035,0.008,0.043,0.0049,0.69,0.001,0.0002,1140.0,852.2037,676.5055,2.8000026,917.197,101.37,846.0,0.821428737,0.5,1165.0,1056.286,1.277806,-13.496,-15.645,-7.190636,1.8,-6.986,1.74,128.0,6.07,6.08,1971.0
1315.0,9500.0,0.001,0.0002,0.0008,0.0003,0.0002,0.028,0.008,0.25,0.002,0.0032,0.008,0.048,0.0043,0.692,0.0006,0.0004,1140.0,864.16766,685.4009,2.800001,1765.575,106.115,849.0,0.821428635,0.5,1165.0,1395.26,1.218392,-18.531,-31.13,-13.65421,1.7,-6.725,1.73,122.0,5.84,5.84,1940.0
1315.0,9500.0,0.001,0.0002,0.0018,0.0003,0.0002,0.025,0.008,0.21,0.0015,0.0035,0.008,0.043,0.0049,0.69,0.001,0.0002,1140.0,849.57794,679.3236,2.800002,1106.731,102.12,846.0,0.821428699,0.5,1165.0,1178.754,1.25892,-14.177,-15.994,-10.29502,1.7,-6.953,1.74,127.0,6.05,6.08,1972.0
1315.0,9500.0,0.001,0.0002,0.0008,0.0003,0.0002,0.028,0.008,0.25,0.002,0.0032,0.008,0.048,0.0043,0.692,0.0006,0.0004,1140.0,858.92584,682.58,2.8000011,1106.823,107.127,852.0,0.821428642,0.5,1165.0,1253.11,1.170141,-19.431,-32.269,-14.45601,1.7,-6.516,1.73,125.0,5.8,5.8,1997.0
1315.0,9500.0,0.001,0.0002,0.0008,0.0003,0.0002,0.028,0.008,0.25,0.002,0.0032,0.008,0.048,0.0043,0.692,0.0006,0.0004,1140.0,857.63336,678.114,2.8000011,1109.587,106.5,851.0,0.821428642,0.5,1165.0,1386.95,1.205285,-22.399,-26.227,-6.582617,1.8,-6.539,1.73,126.0,6.05,6.06,1931.0
1315.0,9500.0,0.001,0.0002,0.0008,0.0003,0.0002,0.028,0.008,0.25,0.002,0.0032,0.008,0.048,0.0043,0.692,0.0006,0.0004,1140.0,850.9718,682.12787,2.8000026,1747.213,101.807,844.0,0.821428737,0.5,324.0,1054.885,1.225033,-19.93,-25.158,-12.80061,1.7,-6.942,1.74,129.0,5.68,5.72,2029.0
1310.0,7370.0,0.001,0.0001,0.0015,0.0001,0.0002,0.029,0.002,0.23,0.001,0.0019,0.007,0.053,0.0042,0.694,0.0005,0.0004,1140.0,858.6964,680.8258,2.8000038,1532.721,99.55,842.0,0.821428814,0.5,1185.0,3284.804,1.189912,-12.921,-12.176,-1.684266,0.77,-6.478,1.71,126.0,4.83,4.83,1633.0
1310.0,9500.0,0.001,0.0001,0.0015,0.0001,0.0002,0.029,0.002,0.23,0.001,0.0019,0.007,0.053,0.0042,0.694,0.0005,0.0004,1140.0,854.83124,679.5142,2.800002,1745.483,107.536,845.0,0.821428699,0.5,177.0,1031.472,1.204251,-7.034,-3.578,8.133008,1.6,-6.626,1.74,128.0,5.22,5.24,2168.0
1310.0,9500.0,0.002,0.0001,0.0013,0.0001,0.0003,0.033,0.003,0.22,0.001,0.0016,0.007,0.05,0.0041,0.673,0.0006,0.0003,1140.0,854.19086,681.3327,2.8000019,1734.728,107.466,848.0,0.821428693,0.5,196.0,1024.549,1.200303,-10.678,-0.64,9.614301,0.86,-6.525,1.75,122.0,5.54,5.56,2157.0
1310.0,9500.0,0.002,0.0001,0.0016,0.0001,0.0002,0.03,0.005,0.24,0.001,0.0018,0.007,0.054,0.005,0.65,0.0004,0.0005,1140.0,856.8585,679.33124,2.800001,1742.7,108.815,846.0,0.821428635,0.5,177.0,1033.238,1.214595,-7.141,-3.374,8.499867,1.7,-6.557,1.74,124.0,5.28,5.29,2153.0
1310.0,9500.0,0.002,0.0001,0.0016,0.0001,0.0002,0.03,0.005,0.24,0.001,0.0018,0.007,0.054,0.005,0.65,0.0004,0.0005,1140.0,856.8807,680.0645,2.800001,1743.519,109.461,844.0,0.821428635,0.5,177.0,1033.238,1.214287,-7.04,-3.482,8.305017,1.8,-6.394,1.74,125.0,5.24,5.26,2123.0
1310.0,9500.0,0.002,0.0001,0.0013,0.0001,0.0003,0.033,0.003,0.22,0.001,0.0016,0.007,0.05,0.0041,0.673,0.0006,0.0003,1140.0,854.34064,681.44165,2.800001,1739.871,107.605,846.0,0.821428635,0.5,1180.0,4349.673,1.208316,-6.944,-3.621,7.725163,1.7,-6.652,1.74,126.0,5.84,5.86,1991.0
1310.0,9500.0,0.001,0.0001,0.0015,0.0001,0.0002,0.029,0.002,0.23,0.001,0.0019,0.007,0.053,0.0042,0.694,0.0005,0.0004,1140.0,859.06415,677.58014,2.7999985,1092.304,95.86,853.0,0.821428476,0.5,1156.0,1116.743,1.19508,7.343,-4.91,0.6940878,0.74,-6.973,1.75,125.0,5.24,5.24,2125.0
1310.0,9500.0,0.002,0.0001,0.0016,0.0001,0.0002,0.03,0.005,0.24,0.001,0.0018,0.007,0.054,0.005,0.65,0.0004,0.0005,1140.0,860.29694,679.1394,2.8000002,1740.214,107.373,850.0,0.821428584,0.5,1180.0,4351.549,1.194491,1.675,-4.644,5.562773,0.86,-6.991,1.74,128.0,5.22,5.22,2094.0
1310.0,9500.0,0.002,0.0001,0.0013,0.0001,0.0003,0.033,0.003,0.22,0.001,0.0016,0.007,0.05,0.0041,0.673,0.0006,0.0003,1140.0,850.37274,682.60925,2.8,1736.595,104.108,851.0,0.821428571,0.5,104.0,1331.331,1.191013,1.302,-6.171,4.988906,0.84,-5.992,1.74,126.0,5.46,5.48,2087.0
1310.0,9500.0,0.002,0.0001,0.0016,0.0001,0.0002,0.03,0.005,0.24,0.001,0.0018,0.007,0.054,0.005,0.65,0.0004,0.0005,1140.0,861.6275,682.23004,2.799999,1740.806,101.81,849.0,0.821428508,0.5,1180.0,4354.785,1.232009,-17.532,-28.116,-1.795506,0.8,-6.616,1.74,122.0,5.28,5.28,2180.0
1310.0,9500.0,0.002,0.0001,0.0016,0.0001,0.0002,0.03,0.005,0.24,0.001,0.0018,0.007,0.054,0.005,0.65,0.0004,0.0005,1140.0,857.9262,680.03345,2.8000007,1078.056,107.363,851.0,0.821428616,0.5,1156.0,1420.22,1.20406,0.088,-4.884,5.11191,0.89,-6.988,1.74,128.0,5.33,5.35,2070.0
1310.0,9500.0,0.002,0.0001,0.0013,0.0001,0.0003,0.033,0.003,0.22,0.001,0.0016,0.007,0.05,0.0041,0.673,0.0006,0.0003,1140.0,851.0965,676.08185,2.8000007,1741.388,102.421,849.0,0.821428616,0.5,60.0,1037.105,1.208415,-17.294,-18.485,-10.39363,1.8,-7.021,1.75,127.0,5.48,5.48,2226.0
1310.0,9500.0,0.002,0.0001,0.0016,0.0001,0.0002,0.03,0.005,0.24,0.001,0.0018,0.007,0.054,0.005,0.65,0.0004,0.0005,1140.0,859.1723,682.2049,2.7999992,1102.053,107.964,851.0,0.82142852,0.5,1156.0,1200.053,1.228782,-16.434,-34.179,-16.42904,0.86,-6.582,1.74,127.0,5.34,5.37,1797.0
1310.0,7350.0,0.001,0.0001,0.0015,0.0001,0.0002,0.029,0.002,0.23,0.001,0.0019,0.007,0.053,0.0042,0.694,0.0005,0.0004,1140.0,855.36865,679.07043,2.800003,1542.811,102.426,845.0,0.821428763,0.5,324.0,1055.473,1.242052,-20.476,-21.167,-11.61311,1.5,-7.006,1.74,132.0,5.14,5.16,2141.0
1310.0,9500.0,0.002,0.0001,0.0016,0.0001,0.0002,0.03,0.005,0.24,0.001,0.0018,0.007,0.054,0.005,0.65,0.0004,0.0005,1140.0,852.95514,678.35504,2.8000004,1734.666,107.108,850.0,0.821428597,0.5,302.0,1041.95,1.220658,-17.972,-29.993,-14.1944,1.6,-6.704,1.74,123.0,5.39,5.42,2091.0
1310.0,7350.0,0.001,0.0001,0.0015,0.0001,0.0002,0.029,0.002,0.23,0.001,0.0019,0.007,0.053,0.0042,0.694,0.0005,0.0004,1140.0,860.679,683.7937,2.8,1549.729,107.046,851.0,0.821428571,0.5,324.0,1064.565,1.232956,-18.956,-29.438,-14.01068,1.9,-6.7,1.75,125.0,5.38,5.38,2178.0
1310.0,9500.0,0.002,0.0001,0.0016,0.0001,0.0002,0.03,0.005,0.24,0.001,0.0018,0.007,0.054,0.005,0.65,0.0004,0.0005,1140.0,864.13965,679.6024,2.7999988,1736.766,107.114,850.0,0.821428495,0.5,302.0,1033.604,1.251839,-19.234,-28.803,-13.55022,1.7,-6.738,1.75,122.0,5.36,5.4,2228.0
1310.0,9500.0,0.001,0.0001,0.0015,0.0001,0.0002,0.029,0.002,0.23,0.001,0.0019,0.007,0.053,0.0042,0.694,0.0005,0.0004,1140.0,854.86975,677.30396,2.8,1727.851,107.312,846.0,0.821428571,0.5,1180.0,4284.2,1.234215,-16.263,-32.454,-11.62483,0.7,-6.612,1.74,127.0,5.46,5.46,2202.0
1310.0,9500.0,0.001,0.0001,0.0015,0.0001,0.0002,0.029,0.002,0.23,0.001,0.0019,0.007,0.053,0.0042,0.694,0.0005,0.0004,1140.0,853.8386,677.37573,2.7999995,1738.13,106.18,852.0,0.82142854,0.5,1180.0,4340.161,1.227542,-16.49,-33.048,-10.47307,0.7,-6.606,1.75,126.0,5.24,5.26,2182.0
1310.0,9500.0,0.002,0.0001,0.0013,0.0001,0.0003,0.033,0.003,0.22,0.001,0.0016,0.007,0.05,0.0041,0.673,0.0006,0.0003,1140.0,854.1044,676.222,2.8000016,1089.069,103.357,853.0,0.821428673,0.5,1156.0,1457.712,1.200915,-9.849,-1.622,9.022442,0.73,-6.406,1.73,121.0,5.5,5.5,1997.0
1310.0,9500.0,0.002,0.0001,0.0013,0.0001,0.0003,0.033,0.003,0.22,0.001,0.0016,0.007,0.05,0.0041,0.673,0.0006,0.0003,1140.0,854.4114,682.2578,2.800001,1453.781,107.305,852.0,0.821428635,0.5,152.4,902.654,1.19122,-0.158,-4.891,5.383859,0.78,-7.006,1.74,126.0,5.48,5.51,2129.0
1310.0,9500.0,0.002,0.0001,0.0013,0.0001,0.0003,0.033,0.003,0.22,0.001,0.0016,0.007,0.05,0.0041,0.673,0.0006,0.0003,1140.0,862.3225,681.54865,2.7999988,1741.785,107.071,849.0,0.821428495,0.5,324.0,1035.739,1.223866,-18.275,-28.677,-13.83868,1.77,-6.751,1.73,124.0,5.56,5.56,1998.0
1310.0,9500.0,0.002,0.0001,0.0013,0.0001,0.0003,0.033,0.003,0.22,0.001,0.0016,0.007,0.05,0.0041,0.673,0.0006,0.0003,1140.0,861.56134,679.04474,2.8,1740.204,106.399,851.0,0.821428571,0.5,324.0,1025.539,1.224431,-16.872,-23.85,-13.91362,1.5,-6.765,1.73,125.0,5.54,5.54,1887.0
1310.0,9500.0,0.001,0.0001,0.0015,0.0001,0.0002,0.029,0.002,0.23,0.001,0.0019,0.007,0.053,0.0042,0.694,0.0005,0.0004,1140.0,852.1788,678.7509,2.7999997,1729.314,107.247,847.0,0.821428552,0.5,258.0,1008.358,1.252849,-19.074,-26.548,-13.86222,1.8,-6.687,1.75,130.0,5.43,5.46,2333.0
1310.0,7310.0,0.001,0.0001,0.0015,0.0001,0.0002,0.029,0.002,0.23,0.001,0.0019,0.007,0.053,0.0042,0.694,0.0005,0.0004,1140.0,860.34045,681.55963,2.8000004,1529.038,99.822,850.0,0.821428597,0.5,1180.0,3267.087,1.182481,-19.332,-11.896,-1.008079,0.87,-6.25,1.74,125.0,5.35,5.38,2095.0
1395.0,7350.0,0.223,0.0002,0.0023,0.001,0.0006,0.02,0.005,0.25,0.001,0.0015,0.007,0.076,0.0056,0.706,0.0012,0.0006,1140.0,907.132,677.6192,2.5999937,967.026,96.583,848.0,0.807691842,0.5,1250.0,862.166,1.223765,-19.261,-23.487,2.715173,0.84,-6.509,1.72,125.0,5.21,5.24,1840.0
1395.0,9500.0,0.249,0.0002,0.0024,0.001,0.0008,0.02,0.006,0.29,0.001,0.0018,0.007,0.08,0.0041,0.746,0.0015,0.001,1140.0,907.39105,679.5343,2.5999968,1724.682,101.884,850.0,0.807692071,0.5,1250.0,4267.012,1.245272,-15.451,-7.38,2.336278,0.89,-7.006,1.71,134.0,5.67,5.67,1679.0
1395.0,7350.0,0.223,0.0002,0.0023,0.001,0.0006,0.02,0.005,0.25,0.001,0.0015,0.007,0.076,0.0056,0.706,0.0012,0.0006,1140.0,911.59265,679.7212,2.599996,1546.845,102.885,848.0,0.807692012,0.5,1232.0,1043.924,1.218507,-20.861,-14.32,-5.923204,1.7,-7.024,1.74,132.0,5.43,5.43,2095.0
1395.0,9500.0,0.2,0.0002,0.0024,0.001,0.0009,0.02,0.005,0.26,0.001,0.0016,0.007,0.071,0.0044,0.735,0.0015,0.0009,1140.0,909.5776,682.5898,2.5999987,1087.229,94.569,841.0,0.807692212,0.5,1250.0,1339.108,1.196148,-17.336,-22.569,0.5008033,0.82,-6.633,1.71,132.0,5.07,5.15,1771.0
1395.0,9450.0,0.249,0.0002,0.0024,0.001,0.0008,0.02,0.006,0.29,0.001,0.0018,0.007,0.08,0.0041,0.746,0.0015,0.001,1140.0,904.01184,680.9758,2.599999,1741.63,95.087,846.0,0.807692234,0.5,76.2,340.029,1.217417,-21.552,-31.178,-12.13575,1.6,-7.519,1.72,132.0,4.91,5.01,1875.0
1395.0,9500.0,0.2,0.0002,0.0024,0.001,0.0009,0.02,0.005,0.26,0.001,0.0016,0.007,0.071,0.0044,0.735,0.0015,0.0009,1140.0,897.31036,679.6341,2.5999997,1747.894,94.232,849.0,0.807692286,0.5,76.2,1395.586,1.214028,-21.847,-28.563,-12.85921,1.8,-7.489,1.72,132.0,4.81,4.9,1945.0
1395.0,9500.0,0.249,0.0002,0.0024,0.001,0.0008,0.02,0.006,0.29,0.001,0.0018,0.007,0.08,0.0041,0.746,0.0015,0.001,1140.0,899.4602,676.1723,2.599998,1743.052,103.171,841.0,0.80769216,0.5,288.9,1254.043,1.194625,-12.778,-1.482,5.309404,1.7,-6.842,1.73,136.0,4.8,4.84,1938.0
1395.0,9480.0,0.249,0.0002,0.0024,0.001,0.0008,0.02,0.006,0.29,0.001,0.0018,0.007,0.08,0.0041,0.746,0.0015,0.001,1140.0,903.50867,682.65875,2.6000004,1741.415,97.003,846.0,0.807692337,0.5,76.2,1078.389,1.228455,-21.779,-13.313,-10.3399,1.8,-7.006,1.72,131.0,4.94,4.95,1822.0
1395.0,9500.0,0.2,0.0002,0.0024,0.001,0.0009,0.02,0.005,0.26,0.001,0.0016,0.007,0.071,0.0044,0.735,0.0015,0.0009,1140.0,911.0684,682.3813,2.5999994,1748.918,102.054,852.0,0.807692263,0.5,1250.0,1133.248,1.230171,-16.424,-18.373,-10.79592,0.86,-6.488,1.72,129.0,5.22,5.27,1917.0
1395.0,9500.0,0.249,0.0002,0.0024,0.001,0.0008,0.02,0.006,0.29,0.001,0.0018,0.007,0.08,0.0041,0.746,0.0015,0.001,1140.0,898.0944,680.1599,2.6000006,1744.29,100.582,848.0,0.807692352,0.5,76.2,1391.509,1.219239,-23.321,-36.639,-21.05882,1.72,-7.0,1.72,134.0,4.89,4.95,1867.0
1395.0,9500.0,0.249,0.0002,0.0024,0.001,0.0008,0.02,0.006,0.29,0.001,0.0018,0.007,0.08,0.0041,0.746,0.0015,0.001,1140.0,905.06006,679.1879,2.6,1737.374,94.417,849.0,0.807692308,0.5,76.2,1384.578,1.217421,-21.857,-23.024,-12.23958,1.8,-7.008,1.72,129.0,4.92,5.0,1809.0
1395.0,9500.0,0.2,0.0002,0.0024,0.001,0.0009,0.02,0.005,0.26,0.001,0.0016,0.007,0.071,0.0044,0.735,0.0015,0.0009,1140.0,900.17096,681.60834,2.5999997,1746.995,98.721,848.0,0.807692286,0.5,76.2,1368.27,1.211909,-22.532,-33.012,-20.01303,1.87,-6.658,1.72,132.0,5.08,5.29,1792.0
1395.0,9500.0,0.249,0.0002,0.0024,0.001,0.0008,0.02,0.006,0.29,0.001,0.0018,0.007,0.08,0.0041,0.746,0.0015,0.001,1140.0,909.3917,683.4464,2.5999982,1744.883,99.725,849.0,0.807692175,0.5,76.2,1377.036,1.235593,-22.631,-34.314,-20.50602,1.91,-6.827,1.71,134.0,5.09,5.12,1733.0
1395.0,9500.0,0.2,0.0002,0.0024,0.001,0.0009,0.02,0.005,0.26,0.001,0.0016,0.007,0.071,0.0044,0.735,0.0015,0.0009,1140.0,903.9956,682.1905,2.6000001,1743.344,97.773,841.0,0.807692315,0.5,76.2,1393.621,1.219972,-22.061,-32.248,-18.9332,1.95,-6.701,1.71,132.0,5.5,5.5,1746.0
1395.0,9500.0,0.249,0.0002,0.0024,0.001,0.0008,0.02,0.006,0.29,0.001,0.0018,0.007,0.08,0.0041,0.746,0.0015,0.001,1140.0,895.19183,681.1814,2.6000001,1740.765,100.288,846.0,0.807692315,0.5,76.2,1367.17,1.232829,-20.986,-29.446,-16.81794,1.82,-6.838,1.72,134.0,5.02,5.02,1861.0
1395.0,9500.0,0.2,0.0002,0.0024,0.001,0.0009,0.02,0.005,0.26,0.001,0.0016,0.007,0.071,0.0044,0.735,0.0015,0.0009,1140.0,907.83276,682.472,2.6000006,1752.906,98.748,849.0,0.807692352,0.5,76.2,1410.468,1.239545,-21.307,-35.077,-20.79432,1.89,-7.007,1.72,132.0,5.47,5.48,1799.0
