Repository: Achyut-Krishna/JSW_Internship

# JSW_Internship
Property Prediction model using regression algorithms , this project is the part of my summer internship at JSW steel 2021  We were provided with raw data of 5135 rows and 45 columns which had to be cleaned first and later applied 5 different algorithms like KNN, Random Forest, ANN, Support Vector Regressor and Multiple Regressor to predict which gave the highest R2_score value and the least RMSE. Conclusion :- Random Forest was found to be relatively the best learner for this model and hence we deployed our machine learning model using html, css, flask.

File: final_data.csv (part 16 of 40)
Slab Width,Slab Length,AL,B,C,CA,NB,CR,CU,MN,MO,N,NI,P,S,SI,TI,V,Reheating Furnace Exit Temp,Finishing Temp,Coiling Temp,FM Exit Thickness,Coil Outr Dia,Avg line speed,weld pressure,Reduction Ratio,ACL-Thickness,ACL-Width,ACL-Length,O2 in Heating Element Furnace,Radiant Tube Furnace Dewpoint,After Tube Cooling Dewpoint,Rapid Jet Cooling Dewpoint,Coating Thickness,Drying Furnace Press,B50,Hardness,Coreloss-Before Aging,Coreloss After Aging,Permeability
1395.0,9600.0,0.223,0.0002,0.0023,0.001,0.0006,0.02,0.005,0.25,0.001,0.0015,0.007,0.076,0.0056,0.706,0.0012,0.0006,1140.0,907.30975,681.73956,2.6000006,1744.871,97.904,840.0,0.807692352,0.5,76.2,1370.308,1.233028,-22.792,-26.297,-16.68987,1.8,-6.983,1.72,125.0,5.09,5.21,1902.0
1395.0,9500.0,0.223,0.0002,0.0023,0.001,0.0006,0.02,0.005,0.25,0.001,0.0015,0.007,0.076,0.0056,0.706,0.0012,0.0006,1140.0,905.1881,681.2977,2.5999992,1745.685,97.741,844.0,0.807692249,0.5,76.2,1386.413,1.22062,-22.882,-22.781,-15.08698,1.8,-7.001,1.73,126.0,4.96,4.96,1978.0
1395.0,9500.0,0.223,0.0002,0.0023,0.001,0.0006,0.02,0.005,0.25,0.001,0.0015,0.007,0.076,0.0056,0.706,0.0012,0.0006,1140.0,894.9907,678.5737,2.6000004,1749.724,103.565,851.0,0.807692337,0.5,76.2,1369.593,1.216579,-21.024,-22.039,-3.095727,1.7,-7.063,1.73,127.0,5.02,5.03,2078.0
1395.0,9400.0,0.223,0.0002,0.0023,0.001,0.0006,0.02,0.005,0.25,0.001,0.0015,0.007,0.076,0.0056,0.706,0.0012,0.0006,1140.0,904.4277,681.6881,2.6,1728.655,102.634,842.0,0.807692308,0.5,1250.0,905.783,1.222693,-17.217,-22.604,-12.41197,0.87,-6.526,1.72,130.0,5.06,5.06,1857.0
1395.0,9300.0,0.223,0.0002,0.0023,0.001,0.0006,0.02,0.005,0.25,0.001,0.0015,0.007,0.076,0.0056,0.706,0.0012,0.0006,1140.0,911.35315,683.30756,2.5999985,1729.147,93.344,842.0,0.807692197,0.5,76.2,1341.931,1.213661,-20.73,-29.943,-13.44603,1.8,-7.426,1.72,127.0,5.06,5.08,1885.0
1395.0,9500.0,0.2,0.0002,0.0024,0.001,0.0009,0.02,0.005,0.26,0.001,0.0016,0.007,0.071,0.0044,0.735,0.0015,0.0009,1140.0,902.30804,683.24603,2.6000009,1744.608,97.889,845.0,0.807692374,0.5,76.2,1367.574,1.237956,-21.504,-19.698,-13.14528,1.9,-6.99,1.72,127.0,4.92,4.94,1956.0
1395.0,9500.0,0.2,0.0002,0.0024,0.001,0.0009,0.02,0.005,0.26,0.001,0.0016,0.007,0.071,0.0044,0.735,0.0015,0.0009,1140.0,908.7884,682.52527,2.6000013,1742.628,97.679,843.0,0.807692404,0.5,76.2,1387.84,1.22872,-19.391,-8.981,-4.919248,1.9,-6.887,1.72,128.0,5.15,5.25,1831.0
1395.0,9500.0,0.223,0.0002,0.0023,0.001,0.0006,0.02,0.005,0.25,0.001,0.0015,0.007,0.076,0.0056,0.706,0.0012,0.0006,1140.0,895.31256,680.17615,2.6000004,1735.425,101.319,843.0,0.807692337,0.5,1275.0,4325.4,1.160087,-6.679,-6.468,4.855764,1.7,-6.904,1.72,127.0,5.0,5.0,1883.0
1400.0,9400.0,0.003,0.0002,0.0013,0.0001,0.0002,0.036,0.006,0.2,0.001,0.0012,0.007,0.047,0.0039,0.72,0.001,0.0005,1140.0,856.7234,684.04425,2.799998,970.242,107.64,850.0,0.821428444,0.5,1250.0,999.338,1.186413,-13.412,-21.741,-14.77588,0.81,-6.845,1.74,132.0,5.95,5.95,2058.0
1400.0,9500.0,0.003,0.0002,0.0013,0.0001,0.0002,0.036,0.006,0.2,0.001,0.0012,0.007,0.047,0.0039,0.72,0.001,0.0005,1140.0,853.8304,678.0012,2.7999985,965.346,104.335,846.0,0.821428476,0.5,1250.0,1037.86,1.218512,-15.672,-32.824,-12.74318,0.81,-6.257,1.73,130.0,5.78,5.8,1919.0
1400.0,9500.0,0.002,0.0001,0.0012,0.0001,0.0002,0.028,0.003,0.2,0.001,0.0015,0.007,0.048,0.0034,0.7,0.0007,0.0004,1140.0,855.29663,679.6243,2.7999985,1741.568,107.406,841.0,0.821428476,0.5,1230.0,280.462,1.21087,-18.094,-34.216,-12.5564,0.83,-6.277,1.74,129.0,5.49,5.5,2135.0
1400.0,9500.0,0.002,0.0001,0.0022,0.0001,0.0002,0.034,0.005,0.22,0.001,0.0019,0.007,0.051,0.0041,0.72,0.0006,0.0004,1140.0,861.97577,682.2339,2.8000002,983.782,107.672,840.0,0.821428584,0.5,1250.0,1114.894,1.179687,-13.372,-24.692,-18.24701,0.8,-6.87,1.74,132.0,5.73,5.78,2040.0
1400.0,9500.0,0.002,0.0001,0.0022,0.0001,0.0002,0.034,0.005,0.22,0.001,0.0019,0.007,0.051,0.0041,0.72,0.0006,0.0004,1140.0,853.12775,681.2032,2.8000002,1731.77,107.282,848.0,0.821428584,0.5,1200.0,1341.894,1.212303,-8.354,-0.958,7.151613,0.89,-6.245,1.74,128.0,5.83,7.45,1963.0
1400.0,9500.0,0.003,0.0002,0.0013,0.0001,0.0002,0.036,0.006,0.2,0.001,0.0012,0.007,0.047,0.0039,0.72,0.001,0.0005,1140.0,849.9841,680.06445,2.799999,967.261,100.241,840.0,0.821428508,0.5,1250.0,820.382,1.22661,-15.2,-24.25,-16.88879,0.86,-6.757,1.74,131.0,5.95,5.95,2014.0
1400.0,9600.0,0.002,0.0001,0.0012,0.0001,0.0002,0.028,0.003,0.2,0.001,0.0015,0.007,0.048,0.0034,0.7,0.0007,0.0004,1140.0,860.62354,679.79016,2.7999973,965.532,107.575,840.0,0.821428399,0.5,1250.0,1059.011,1.210961,-7.758,-10.508,-3.289322,1.7,-6.436,1.74,124.0,5.31,5.35,2106.0
1400.0,9500.0,0.002,0.0001,0.0022,0.0001,0.0002,0.034,0.005,0.22,0.001,0.0019,0.007,0.051,0.0041,0.72,0.0006,0.0004,1140.0,854.2833,678.25244,2.799999,1739.214,108.299,848.0,0.821428508,0.5,1230.0,1396.924,1.263768,-16.922,-33.348,-14.93005,0.79,-6.599,1.74,130.0,6.04,6.1,1938.0
1400.0,9480.0,0.002,0.0001,0.0022,0.0001,0.0002,0.034,0.005,0.22,0.001,0.0019,0.007,0.051,0.0041,0.72,0.0006,0.0004,1140.0,858.6628,680.2038,2.7999988,980.855,103.986,852.0,0.821428495,0.5,1250.0,912.102,1.213218,-13.877,-23.23,-9.450252,0.76,-6.614,1.73,130.0,5.99,6.01,1933.0
1400.0,9500.0,0.003,0.0002,0.0013,0.0001,0.0002,0.036,0.006,0.2,0.001,0.0012,0.007,0.047,0.0039,0.72,0.001,0.0005,1140.0,865.353,681.618,2.7999976,1732.627,103.741,851.0,0.821428418,0.5,1250.0,1039.287,1.246471,-17.427,-32.184,-14.3743,0.75,-6.984,1.74,126.0,5.93,5.97,2032.0
1400.0,9200.0,0.002,0.0001,0.0012,0.0001,0.0002,0.028,0.003,0.2,0.001,0.0015,0.007,0.048,0.0034,0.7,0.0007,0.0004,1140.0,848.0878,677.42786,2.7999973,965.38,107.797,852.0,0.821428399,0.5,1250.0,816.51,1.197535,-13.884,-18.103,-12.59013,0.81,-6.655,1.74,129.0,5.24,5.25,2154.0
1400.0,9300.0,0.003,0.0002,0.0013,0.0001,0.0002,0.036,0.006,0.2,0.001,0.0012,0.007,0.047,0.0039,0.72,0.001,0.0005,1140.0,859.634,680.24164,2.7999985,1087.0,100.456,846.0,0.821428476,0.5,1230.0,1193.517,1.249947,-16.822,-31.019,-12.3537,0.87,-6.042,1.75,132.0,6.2,6.28,2043.0
1400.0,9500.0,0.002,0.0001,0.0012,0.0001,0.0002,0.028,0.003,0.2,0.001,0.0015,0.007,0.048,0.0034,0.7,0.0007,0.0004,1140.0,861.7406,681.54517,2.799997,1082.765,105.786,849.0,0.82142838,0.5,1230.0,1375.175,1.213324,-16.692,-33.755,-13.8543,0.88,-6.59,1.74,126.0,5.23,5.29,2184.0
1400.0,9200.0,0.002,0.0001,0.0012,0.0001,0.0002,0.028,0.003,0.2,0.001,0.0015,0.007,0.048,0.0034,0.7,0.0007,0.0004,1140.0,853.4941,678.7728,2.7999988,1705.696,107.356,850.0,0.821428495,0.5,104.0,1342.635,1.224486,-13.204,-24.829,-12.73356,0.79,-7.001,1.75,126.0,5.37,5.38,2277.0
1400.0,9300.0,0.003,0.0002,0.0013,0.0001,0.0002,0.036,0.006,0.2,0.001,0.0012,0.007,0.047,0.0039,0.72,0.001,0.0005,1140.0,860.79626,680.83154,2.7999985,1719.814,104.809,847.0,0.821428476,0.5,237.0,1393.165,1.19571,-15.817,-22.327,-12.92461,0.85,-6.991,1.75,127.0,6.2,6.3,2083.0
1400.0,9300.0,0.002,0.0001,0.0022,0.0001,0.0002,0.034,0.005,0.22,0.001,0.0019,0.007,0.051,0.0041,0.72,0.0006,0.0004,1140.0,860.54706,678.5532,2.7999983,1084.667,102.993,848.0,0.821428463,0.5,1230.0,1135.933,1.254672,-15.924,-33.473,-13.39473,0.74,-6.556,1.74,133.0,6.1,6.27,2001.0
1400.0,9300.0,0.002,0.0001,0.0022,0.0001,0.0002,0.034,0.005,0.22,0.001,0.0019,0.007,0.051,0.0041,0.72,0.0006,0.0004,1140.0,850.8024,676.15295,2.8,1712.858,105.375,849.0,0.821428571,0.5,1230.0,1339.755,1.216911,-15.554,-35.727,-16.36866,0.88,-6.587,1.73,130.0,5.71,5.89,1858.0
1400.0,9500.0,0.002,0.0001,0.0022,0.0001,0.0002,0.034,0.005,0.22,0.001,0.0019,0.007,0.051,0.0041,0.72,0.0006,0.0004,1140.0,854.12036,680.89746,2.799998,1690.318,106.711,848.0,0.821428444,0.5,237.0,1342.661,1.215952,-15.599,-22.647,-13.73549,0.89,-7.0,1.73,127.0,5.77,5.78,1995.0
1400.0,9500.0,0.003,0.0002,0.0013,0.0001,0.0002,0.036,0.006,0.2,0.001,0.0012,0.007,0.047,0.0039,0.72,0.001,0.0005,1140.0,864.63165,680.9335,2.7999966,1738.825,102.742,847.0,0.821428355,0.5,104.0,1395.612,1.204983,-13.949,-22.945,-13.10441,0.82,-6.996,1.75,129.0,6.3,6.31,2091.0
1400.0,7400.0,0.002,0.0001,0.0012,0.0001,0.0002,0.028,0.003,0.2,0.001,0.0015,0.007,0.048,0.0034,0.7,0.0007,0.0004,1140.0,850.0011,672.90594,2.7999983,1001.734,107.607,849.0,0.821428463,0.5,1250.0,918.828,1.194701,-13.676,-13.16,-6.971971,0.8,-6.773,1.74,130.0,5.41,5.41,2230.0
1400.0,9500.0,0.003,0.0002,0.0013,0.0001,0.0002,0.036,0.006,0.2,0.001,0.0012,0.007,0.047,0.0039,0.72,0.001,0.0005,1140.0,860.305,681.9969,2.799997,1735.322,99.101,842.0,0.82142838,0.5,1250.0,796.535,1.180668,-11.409,-10.712,-2.514196,0.69,-7.113,1.74,130.0,5.95,5.95,1965.0
1400.0,7400.0,0.002,0.0001,0.0012,0.0001,0.0002,0.028,0.003,0.2,0.001,0.0015,0.007,0.048,0.0034,0.7,0.0007,0.0004,1140.0,861.3287,680.21826,2.7999952,990.427,107.643,840.0,0.821428265,0.5,1250.0,894.369,1.182322,-13.894,-22.773,-16.81093,0.81,-6.848,1.75,130.0,5.25,5.28,2238.0
1400.0,9500.0,0.002,0.0001,0.0022,0.0001,0.0002,0.034,0.005,0.22,0.001,0.0019,0.007,0.051,0.0041,0.72,0.0006,0.0004,1140.0,853.9767,678.0501,2.7999988,975.722,98.243,845.0,0.821428495,0.5,1250.0,1090.083,1.17704,-13.324,-15.287,-8.165755,0.76,-6.682,1.74,128.0,5.78,5.83,2057.0
1350.0,9300.0,0.002,0.0001,0.0017,0.0001,0.0002,0.022,0.007,0.18,0.0009,0.0028,0.007,0.051,0.005,0.683,0.0008,0.0002,1140.0,854.6897,680.98615,2.7999969,1071.542,109.084,851.0,0.821428374,0.5,1200.0,1106.369,1.235392,0.537,-13.141,-8.013913,0.89,-6.895,1.72,127.0,5.41,5.42,1814.0
1350.0,9500.0,0.002,0.0001,0.0017,0.0001,0.0003,0.019,0.007,0.18,0.001,0.0027,0.007,0.044,0.0046,0.695,0.0009,0.0002,1140.0,859.9926,678.93726,2.7999966,1756.327,99.006,849.0,0.821428355,0.5,196.0,1041.614,1.194916,-12.711,-7.248,0.210568,0.84,-6.502,1.73,128.0,6.32,6.32,1905.0
1350.0,9500.0,0.002,0.0001,0.0017,0.0001,0.0003,0.019,0.007,0.18,0.001,0.0027,0.007,0.044,0.0046,0.695,0.0009,0.0002,1140.0,855.8874,677.2665,2.7999976,984.717,107.04,846.0,0.821428418,0.5,1200.0,399.151,1.220626,-6.66,-8.863,-2.772294,0.83,-7.012,1.73,131.0,6.01,6.09,1891.0
1350.0,9300.0,0.002,0.0001,0.0017,0.0001,0.0002,0.022,0.007,0.18,0.0009,0.0028,0.007,0.051,0.005,0.683,0.0008,0.0002,1140.0,855.0343,679.6833,2.7999973,1097.708,109.124,847.0,0.821428399,0.5,1200.0,1260.085,1.230683,1.034,-10.34,-4.316679,0.77,-6.885,1.73,126.0,5.3,5.35,1996.0
1350.0,9500.0,0.002,0.0001,0.0017,0.0001,0.0003,0.019,0.007,0.18,0.001,0.0027,0.007,0.044,0.0046,0.695,0.0009,0.0002,1140.0,852.781,679.01984,2.799998,1103.9,106.005,846.0,0.821428444,0.5,1200.0,1508.799,1.205732,-2.632,-7.338,-0.5184125,0.79,-6.964,1.74,130.0,5.66,5.7,2034.0
1350.0,7400.0,0.002,0.0001,0.0017,0.0001,0.0002,0.022,0.007,0.18,0.0009,0.0028,0.007,0.051,0.005,0.683,0.0008,0.0002,1140.0,856.9157,679.98065,2.7999978,1001.508,108.047,841.0,0.821428431,0.5,1200.0,911.89,1.220946,-3.659,-10.362,2.05628,0.77,-6.73,1.73,128.0,5.41,5.45,1897.0
1350.0,9500.0,0.002,0.0001,0.0017,0.0001,0.0003,0.019,0.007,0.18,0.001,0.0027,0.007,0.044,0.0046,0.695,0.0009,0.0002,1140.0,850.2667,676.74445,2.799998,1756.31,109.232,841.0,0.821428444,0.5,1200.0,1050.955,1.235763,-12.288,-5.446,1.118395,0.83,-6.498,1.74,130.0,6.27,7.5,1976.0
1350.0,9300.0,0.002,0.0001,0.0017,0.0001,0.0002,0.022,0.007,0.18,0.0009,0.0028,0.007,0.051,0.005,0.683,0.0008,0.0002,1140.0,863.43256,682.3295,2.7999973,1098.569,108.205,846.0,0.821428399,0.5,1200.0,1490.355,1.223879,-2.327,-8.954,0.6777112,0.88,-6.959,1.73,127.0,5.26,5.3,2040.0
1350.0,9300.0,0.002,0.0001,0.0017,0.0001,0.0002,0.022,0.007,0.18,0.0009,0.0028,0.007,0.051,0.005,0.683,0.0008,0.0002,1140.0,869.6407,680.2058,2.7999973,799.72,98.853,842.0,0.821428399,0.5,1200.0,599.241,1.229017,6.813,-12.35,-8.986498,0.69,-6.958,1.73,128.0,5.27,5.31,1990.0
1350.0,9500.0,0.002,0.0001,0.0017,0.0001,0.0003,0.019,0.007,0.18,0.001,0.0027,0.007,0.044,0.0046,0.695,0.0009,0.0002,1140.0,849.77875,673.3895,2.7999983,997.465,108.098,850.0,0.821428463,0.5,1200.0,1042.887,1.209316,-6.601,-11.031,-6.644045,0.86,-6.96,1.72,129.0,5.87,5.98,1725.0
1350.0,9500.0,0.002,0.0001,0.0017,0.0001,0.0002,0.022,0.007,0.18,0.0009,0.0028,0.007,0.051,0.005,0.683,0.0008,0.0002,1140.0,853.4285,680.7804,2.7999976,1761.738,109.156,847.0,0.821428418,0.5,1200.0,1199.151,1.207138,1.193,-12.097,-7.231121,0.89,-7.006,1.73,124.0,5.48,5.63,2039.0
1350.0,9230.0,0.002,0.0001,0.0018,0.0001,0.0002,0.025,0.004,0.17,0.001,0.0016,0.007,0.048,0.0035,0.65,0.0004,0.0002,1140.0,842.7012,673.30994,2.7999952,1079.483,104.174,846.0,0.821428265,0.5,1200.0,1425.058,1.188082,-8.918,-2.182,8.761116,0.72,-6.472,1.74,126.0,5.53,5.53,1976.0
1350.0,9500.0,0.001,0.0001,0.0016,0.0001,0.0002,0.03,0.002,0.19,0.001,0.0015,0.007,0.047,0.005,0.685,0.0006,0.0004,1140.0,847.6191,675.8631,2.7999976,1717.548,107.7,843.0,0.821428418,0.5,1200.0,1024.204,1.183371,-17.25,-6.091,2.214921,0.84,-6.785,1.73,128.0,6.17,7.51,1863.0
1350.0,9500.0,0.002,0.0001,0.001,0.0001,0.0002,0.028,0.005,0.19,0.001,0.0019,0.007,0.044,0.0043,0.666,0.0004,0.0004,1140.0,842.7015,678.73883,2.8000011,1736.028,107.152,850.0,0.821428642,0.5,255.0,254.35,1.206332,-6.027,-7.129,2.186091,1.8,-6.482,1.74,125.0,5.73,5.73,2081.0
1350.0,9500.0,0.002,0.0001,0.001,0.0001,0.0002,0.028,0.005,0.19,0.001,0.0019,0.007,0.044,0.0043,0.666,0.0004,0.0004,1140.0,858.10236,681.18164,2.8000007,1271.537,104.04,840.0,0.821428616,0.5,1200.0,2069.214,1.206979,-7.692,-3.963,1.571216,0.87,-6.491,1.74,125.0,6.02,6.05,2064.0
1350.0,9500.0,0.002,0.0001,0.001,0.0001,0.0002,0.028,0.005,0.19,0.001,0.0019,0.007,0.044,0.0043,0.666,0.0004,0.0004,1140.0,854.4795,680.44556,2.8000007,1742.043,107.728,842.0,0.821428616,0.5,1220.0,4361.552,1.228321,-6.551,-3.908,7.29155,1.8,-6.664,1.74,124.0,5.79,5.8,2107.0
1350.0,9500.0,0.002,0.0001,0.001,0.0001,0.0002,0.028,0.005,0.19,0.001,0.0019,0.007,0.044,0.0043,0.666,0.0004,0.0004,1140.0,857.2362,682.1006,2.8,1745.971,107.366,846.0,0.821428571,0.5,255.0,1050.1,1.229345,-6.268,-6.141,5.218554,1.7,-6.548,1.74,128.0,5.8,5.8,2071.0
1350.0,9500.0,0.002,0.0001,0.001,0.0001,0.0002,0.028,0.005,0.19,0.001,0.0019,0.007,0.044,0.0043,0.666,0.0004,0.0004,1140.0,850.67346,680.08295,2.8000011,1106.539,107.674,850.0,0.821428642,0.5,1200.0,1181.741,1.237026,-11.476,-9.558,-5.446032,0.89,-6.494,1.74,126.0,5.79,5.8,2119.0
1350.0,9500.0,0.002,0.0001,0.001,0.0001,0.0002,0.028,0.005,0.19,0.001,0.0019,0.007,0.044,0.0043,0.666,0.0004,0.0004,1140.0,837.8463,678.57324,2.7999997,1735.504,109.329,852.0,0.821428552,0.5,1180.0,4325.832,1.167409,-4.904,-5.158,6.199274,0.88,-6.288,1.73,124.0,5.92,5.92,1924.0
1350.0,9500.0,0.002,0.0001,0.001,0.0001,0.0002,0.028,0.005,0.19,0.001,0.0019,0.007,0.044,0.0043,0.666,0.0004,0.0004,1140.0,856.2194,679.3281,2.8000004,1736.176,106.526,842.0,0.821428597,0.5,1180.0,4329.498,1.188343,-6.93,-8.598,3.673174,0.86,-6.298,1.74,127.0,5.85,5.85,2001.0
1350.0,9500.0,0.002,0.0001,0.0018,0.0001,0.0002,0.025,0.004,0.17,0.001,0.0016,0.007,0.048,0.0035,0.65,0.0004,0.0002,1140.0,849.35583,678.9289,2.7999997,1740.729,109.227,841.0,0.821428552,0.5,1180.0,4354.361,1.167755,-5.272,-5.752,5.85854,0.89,-6.281,1.74,123.0,5.95,5.95,2006.0
1350.0,9500.0,0.002,0.0001,0.0018,0.0001,0.0002,0.025,0.004,0.17,0.001,0.0016,0.007,0.048,0.0035,0.65,0.0004,0.0002,1140.0,851.0532,679.63947,2.8000007,1737.949,107.102,847.0,0.821428616,0.5,1180.0,4339.174,1.181279,-8.051,-10.496,1.498588,0.88,-6.311,1.74,124.0,5.88,5.88,2023.0
1350.0,9280.0,0.002,0.0001,0.0018,0.0001,0.0002,0.025,0.004,0.17,0.001,0.0016,0.007,0.048,0.0035,0.65,0.0004,0.0002,1140.0,858.9191,679.76337,2.7999988,1721.986,108.567,843.0,0.821428495,0.5,1180.0,4252.416,1.168968,-4.259,-5.187,5.737794,0.73,-6.29,1.74,125.0,5.85,5.85,2018.0
1350.0,9500.0,0.001,0.0001,0.0016,0.0001,0.0002,0.03,0.002,0.19,0.001,0.0015,0.007,0.047,0.005,0.685,0.0006,0.0004,1140.0,855.57446,679.9693,2.7999995,1736.852,107.681,843.0,0.82142854,0.5,1180.0,4333.182,1.203731,-9.397,-13.34,-1.659813,0.87,-6.273,1.73,127.0,6.08,6.08,1860.0
1350.0,9500.0,0.002,0.0001,0.0018,0.0001,0.0002,0.025,0.004,0.17,0.001,0.0016,0.007,0.048,0.0035,0.65,0.0004,0.0002,1140.0,853.0207,678.1912,2.799999,1737.619,108.166,852.0,0.821428508,0.5,1180.0,4337.368,1.192478,-6.581,-7.0,5.229686,0.84,-6.254,1.74,124.0,6.13,6.13,2026.0
1350.0,9500.0,0.001,0.0001,0.0016,0.0001,0.0002,0.03,0.002,0.19,0.001,0.0015,0.007,0.047,0.005,0.685,0.0006,0.0004,1140.0,853.4459,679.68115,2.800001,1090.782,102.663,841.0,0.821428635,0.5,1200.0,1463.578,1.166306,-7.866,-11.899,-3.30636,1.79,-6.78,1.73,123.0,5.92,5.95,1898.0
1350.0,9500.0,0.002,0.0001,0.0018,0.0001,0.0002,0.025,0.004,0.17,0.001,0.0016,0.007,0.048,0.0035,0.65,0.0004,0.0002,1140.0,853.65546,678.5499,2.7999997,1099.984,102.355,841.0,0.821428552,0.5,1183.0,1495.241,1.168098,-6.41,-7.449,5.354467,1.5,-7.003,1.73,121.0,5.56,5.56,1921.0
1350.0,9500.0,0.002,0.0001,0.0018,0.0001,0.0002,0.025,0.004,0.17,0.001,0.0016,0.007,0.048,0.0035,0.65,0.0004,0.0002,1140.0,861.4063,680.16437,2.7999976,1096.373,106.571,843.0,0.821428418,0.5,1200.0,1482.783,1.159678,-5.668,-7.663,4.629598,1.5,-6.692,1.74,123.0,5.82,5.82,2086.0
1350.0,9500.0,0.001,0.0001,0.0016,0.0001,0.0002,0.03,0.002,0.19,0.001,0.0015,0.007,0.047,0.005,0.685,0.0006,0.0004,1140.0,847.5148,680.13416,2.8000016,1735.367,106.159,845.0,0.821428673,0.5,196.0,1041.428,1.229494,-9.568,-1.639,8.042121,0.87,-6.497,1.73,126.0,6.11,6.11,1853.0
1350.0,9500.0,0.001,0.0001,0.0016,0.0001,0.0002,0.03,0.002,0.19,0.001,0.0015,0.007,0.047,0.005,0.685,0.0006,0.0004,1140.0,850.898,680.5952,2.7999997,1099.874,99.679,843.0,0.821428552,0.5,1183.0,1494.861,1.169063,-6.186,-7.538,0.8130081,1.6,-7.033,1.72,125.0,5.39,5.43,1898.0
1305.0,9500.0,0.001,0.0002,0.0009,0.0003,0.0002,0.017,0.008,0.19,0.001,0.003,0.008,0.04,0.005,0.72,0.0007,0.0002,1140.0,839.7372,669.97516,2.799999,1756.324,107.489,848.0,0.821428508,0.5,196.0,945.151,1.210154,-12.024,-1.288,9.500714,0.84,-6.506,1.74,126.0,5.58,5.59,2013.0
1305.0,9200.0,0.001,0.0002,0.0009,0.0003,0.0002,0.017,0.008,0.19,0.001,0.003,0.008,0.04,0.005,0.72,0.0007,0.0002,1140.0,856.7922,672.95703,2.799997,1738.733,109.661,845.0,0.82142838,0.5,177.0,1016.459,1.198791,-6.647,-3.464,7.764982,1.6,-6.364,1.74,127.0,5.6,5.62,2064.0
1305.0,9500.0,0.001,0.0002,0.0009,0.0003,0.0002,0.017,0.008,0.19,0.001,0.003,0.008,0.04,0.005,0.72,0.0007,0.0002,1140.0,845.8337,674.5902,2.7999997,1730.571,107.319,844.0,0.821428552,0.5,196.0,1029.022,1.234764,-11.058,-0.878,9.638951,0.78,-6.509,1.74,124.0,5.59,5.62,1945.0
1305.0,9200.0,0.001,0.0002,0.0009,0.0003,0.0002,0.017,0.008,0.19,0.001,0.003,0.008,0.04,0.005,0.72,0.0007,0.0002,1140.0,861.6474,678.2905,2.7999976,1726.555,107.417,849.0,0.821428418,0.5,196.0,1041.845,1.208751,-12.464,-1.703,9.528959,0.8,-6.492,1.74,124.0,5.65,5.68,2039.0
1300.0,9450.0,0.204,0.0003,0.0024,0.0002,0.0002,0.02,0.008,0.32,0.001,0.0014,0.007,0.03,0.0041,1.329,0.0015,0.0009,1140.0,880.1636,614.4472,2.699994,1659.043,102.777,840.0,0.814814403,0.5,1215.0,1078.871,1.184503,-11.838,0.902,10.0625,0.85,-6.511,1.75,143.0,4.39,5.24,2078.0
1300.0,9420.0,0.204,0.0003,0.0024,0.0002,0.0002,0.02,0.008,0.32,0.001,0.0014,0.007,0.03,0.0041,1.329,0.0015,0.0009,1140.0,887.09863,617.0722,2.6999984,939.98,95.557,850.0,0.814814705,0.5,1200.0,499.575,1.189408,-22.509,-39.96,-37.26702,0.84,-6.48,1.73,141.0,3.91,3.92,1846.0
1300.0,9370.0,0.207,0.0003,0.0022,0.0001,0.0002,0.02,0.007,0.34,0.001,0.0014,0.007,0.03,0.0038,1.3,0.001,0.001,1140.0,870.9466,618.8993,2.6999993,943.76,90.215,849.0,0.814814767,0.5,1200.0,649.894,1.223286,-20.939,-19.042,0.002304796,0.86,-7.037,1.71,138.0,4.17,4.19,1576.0
1300.0,9600.0,0.256,0.0002,0.0019,0.0001,0.0002,0.02,0.009,0.35,0.001,0.0011,0.008,0.03,0.0047,1.361,0.0007,0.0008,1140.0,868.00183,620.8384,2.700002,1704.723,97.491,842.0,0.814814952,0.5,76.2,1312.325,1.220775,-19.847,-23.067,-5.181918,4.6,-7.306,1.7,147.0,4.33,4.33,1517.0
1300.0,9410.0,0.204,0.0003,0.0024,0.0002,0.0002,0.02,0.008,0.32,0.001,0.0014,0.007,0.03,0.0041,1.329,0.0015,0.0009,1140.0,883.54803,617.0766,2.7000003,1272.776,91.127,849.0,0.814814835,0.5,1200.0,2000.212,1.221326,-16.063,-6.846,4.912097,0.82,-7.017,1.7,143.0,4.18,4.19,1450.0
1300.0,9580.0,0.256,0.0002,0.0019,0.0001,0.0002,0.02,0.009,0.35,0.001,0.0011,0.008,0.03,0.0047,1.361,0.0007,0.0008,1140.0,865.76575,624.62854,2.7000003,963.663,97.445,848.0,0.814814835,0.5,1200.0,852.017,1.226849,-17.211,-29.309,-15.27779,0.8,-6.994,1.7,145.0,4.35,4.35,1552.0
1300.0,9440.0,0.204,0.0003,0.0024,0.0002,0.0002,0.02,0.008,0.32,0.001,0.0014,0.007,0.03,0.0041,1.329,0.0015,0.0009,1140.0,879.8753,614.30115,2.6999984,952.07,86.05,853.0,0.814814705,0.5,1200.0,914.225,1.157153,-18.575,-19.403,-11.75518,0.74,-6.308,1.71,142.0,4.36,4.36,1574.0
1300.0,9420.0,0.204,0.0003,0.0024,0.0002,0.0002,0.02,0.008,0.32,0.001,0.0014,0.007,0.03,0.0041,1.329,0.0015,0.0009,1140.0,868.41364,628.91254,2.6999993,952.771,94.111,847.0,0.814814767,0.5,1200.0,218.259,1.226802,-19.995,-26.333,2.926121,0.81,-6.972,1.7,143.0,4.3,4.3,1411.0
1300.0,9370.0,0.204,0.0003,0.0024,0.0002,0.0002,0.02,0.008,0.32,0.001,0.0014,0.007,0.03,0.0041,1.329,0.0015,0.0009,1140.0,881.6807,621.3943,2.6999986,966.645,89.845,849.0,0.814814719,0.5,1200.0,932.909,1.236099,-19.342,-33.858,-7.703189,0.89,-7.074,1.69,145.0,4.35,4.35,1394.0
1300.0,9410.0,0.204,0.0003,0.0024,0.0002,0.0002,0.02,0.008,0.32,0.001,0.0014,0.007,0.03,0.0041,1.329,0.0015,0.0009,1140.0,865.86365,627.1394,2.6999998,943.464,91.032,844.0,0.814814801,0.5,1200.0,977.919,1.195447,-22.222,-32.436,-10.72619,0.77,-6.51,1.69,144.0,4.18,4.32,1391.0
1300.0,9380.0,0.207,0.0003,0.0022,0.0001,0.0002,0.02,0.007,0.34,0.001,0.0014,0.007,0.03,0.0038,1.3,0.001,0.001,1140.0,876.84625,622.28827,2.6999974,948.154,92.902,846.0,0.814814636,0.5,1200.0,1006.775,1.218964,-15.15,-16.036,-3.670707,0.85,-6.99,1.71,140.0,4.19,4.22,1621.0
1300.0,9600.0,0.256,0.0002,0.0019,0.0001,0.0002,0.02,0.009,0.35,0.001,0.0011,0.008,0.03,0.0047,1.361,0.0007,0.0008,1140.0,863.85425,621.00916,2.699999,943.195,92.907,848.0,0.814814746,0.5,1200.0,992.039,1.255006,-15.953,-22.69,-15.37458,0.76,-6.979,1.7,144.0,4.02,4.03,1543.0
1300.0,9440.0,0.204,0.0003,0.0024,0.0002,0.0002,0.02,0.008,0.32,0.001,0.0014,0.007,0.03,0.0041,1.329,0.0015,0.0009,1140.0,877.98193,622.72626,2.6999972,966.73,91.629,841.0,0.814814623,0.5,1200.0,973.036,1.215073,-14.741,-29.264,-10.99623,0.78,-7.506,1.7,144.0,4.17,4.17,1489.0
1300.0,9370.0,0.207,0.0003,0.0022,0.0001,0.0002,0.02,0.007,0.34,0.001,0.0014,0.007,0.03,0.0038,1.3,0.001,0.001,1140.0,864.2346,623.35443,2.6999986,941.286,93.052,846.0,0.814814719,0.5,1200.0,838.004,1.213733,-18.287,-24.138,-10.99978,0.81,-6.986,1.7,141.0,4.07,4.08,1539.0
1300.0,9360.0,0.207,0.0003,0.0022,0.0001,0.0002,0.02,0.007,0.34,0.001,0.0014,0.007,0.03,0.0038,1.3,0.001,0.001,1140.0,877.7565,621.26666,2.6999981,943.072,92.451,850.0,0.814814684,0.5,1200.0,841.189,1.194844,-19.847,-19.632,-0.6443203,0.79,-6.981,1.71,140.0,4.33,4.38,1583.0
1300.0,9500.0,0.207,0.0003,0.0022,0.0001,0.0002,0.02,0.007,0.34,0.001,0.0014,0.007,0.03,0.0038,1.3,0.001,0.001,1140.0,864.3306,620.7271,2.6999989,1678.329,89.662,849.0,0.814814739,0.5,1200.0,959.236,1.216745,-22.262,-38.867,-16.56123,0.77,-6.49,1.7,144.0,4.06,4.06,1543.0
1300.0,9470.0,0.256,0.0002,0.0019,0.0001,0.0002,0.02,0.009,0.35,0.001,0.0011,0.008,0.03,0.0047,1.361,0.0007,0.0008,1140.0,872.78986,621.17914,2.7000005,962.012,94.039,849.0,0.814814849,0.5,1200.0,901.062,1.262925,-17.842,-15.088,2.921172,0.68,-6.979,1.71,145.0,4.31,4.34,1618.0
1300.0,9500.0,0.256,0.0002,0.0019,0.0001,0.0002,0.02,0.009,0.35,0.001,0.0011,0.008,0.03,0.0047,1.361,0.0007,0.0008,1140.0,860.1886,618.7211,2.7,962.47,88.824,842.0,0.814814815,0.5,1200.0,840.127,1.216176,-19.497,-18.18,-3.409654,0.76,-7.017,1.7,140.0,4.06,4.09,1521.0
1300.0,9420.0,0.207,0.0003,0.0022,0.0001,0.0002,0.02,0.007,0.34,0.001,0.0014,0.007,0.03,0.0038,1.3,0.001,0.001,1140.0,875.7819,620.51886,2.6999977,962.281,90.843,854.0,0.814814657,0.5,1200.0,265.393,1.157516,-21.395,-28.617,-16.33205,0.73,-6.215,1.71,139.0,4.13,4.13,1680.0
1300.0,9360.0,0.207,0.0003,0.0022,0.0001,0.0002,0.02,0.007,0.34,0.001,0.0014,0.007,0.03,0.0038,1.3,0.001,0.001,1140.0,861.851,620.64294,2.7,952.691,93.284,850.0,0.814814815,0.5,1200.0,952.654,1.215078,-18.882,-14.754,-1.425053,0.73,-7.013,1.7,140.0,4.1,4.14,1540.0
1300.0,9390.0,0.207,0.0003,0.0022,0.0001,0.0002,0.02,0.007,0.34,0.001,0.0014,0.007,0.03,0.0038,1.3,0.001,0.001,1140.0,873.03204,621.764,2.6999989,905.829,88.704,847.0,0.814814739,0.5,1200.0,883.513,1.203618,-5.797,-15.281,-3.440191,0.85,-6.947,1.69,141.0,3.99,4.02,1329.0
1300.0,9500.0,0.256,0.0002,0.0019,0.0001,0.0002,0.02,0.009,0.35,0.001,0.0011,0.008,0.03,0.0047,1.361,0.0007,0.0008,1140.0,860.343,619.37646,2.6999998,950.147,87.699,847.0,0.814814801,0.5,1200.0,938.429,1.203665,-20.567,-14.898,-1.4764,0.73,-6.997,1.69,144.0,3.93,3.93,1325.0
1300.0,9380.0,0.207,0.0003,0.0022,0.0001,0.0002,0.02,0.007,0.34,0.001,0.0014,0.007,0.03,0.0038,1.3,0.001,0.001,1140.0,872.0734,619.64813,2.699997,941.908,93.111,850.0,0.814814609,0.5,1200.0,988.229,1.22081,-18.527,-30.8,-15.76951,0.86,-6.991,1.7,141.0,3.96,4.0,1539.0
1300.0,7400.0,0.256,0.0002,0.0019,0.0001,0.0002,0.02,0.009,0.35,0.001,0.0011,0.008,0.03,0.0047,1.361,0.0007,0.0008,1140.0,853.4241,620.34155,2.700002,961.279,90.805,846.0,0.814814952,0.5,1200.0,900.212,1.215026,-17.913,-22.321,-8.722401,0.89,-6.96,1.69,144.0,3.94,3.94,1377.0
1300.0,7400.0,0.256,0.0002,0.0019,0.0001,0.0002,0.02,0.009,0.35,0.001,0.0011,0.008,0.03,0.0047,1.361,0.0007,0.0008,1140.0,865.2579,621.8133,2.6999967,946.779,88.694,848.0,0.814814588,0.5,1200.0,1002.682,1.187685,-21.009,-38.716,-35.47298,0.71,-7.039,1.7,144.0,3.92,3.92,1408.0
1350.0,7100.0,0.001,0.0001,0.001,0.0002,0.0002,0.022,0.007,0.18,0.0017,0.0027,0.007,0.04,0.0038,0.675,0.0008,0.0002,1140.0,836.0986,679.9953,2.7999983,1527.241,103.961,845.0,0.821428463,0.5,196.0,1043.284,1.199504,-10.077,-1.265,8.313301,0.79,-6.494,1.73,127.0,5.51,5.53,1939.0
1350.0,9500.0,0.002,0.0001,0.0015,0.0001,0.0002,0.025,0.007,0.2,0.001,0.0026,0.007,0.045,0.005,0.681,0.0008,0.0002,1140.0,842.78326,675.0683,2.799998,1751.833,101.108,845.0,0.821428444,0.5,237.0,1301.911,1.196101,-11.715,-4.357,5.710714,0.82,-6.476,1.73,126.0,5.62,5.65,2005.0
1350.0,7100.0,0.001,0.0001,0.001,0.0002,0.0002,0.022,0.007,0.18,0.0017,0.0027,0.007,0.04,0.0038,0.675,0.0008,0.0002,1140.0,837.9825,676.8643,2.7999973,1530.822,105.92,848.0,0.821428399,0.5,196.0,1039.035,1.213117,-10.146,-1.584,8.214777,0.83,-6.521,1.73,126.0,5.57,5.6,1949.0
1350.0,9500.0,0.002,0.0001,0.0013,0.0001,0.0003,0.019,0.006,0.22,0.0006,0.0015,0.007,0.044,0.0042,0.72,0.0008,0.0004,1140.0,841.6241,677.3778,2.799997,1755.514,103.403,843.0,0.82142838,0.5,237.0,1432.696,1.197481,-10.26,-2.371,7.468084,0.76,-6.489,1.74,131.0,5.74,5.79,2030.0
1350.0,9500.0,0.001,0.0001,0.001,0.0003,0.0002,0.02,0.008,0.22,0.001,0.0028,0.008,0.044,0.005,0.694,0.0006,0.0003,1140.0,844.35657,677.6539,2.7999973,969.861,108.902,848.0,0.821428399,0.5,1200.0,1072.174,-99.0,-99.0,-99.0,-31.74529,0.77,-6.461,1.74,127.0,5.58,5.69,2010.0
1350.0,9500.0,0.001,0.0001,0.001,0.0003,0.0002,0.02,0.008,0.22,0.001,0.0028,0.008,0.044,0.005,0.694,0.0006,0.0003,1140.0,841.43304,679.96936,2.7999978,979.083,108.905,847.0,0.821428431,0.5,1200.0,1100.404,-99.0,-99.0,-99.0,-34.63369,0.76,-6.445,1.74,124.0,5.61,5.72,2029.0
1350.0,9500.0,0.001,0.0001,0.001,0.0003,0.0002,0.02,0.008,0.22,0.001,0.0028,0.008,0.044,0.005,0.694,0.0006,0.0003,1140.0,845.9727,679.86975,2.7999976,984.314,106.658,848.0,0.821428418,0.5,1200.0,1116.537,1.228094,-11.495,-8.952,4.931228,0.79,-6.649,1.74,128.0,5.65,5.67,2175.0
1350.0,9500.0,0.001,0.0001,0.001,0.0003,0.0002,0.02,0.008,0.22,0.001,0.0028,0.008,0.044,0.005,0.694,0.0006,0.0003,1140.0,843.3794,679.9891,2.7999973,979.933,108.566,841.0,0.821428399,0.5,1200.0,1103.02,1.208375,-7.258,-3.758,8.206532,0.73,-6.438,1.73,126.0,5.56,5.58,1943.0
1350.0,9500.0,0.002,0.0001,0.0015,0.0001,0.0002,0.025,0.007,0.2,0.001,0.0026,0.007,0.045,0.005,0.681,0.0008,0.0002,1140.0,845.5386,679.2053,2.7999976,977.709,100.731,848.0,0.821428418,0.5,1200.0,177.919,1.194938,-16.947,-16.043,-12.69744,0.81,-6.878,1.75,126.0,5.34,5.36,2211.0
1305.0,9500.0,0.001,0.0002,0.0009,0.0003,0.0002,0.017,0.008,0.19,0.001,0.003,0.008,0.04,0.005,0.72,0.0007,0.0002,1140.0,839.41205,678.9089,2.7999976,1088.505,105.299,844.0,0.821428418,0.5,1200.0,1455.783,1.168908,-24.355,-39.96,-29.12732,0.71,-6.492,1.74,129.0,6.15,6.15,1937.0
1350.0,9500.0,0.002,0.0001,0.0015,0.0001,0.0002,0.025,0.007,0.2,0.001,0.0026,0.007,0.045,0.005,0.681,0.0008,0.0002,1140.0,846.6574,681.0534,2.7999973,974.911,99.432,850.0,0.821428399,0.5,1200.0,985.775,1.17111,-14.748,-14.102,-8.771284,0.86,-7.022,1.75,125.0,5.46,5.47,2187.0
1305.0,9200.0,0.001,0.0002,0.0009,0.0003,0.0002,0.017,0.008,0.19,0.001,0.003,0.008,0.04,0.005,0.72,0.0007,0.0002,1140.0,841.23364,679.70435,2.7999978,951.942,106.556,849.0,0.821428431,0.5,60.0,1445.527,1.204766,-14.725,-14.701,-9.669001,0.83,-6.484,1.74,125.0,5.72,5.72,2112.0
1350.0,9500.0,0.002,0.0001,0.0015,0.0001,0.0002,0.025,0.007,0.2,0.001,0.0026,0.007,0.045,0.005,0.681,0.0008,0.0002,1140.0,846.35,679.7235,2.799998,1738.832,93.831,843.0,0.821428444,0.5,1200.0,1099.363,1.16924,-13.852,-9.875,-1.793402,0.79,-7.012,1.75,125.0,5.28,5.28,2217.0
1350.0,9600.0,0.001,0.0001,0.001,0.0002,0.0002,0.022,0.007,0.18,0.0017,0.0027,0.007,0.04,0.0038,0.675,0.0008,0.0002,1140.0,841.822,678.6882,2.7999976,1761.559,109.865,841.0,0.821428418,0.5,90.1,1029.565,1.21788,-15.891,-16.956,-10.33841,0.86,-6.495,1.74,125.0,5.76,5.76,1984.0
1350.0,9500.0,0.002,0.0001,0.0015,0.0001,0.0002,0.025,0.007,0.2,0.001,0.0026,0.007,0.045,0.005,0.681,0.0008,0.0002,1140.0,847.76776,678.1526,2.7999983,990.146,107.614,850.0,0.821428463,0.5,1200.0,794.904,1.216588,-14.661,-13.238,-2.479387,0.86,-6.434,1.74,126.0,5.72,5.72,2125.0
1350.0,9600.0,0.001,0.0001,0.001,0.0002,0.0002,0.022,0.007,0.18,0.0017,0.0027,0.007,0.04,0.0038,0.675,0.0008,0.0002,1140.0,842.66315,678.25977,2.799998,1756.434,109.281,848.0,0.821428444,0.5,90.1,1438.289,1.200402,-15.643,-15.254,-8.93884,0.82,-6.49,1.74,124.0,5.7,5.7,1945.0
1350.0,9500.0,0.002,0.0001,0.0013,0.0001,0.0003,0.019,0.006,0.22,0.0006,0.0015,0.007,0.044,0.0042,0.72,0.0008,0.0004,1140.0,848.8718,677.2818,2.7999988,983.285,107.132,849.0,0.821428495,0.5,1200.0,1113.356,1.264289,-14.787,-13.122,-5.768155,0.83,-6.506,1.74,126.0,6.0,6.0,2049.0
1350.0,9600.0,0.001,0.0001,0.001,0.0002,0.0002,0.022,0.007,0.18,0.0017,0.0027,0.007,0.04,0.0038,0.675,0.0008,0.0002,1140.0,842.98486,677.4716,2.799998,1763.578,107.383,847.0,0.821428444,0.5,196.0,1025.184,1.228151,-16.515,-23.295,-12.9862,0.85,-6.999,1.74,125.0,5.31,5.34,2056.0
1350.0,9500.0,0.002,0.0001,0.0013,0.0001,0.0003,0.019,0.006,0.22,0.0006,0.0015,0.007,0.044,0.0042,0.72,0.0008,0.0004,1140.0,849.548,677.4713,2.799998,971.945,108.877,843.0,0.821428444,0.5,1200.0,1078.53,-99.0,-99.0,-99.0,-34.35933,0.76,-6.473,1.73,128.0,5.45,5.59,1945.0
1350.0,9500.0,0.002,0.0001,0.0013,0.0001,0.0003,0.019,0.006,0.22,0.0006,0.0015,0.007,0.044,0.0042,0.72,0.0008,0.0004,1140.0,845.52374,676.53687,2.7999985,1754.2,109.473,842.0,0.821428476,0.5,87.1,1071.59,1.219073,-17.089,-18.073,-11.24692,0.73,-6.552,1.74,126.0,6.05,6.11,2032.0
1350.0,7100.0,0.001,0.0001,0.001,0.0002,0.0002,0.022,0.007,0.18,0.0017,0.0027,0.007,0.04,0.0038,0.675,0.0008,0.0002,1140.0,848.6415,676.5478,2.799998,983.946,97.681,840.0,0.821428444,0.5,1200.0,1115.4,1.181087,-4.17,-1.293,9.171937,0.8,-6.586,1.73,124.0,5.38,5.4,1886.0
1350.0,9500.0,0.002,0.0001,0.0013,0.0001,0.0003,0.019,0.006,0.22,0.0006,0.0015,0.007,0.044,0.0042,0.72,0.0008,0.0004,1140.0,845.0921,678.4678,2.7999988,987.318,96.212,849.0,0.821428495,0.5,1200.0,1032.272,1.160912,-14.963,-11.321,-5.925823,0.74,-6.961,1.74,127.0,5.74,5.74,2086.0
1350.0,9500.0,0.001,0.0001,0.001,0.0003,0.0002,0.02,0.008,0.22,0.001,0.0028,0.008,0.044,0.005,0.694,0.0006,0.0003,1140.0,852.94934,678.3585,2.799998,1096.564,106.073,847.0,0.821428444,0.5,1200.0,1483.444,1.189559,-25.211,-39.96,-30.33339,0.74,-6.156,1.74,129.0,5.74,5.74,1996.0
1350.0,9500.0,0.001,0.0001,0.001,0.0003,0.0002,0.02,0.008,0.22,0.001,0.0028,0.008,0.044,0.005,0.694,0.0006,0.0003,1140.0,845.9158,681.3127,2.7999988,985.439,102.64,844.0,0.821428495,0.5,1200.0,1029.299,1.191579,-13.15,-15.73,-11.09224,0.82,-6.519,1.75,127.0,5.69,5.71,2153.0
1305.0,9200.0,0.001,0.0001,0.0007,0.0003,0.0002,0.017,0.008,0.22,0.0018,0.003,0.008,0.043,0.005,0.677,0.0007,0.0002,1140.0,852.9613,679.84955,2.7999983,959.494,106.929,846.0,0.821428463,0.5,1200.0,1040.755,1.215197,-14.574,-12.152,-4.255511,0.86,-6.514,1.75,127.0,5.72,5.75,2158.0
1305.0,9100.0,0.001,0.0001,0.0007,0.0003,0.0002,0.017,0.008,0.22,0.0018,0.003,0.008,0.043,0.005,0.677,0.0007,0.0002,1140.0,845.3561,679.016,2.799999,953.598,108.964,849.0,0.821428508,0.5,1200.0,883.227,1.22364,-12.647,-12.137,-10.31889,0.81,-6.478,1.74,127.0,5.64,5.67,2095.0
1400.0,9400.0,0.004,0.0001,0.0016,0.0001,0.0002,0.04,0.005,0.25,0.001,0.0015,0.007,0.049,0.0048,0.674,0.0005,0.0006,1140.0,872.3651,680.1679,2.7999945,1275.016,92.515,849.0,0.821428221,0.5,1250.0,732.331,1.213571,-20.323,-26.575,-13.78348,0.8,-6.524,1.74,127.0,5.87,5.9,2067.0
1400.0,9500.0,0.004,0.0001,0.0016,0.0001,0.0002,0.04,0.005,0.25,0.001,0.0015,0.007,0.049,0.0048,0.674,0.0005,0.0006,1140.0,852.6793,668.93475,2.799998,978.512,102.585,850.0,0.821428444,0.5,1250.0,926.981,1.212406,-16.793,-27.571,-16.28305,0.85,-6.661,1.73,127.0,5.85,5.87,1913.0
1400.0,9500.0,0.004,0.0001,0.0016,0.0001,0.0002,0.04,0.005,0.25,0.001,0.0015,0.007,0.049,0.0048,0.674,0.0005,0.0006,1140.0,857.4203,672.3812,2.7999992,1735.152,94.448,844.0,0.82142852,0.5,1250.0,170.599,1.229825,-19.64,-28.575,-14.32294,0.73,-6.549,1.73,126.0,6.11,6.17,1968.0
1400.0,9500.0,0.004,0.0001,0.0016,0.0001,0.0002,0.04,0.005,0.25,0.001,0.0015,0.007,0.049,0.0048,0.674,0.0005,0.0006,1140.0,851.54596,672.36017,2.799999,981.941,104.753,842.0,0.821428508,0.5,1250.0,1109.209,1.214225,-14.907,-16.115,-4.147286,0.84,-6.521,1.74,126.0,6.45,6.48,1979.0
1400.0,7400.0,0.004,0.0001,0.0016,0.0001,0.0002,0.04,0.005,0.25,0.001,0.0015,0.007,0.049,0.0048,0.674,0.0005,0.0006,1140.0,849.47723,672.38806,2.8000011,1542.723,104.388,845.0,0.821428642,0.5,1250.0,860.943,1.227513,-16.418,-31.581,-13.50518,0.85,-6.993,1.73,124.0,5.73,5.73,1962.0
1400.0,9500.0,0.004,0.0001,0.0016,0.0001,0.0002,0.04,0.005,0.25,0.001,0.0015,0.007,0.049,0.0048,0.674,0.0005,0.0006,1140.0,849.42694,675.42926,2.7999992,972.853,104.525,851.0,0.82142852,0.5,1250.0,1081.304,1.186056,1.65,-3.846,7.458899,0.68,-6.185,1.74,126.0,6.3,6.3,1939.0
1400.0,7300.0,0.004,0.0001,0.0016,0.0001,0.0002,0.04,0.005,0.25,0.001,0.0015,0.007,0.049,0.0048,0.674,0.0005,0.0006,1140.0,856.4486,677.9793,2.8,1022.019,97.276,843.0,0.821428571,0.5,1250.0,989.35,1.189838,-14.512,-7.4,3.637655,0.77,-7.429,1.74,127.0,5.88,5.89,2017.0
1400.0,9500.0,0.007,0.0002,0.0016,0.0001,0.0007,0.04,0.004,0.22,0.001,0.004,0.008,0.047,0.0046,0.751,0.0008,0.0013,1140.0,874.0935,683.5871,2.8000004,1730.696,99.845,846.0,0.821428597,0.5,1250.0,1050.293,1.203022,-19.756,-38.662,-19.20144,0.84,-6.425,1.74,138.0,7.9,7.91,1674.0
1400.0,9500.0,0.007,0.0002,0.0016,0.0001,0.0007,0.04,0.004,0.22,0.001,0.004,0.008,0.047,0.0046,0.751,0.0008,0.0013,1140.0,855.2368,673.6787,2.8000002,972.345,94.638,844.0,0.821428584,0.5,1250.0,177.732,1.223621,-20.807,-26.498,-14.12678,0.87,-6.522,1.74,125.0,7.37,7.44,1773.0
1400.0,9500.0,0.007,0.0002,0.0016,0.0001,0.0007,0.04,0.004,0.22,0.001,0.004,0.008,0.047,0.0046,0.751,0.0008,0.0013,1140.0,849.7961,674.2627,2.800001,976.247,107.174,843.0,0.821428635,0.5,1250.0,1091.694,1.174834,-13.084,-27.749,-17.94191,0.84,-6.857,1.73,137.0,6.72,6.75,1860.0
1400.0,9500.0,0.007,0.0002,0.0016,0.0001,0.0007,0.04,0.004,0.22,0.001,0.004,0.008,0.047,0.0046,0.751,0.0008,0.0013,1140.0,854.66895,679.9283,2.7999995,970.604,105.857,850.0,0.82142854,0.5,1250.0,1074.437,1.242236,-16.801,-33.017,-11.68805,0.85,-6.619,1.74,135.0,7.37,7.38,1797.0
1400.0,9500.0,0.007,0.0002,0.0016,0.0001,0.0007,0.04,0.004,0.22,0.001,0.004,0.008,0.047,0.0046,0.751,0.0008,0.0013,1140.0,857.36584,684.04913,2.7999988,1709.709,103.512,845.0,0.821428495,0.5,1200.0,1342.028,1.229187,-9.542,-3.723,4.867133,0.85,-6.506,1.73,130.0,7.32,7.34,1732.0
1400.0,9500.0,0.007,0.0002,0.0016,0.0001,0.0007,0.04,0.004,0.22,0.001,0.004,0.008,0.047,0.0046,0.751,0.0008,0.0013,1140.0,854.728,680.79407,2.799999,1721.105,100.458,848.0,0.821428508,0.5,1200.0,334.243,1.190544,-10.508,-2.502,7.542603,0.83,-6.516,1.74,131.0,7.36,7.38,1776.0
1400.0,9500.0,0.007,0.0002,0.0016,0.0001,0.0007,0.04,0.004,0.22,0.001,0.004,0.008,0.047,0.0046,0.751,0.0008,0.0013,1140.0,854.06555,681.5437,2.7999988,1711.943,101.744,842.0,0.821428495,0.5,1200.0,1349.914,1.202264,-10.221,-3.176,6.72317,0.75,-6.496,1.73,131.0,6.86,6.88,1816.0
1400.0,9500.0,0.007,0.0002,0.0016,0.0001,0.0007,0.04,0.004,0.22,0.001,0.004,0.008,0.047,0.0046,0.751,0.0008,0.0013,1140.0,853.6124,680.7879,2.7999995,1743.811,0.0,0.0,0.82142854,0.5,1200.0,1312.911,0.0,0.0,0.0,0.0,0.88,0.0,1.74,134.0,7.13,7.21,1741.0
1305.0,7400.0,0.252,0.0003,0.0015,0.0001,0.0002,0.02,0.009,0.31,0.001,0.0018,0.007,0.03,0.0046,1.389,0.001,0.0008,1140.0,874.2037,621.49414,2.699996,954.363,97.611,847.0,0.81481454,0.5,1215.0,1025.328,1.261958,-13.574,-16.003,-4.642991,0.89,-6.823,1.69,146.0,4.17,4.18,1408.0
1305.0,9450.0,0.245,0.0003,0.0016,0.0001,0.0002,0.02,0.007,0.31,0.001,0.0014,0.007,0.025,0.0035,1.359,0.0014,0.0006,1140.0,877.89795,614.3647,2.6999986,1075.667,97.863,846.0,0.814814719,0.5,1215.0,1136.746,1.242859,-12.341,-15.025,-4.462711,0.86,-6.667,1.69,144.0,4.18,4.2,1370.0
1305.0,7400.0,0.252,0.0003,0.0015,0.0001,0.0002,0.02,0.009,0.31,0.001,0.0018,0.007,0.03,0.0046,1.389,0.001,0.0008,1140.0,868.3681,619.4648,2.7000003,957.737,97.611,845.0,0.814814835,0.5,1215.0,1035.462,1.2021,-13.268,-12.773,-4.699615,0.86,-6.847,1.69,141.0,4.06,4.08,1327.0
1305.0,9500.0,0.245,0.0003,0.0016,0.0001,0.0002,0.02,0.007,0.31,0.001,0.0014,0.007,0.025,0.0035,1.359,0.0014,0.0006,1140.0,877.8247,621.27374,2.6999986,1683.986,92.28,843.0,0.814814719,0.5,1220.0,4049.11,1.157877,-7.117,-5.661,2.624212,3.23,-7.029,1.69,148.0,4.08,4.08,1406.0
1305.0,9500.0,0.245,0.0003,0.0016,0.0001,0.0002,0.02,0.007,0.31,0.001,0.0014,0.007,0.025,0.0035,1.359,0.0014,0.0006,1140.0,877.8565,619.95544,2.6999996,1059.731,94.46,840.0,0.814814787,0.5,1215.0,1152.473,1.198282,-0.53,-18.547,-1.657088,0.79,-6.785,1.69,144.0,4.16,4.16,1362.0
1305.0,9500.0,0.253,0.0002,0.0015,0.0001,0.0002,0.02,0.007,0.32,0.001,0.0012,0.007,0.025,0.0048,1.326,0.0009,0.0006,1140.0,876.142,620.8365,2.6999986,1142.108,97.612,846.0,0.814814719,0.5,1215.0,1048.465,1.233499,-13.627,-10.465,-5.306928,0.81,-6.794,1.69,142.0,3.8,3.84,1353.0
1305.0,9500.0,0.253,0.0002,0.0015,0.0001,0.0002,0.02,0.007,0.32,0.001,0.0012,0.007,0.025,0.0048,1.326,0.0009,0.0006,1140.0,868.65137,617.9536,2.700002,1077.787,95.029,843.0,0.814814952,0.5,1205.0,1419.31,1.157408,-5.503,-4.2,1.287083,0.87,-6.503,1.7,151.0,3.98,3.98,1505.0
1305.0,9500.0,0.253,0.0002,0.0015,0.0001,0.0002,0.02,0.007,0.32,0.001,0.0012,0.007,0.025,0.0048,1.326,0.0009,0.0006,1140.0,872.09607,622.4892,2.6999993,937.364,97.089,842.0,0.814814767,0.5,1215.0,974.816,1.262809,-10.607,-4.059,-2.936675,0.88,-6.829,1.7,140.0,4.14,4.16,1482.0
1305.0,9500.0,0.253,0.0002,0.0015,0.0001,0.0002,0.02,0.007,0.32,0.001,0.0012,0.007,0.025,0.0048,1.326,0.0009,0.0006,1140.0,873.03265,621.21625,2.7000005,1060.025,93.834,840.0,0.814814849,0.5,1205.0,1251.051,1.194322,-3.381,-11.98,-1.828043,0.87,-6.517,1.71,141.0,4.21,4.25,1602.0
1305.0,9500.0,0.245,0.0003,0.0016,0.0001,0.0002,0.02,0.007,0.31,0.001,0.0014,0.007,0.025,0.0035,1.359,0.0014,0.0006,1140.0,881.00995,621.8578,2.6999989,1056.937,102.275,852.0,0.814814739,0.5,1205.0,1286.36,1.171215,-5.181,-3.584,7.415621,0.76,-6.44,1.7,152.0,4.32,4.35,1428.0
1305.0,9500.0,0.253,0.0002,0.0015,0.0001,0.0002,0.02,0.007,0.32,0.001,0.0012,0.007,0.025,0.0048,1.326,0.0009,0.0006,1140.0,874.5937,619.303,2.6999998,1406.58,98.616,853.0,0.814814801,0.5,1205.0,849.75,1.222866,-13.778,-10.188,-3.57346,0.72,-6.503,1.69,142.0,3.83,3.83,1421.0
1305.0,9450.0,0.245,0.0003,0.0016,0.0001,0.0002,0.02,0.007,0.31,0.001,0.0014,0.007,0.025,0.0035,1.359,0.0014,0.0006,1140.0,880.0985,621.86035,2.6999984,1055.301,99.754,851.0,0.814814705,0.5,1205.0,1343.968,1.194521,-11.574,-6.549,-1.894506,0.77,-6.503,1.69,145.0,4.03,4.03,1383.0
1305.0,9500.0,0.245,0.0003,0.0016,0.0001,0.0002,0.02,0.007,0.31,0.001,0.0014,0.007,0.025,0.0035,1.359,0.0014,0.0006,1140.0,873.0645,620.6415,2.6999996,1058.277,99.87,841.0,0.814814787,0.5,1205.0,1353.848,1.219821,-11.361,-4.859,-0.7442488,0.82,-6.5,1.69,144.0,3.88,3.9,1288.0
