Repository: Achyut-Krishna/JSW_Internship

# JSW_Internship
Property Prediction model using regression algorithms , this project is the part of my summer internship at JSW steel 2021  We were provided with raw data of 5135 rows and 45 columns which had to be cleaned first and later applied 5 different algorithms like KNN, Random Forest, ANN, Support Vector Regressor and Multiple Regressor to predict which gave the highest R2_score value and the least RMSE. Conclusion :- Random Forest was found to be relatively the best learner for this model and hence we deployed our machine learning model using html, css, flask.

File: final_data.csv (part 17 of 40)
Slab Width,Slab Length,AL,B,C,CA,NB,CR,CU,MN,MO,N,NI,P,S,SI,TI,V,Reheating Furnace Exit Temp,Finishing Temp,Coiling Temp,FM Exit Thickness,Coil Outr Dia,Avg line speed,weld pressure,Reduction Ratio,ACL-Thickness,ACL-Width,ACL-Length,O2 in Heating Element Furnace,Radiant Tube Furnace Dewpoint,After Tube Cooling Dewpoint,Rapid Jet Cooling Dewpoint,Coating Thickness,Drying Furnace Press,B50,Hardness,Coreloss-Before Aging,Coreloss After Aging,Permeability
1305.0,9500.0,0.253,0.0002,0.0015,0.0001,0.0002,0.02,0.007,0.32,0.001,0.0012,0.007,0.025,0.0048,1.326,0.0009,0.0006,1140.0,875.88416,620.4035,2.699999,1057.437,99.775,852.0,0.814814746,0.5,1205.0,1351.057,1.234107,-10.453,-2.942,2.017479,0.78,-6.505,1.7,143.0,3.9,3.9,1494.0
1305.0,9500.0,0.245,0.0003,0.0016,0.0001,0.0002,0.02,0.007,0.31,0.001,0.0014,0.007,0.025,0.0035,1.359,0.0014,0.0006,1140.0,874.42413,620.55206,2.6999986,1101.522,0.0,0.0,0.814814719,0.5,1205.0,1339.0,0.0,0.0,0.0,0.0,0.83,0.0,1.7,142.0,4.08,4.12,1472.0
1305.0,9500.0,0.253,0.0002,0.0015,0.0001,0.0002,0.02,0.007,0.32,0.001,0.0012,0.007,0.025,0.0048,1.326,0.0009,0.0006,1140.0,876.97345,619.08136,2.6999993,1057.081,97.703,851.0,0.814814767,0.5,1205.0,1349.873,1.207692,-11.782,-2.676,3.963281,0.73,-6.5,1.7,142.0,3.87,3.87,1471.0
1305.0,9500.0,0.245,0.0003,0.0016,0.0001,0.0002,0.02,0.007,0.31,0.001,0.0014,0.007,0.025,0.0035,1.359,0.0014,0.0006,1140.0,867.4221,623.48566,2.6999984,1667.806,96.199,850.0,0.814814705,0.5,1200.0,1069.851,1.209095,-12.6,-0.007,9.509537,0.79,-6.515,1.74,145.0,4.0,4.35,1983.0
1305.0,9500.0,0.253,0.0002,0.0015,0.0001,0.0002,0.02,0.007,0.32,0.001,0.0012,0.007,0.025,0.0048,1.326,0.0009,0.0006,1140.0,873.5325,620.7269,2.6999993,1092.871,97.625,851.0,0.814814767,0.5,1205.0,1154.003,1.179798,-3.783,-14.009,-0.3767079,0.77,-6.516,1.7,140.0,3.94,3.97,1546.0
1305.0,9600.0,0.252,0.0003,0.0015,0.0001,0.0002,0.02,0.009,0.31,0.001,0.0018,0.007,0.03,0.0046,1.389,0.001,0.0008,1140.0,876.75806,623.8753,2.6999977,1040.325,99.203,854.0,0.814814657,0.5,1205.0,1294.669,1.250795,-11.894,-1.903,8.147587,0.76,-6.506,1.69,144.0,3.94,3.95,1265.0
1305.0,9600.0,0.252,0.0003,0.0015,0.0001,0.0002,0.02,0.009,0.31,0.001,0.0018,0.007,0.03,0.0046,1.389,0.001,0.0008,1140.0,879.1044,620.0551,2.6999986,1081.448,97.596,841.0,0.814814719,0.5,1205.0,1431.729,1.178356,-2.858,-8.605,-0.8353751,0.88,-6.532,1.7,146.0,4.26,4.3,1516.0
1305.0,9500.0,0.252,0.0003,0.0015,0.0001,0.0002,0.02,0.009,0.31,0.001,0.0018,0.007,0.03,0.0046,1.389,0.001,0.0008,1140.0,877.16656,620.6346,2.699998,1062.915,99.565,840.0,0.814814678,0.5,1205.0,1369.303,1.186725,-3.373,-14.443,-2.252093,0.66,-6.514,1.69,145.0,3.87,3.88,1310.0
1305.0,9500.0,0.253,0.0002,0.0015,0.0001,0.0002,0.02,0.007,0.32,0.001,0.0012,0.007,0.025,0.0048,1.326,0.0009,0.0006,1140.0,877.8767,618.9788,2.6999996,1055.393,99.099,850.0,0.814814787,0.5,1205.0,1344.273,1.218608,-11.309,-1.666,7.445086,0.74,-6.551,1.7,142.0,4.03,4.03,1503.0
1305.0,9500.0,0.252,0.0003,0.0015,0.0001,0.0002,0.02,0.009,0.31,0.001,0.0018,0.007,0.03,0.0046,1.389,0.001,0.0008,1140.0,875.9226,621.149,2.6999993,1061.152,97.572,843.0,0.814814767,0.5,1205.0,1363.418,1.217667,-2.403,-7.428,1.768375,0.84,-6.499,1.7,145.0,4.26,4.3,1530.0
1305.0,9600.0,0.252,0.0003,0.0015,0.0001,0.0002,0.02,0.009,0.31,0.001,0.0018,0.007,0.03,0.0046,1.389,0.001,0.0008,1140.0,872.77594,623.1696,2.6999993,1071.202,95.072,855.0,0.814814767,0.5,1205.0,1397.081,1.247194,-14.122,-4.362,6.419412,0.87,-6.501,1.69,145.0,4.05,4.05,1344.0
1305.0,9600.0,0.252,0.0003,0.0015,0.0001,0.0002,0.02,0.009,0.31,0.001,0.0018,0.007,0.03,0.0046,1.389,0.001,0.0008,1140.0,875.65735,621.33936,2.6999984,1080.633,92.598,851.0,0.814814705,0.5,1205.0,1155.483,1.183052,-2.589,-8.302,-0.9855666,0.7,-6.488,1.69,143.0,3.88,3.91,1268.0
1130.0,9500.0,0.295,0.0003,0.0025,0.0003,0.0004,0.02,0.008,0.33,0.0018,0.0017,0.008,0.035,0.005,1.8,0.001,0.0004,1140.0,865.4905,682.0382,2.6999998,1244.312,0.0,0.0,0.814814801,0.5,114.3,1045.408,0.0,0.0,0.0,0.0,3.5,0.0,1.72,168.0,3.01,3.04,1710.0
1130.0,7200.0,0.282,0.0003,0.0022,0.0003,0.0024,0.018,0.008,0.32,0.0021,0.0027,0.008,0.031,0.0037,1.8,0.001,0.0004,1140.0,867.20624,685.0817,2.6999984,1455.699,87.694,842.0,0.814814705,0.5,1055.0,1861.442,1.158135,-24.893,-39.971,-35.16809,0.74,-6.539,1.69,171.0,3.88,3.88,1353.0
1130.0,9500.0,0.295,0.0003,0.0025,0.0003,0.0004,0.02,0.008,0.33,0.0018,0.0017,0.008,0.035,0.005,1.8,0.001,0.0004,1140.0,870.0615,686.1609,2.7000008,1684.406,87.054,846.0,0.81481487,0.5,1060.0,4051.336,1.225286,-16.811,-15.385,-22.2638,1.18,-6.51,1.71,164.0,3.21,3.21,1492.0
1130.0,9500.0,0.295,0.0003,0.0025,0.0003,0.0004,0.02,0.008,0.33,0.0018,0.0017,0.008,0.035,0.005,1.8,0.001,0.0004,1140.0,874.7687,684.62427,2.6999981,1550.661,81.212,849.0,0.814814684,0.5,95.25,971.422,1.193232,-27.009,-39.961,-32.62888,0.73,-6.75,1.7,165.0,3.12,3.12,1471.0
1130.0,9500.0,0.295,0.0003,0.0025,0.0003,0.0004,0.02,0.008,0.33,0.0018,0.0017,0.008,0.035,0.005,1.8,0.001,0.0004,1140.0,867.8991,684.2956,2.7,1685.586,87.828,852.0,0.814814815,0.5,1060.0,4057.579,1.223188,-16.828,-15.435,-23.15349,1.27,-6.499,1.71,166.0,3.11,3.11,1592.0
1130.0,7300.0,0.289,0.0001,0.0025,0.0001,0.0003,0.02,0.006,0.33,0.0014,0.0019,0.007,0.041,0.005,1.776,0.001,0.0003,1140.0,871.8614,685.1856,2.7,1513.028,87.837,845.0,0.814814815,0.5,454.0,488.715,1.205394,-18.144,0.126,8.825833,1.7,-6.981,1.71,158.0,3.24,3.25,1557.0
1130.0,7300.0,0.289,0.0001,0.0025,0.0001,0.0003,0.02,0.006,0.33,0.0014,0.0019,0.007,0.041,0.005,1.776,0.001,0.0003,1140.0,869.7887,686.92206,2.7,1519.951,88.946,849.0,0.814814815,0.5,454.0,1007.482,1.227048,-17.125,3.028,11.87322,1.9,-7.015,1.72,163.0,3.18,3.18,1593.0
1130.0,7100.0,0.282,0.0003,0.0022,0.0003,0.0024,0.018,0.008,0.32,0.0021,0.0027,0.008,0.031,0.0037,1.8,0.001,0.0004,1140.0,876.27466,687.4966,2.699998,1461.072,87.939,851.0,0.814814678,0.5,1055.0,296.997,1.217985,-13.354,0.068,9.373212,1.75,-6.987,1.7,161.0,3.59,3.6,1385.0
1130.0,9500.0,0.289,0.0001,0.0025,0.0001,0.0003,0.02,0.006,0.33,0.0014,0.0019,0.007,0.041,0.005,1.776,0.001,0.0003,1140.0,867.6047,689.686,2.6999998,1557.521,85.548,848.0,0.814814801,0.5,454.0,979.893,1.246223,-18.796,-2.932,6.990558,1.11,-6.489,1.7,162.0,3.12,3.12,1434.0
1130.0,7300.0,0.289,0.0001,0.0025,0.0001,0.0003,0.02,0.006,0.33,0.0014,0.0019,0.007,0.041,0.005,1.776,0.001,0.0003,1140.0,869.48413,689.7327,2.6999986,1512.995,87.825,849.0,0.814814719,0.5,454.0,719.524,1.221617,-18.429,-0.353,8.690232,1.73,-7.004,1.71,159.0,3.26,3.26,1528.0
1130.0,9500.0,0.295,0.0003,0.0025,0.0003,0.0004,0.02,0.008,0.33,0.0018,0.0017,0.008,0.035,0.005,1.8,0.001,0.0004,1140.0,871.11096,690.1097,2.7000003,1695.134,88.02,851.0,0.814814835,0.5,76.2,1270.684,1.211844,-23.783,-39.96,-39.69285,1.35,-7.797,1.7,168.0,3.25,3.26,1519.0
1130.0,9500.0,0.295,0.0003,0.0025,0.0003,0.0004,0.02,0.008,0.33,0.0018,0.0017,0.008,0.035,0.005,1.8,0.001,0.0004,1140.0,876.70654,689.8997,2.6999989,1679.752,94.408,847.0,0.814814739,0.5,1060.0,4028.362,1.195998,-11.554,-3.565,4.48303,1.34,-6.786,1.71,163.0,3.43,3.43,1536.0
1130.0,9500.0,0.295,0.0003,0.0025,0.0003,0.0004,0.02,0.008,0.33,0.0018,0.0017,0.008,0.035,0.005,1.8,0.001,0.0004,1140.0,868.167,688.4199,2.6999998,1717.926,84.144,848.0,0.814814801,0.5,114.3,1336.463,1.220512,-24.579,-39.96,-27.44991,2.65,-8.007,1.7,171.0,3.17,3.17,1451.0
1130.0,7300.0,0.289,0.0001,0.0025,0.0001,0.0003,0.02,0.006,0.33,0.0014,0.0019,0.007,0.041,0.005,1.776,0.001,0.0003,1140.0,877.684,689.2603,2.6999965,1476.498,86.129,840.0,0.814814575,0.5,95.25,932.093,1.164254,-26.574,-39.97,-33.40481,0.72,-6.534,1.71,175.0,3.31,3.31,1586.0
1130.0,7100.0,0.282,0.0003,0.0022,0.0003,0.0024,0.018,0.008,0.32,0.0021,0.0027,0.008,0.031,0.0037,1.8,0.001,0.0004,1140.0,873.0818,687.3532,2.7,1488.121,97.918,851.0,0.814814815,0.5,1060.0,2765.052,1.181339,-7.822,-5.028,6.490862,1.2,-6.493,1.73,167.0,3.42,3.42,1338.0
1130.0,7100.0,0.282,0.0003,0.0022,0.0003,0.0024,0.018,0.008,0.32,0.0021,0.0027,0.008,0.031,0.0037,1.8,0.001,0.0004,1140.0,875.52295,688.43915,2.6999986,1494.032,97.763,841.0,0.814814719,0.5,1060.0,349.477,1.158378,-8.184,-7.311,5.136554,1.2,-6.531,1.71,170.0,3.4,3.4,1400.0
1130.0,9500.0,0.3,0.0003,0.0025,0.0003,0.0003,0.02,0.008,0.3,0.002,0.0016,0.008,0.037,0.005,1.772,0.001,0.0005,1140.0,870.9769,687.1561,2.6999989,1691.322,97.585,846.0,0.814814739,0.5,1060.0,4089.653,1.21478,-10.969,-2.566,5.672665,1.14,-6.788,1.71,160.0,3.4,3.41,1507.0
1130.0,9500.0,0.282,0.0003,0.0022,0.0003,0.0024,0.018,0.008,0.32,0.0021,0.0027,0.008,0.031,0.0037,1.8,0.001,0.0004,1140.0,879.50464,690.3813,2.699998,1716.482,0.0,0.0,0.814814678,0.5,1060.0,4101.0,0.0,0.0,0.0,0.0,1.22,0.0,1.71,167.0,3.45,3.45,1431.0
1130.0,9500.0,0.289,0.0001,0.0025,0.0001,0.0003,0.02,0.006,0.33,0.0014,0.0019,0.007,0.041,0.005,1.776,0.001,0.0003,1140.0,868.3813,688.21576,2.699999,1713.005,94.788,844.0,0.814814746,0.5,1060.0,4203.958,1.204674,-13.573,-4.852,3.973408,1.24,-6.835,1.71,161.0,3.36,3.36,1589.0
1130.0,9500.0,0.289,0.0001,0.0025,0.0001,0.0003,0.02,0.006,0.33,0.0014,0.0019,0.007,0.041,0.005,1.776,0.001,0.0003,1140.0,875.92725,689.6735,2.6999977,1715.348,82.503,851.0,0.814814657,0.5,114.3,916.592,1.190967,-24.838,-39.96,-27.27149,2.7,-7.998,1.71,170.0,3.25,3.25,1512.0
1130.0,9500.0,0.3,0.0003,0.0025,0.0003,0.0003,0.02,0.008,0.3,0.002,0.0016,0.008,0.037,0.005,1.772,0.001,0.0005,1140.0,868.5433,689.02246,2.6999989,1693.746,87.773,841.0,0.814814739,0.5,1060.0,4100.898,1.221877,-17.026,-14.647,-21.65094,1.21,-6.499,1.71,161.0,3.19,3.2,1562.0
1130.0,9500.0,0.3,0.0003,0.0025,0.0003,0.0003,0.02,0.008,0.3,0.002,0.0016,0.008,0.037,0.005,1.772,0.001,0.0005,1140.0,877.6603,691.27905,2.6999972,1701.872,92.807,850.0,0.814814623,0.5,1060.0,305.252,1.188129,-15.215,-1.229,6.44281,1.3,-6.505,1.71,161.0,3.43,3.43,1596.0
1130.0,9500.0,0.3,0.0003,0.0025,0.0003,0.0003,0.02,0.008,0.3,0.002,0.0016,0.008,0.037,0.005,1.772,0.001,0.0005,1140.0,869.5091,688.8393,2.7000005,1699.381,87.875,840.0,0.814814849,0.5,1010.0,982.117,1.216946,-17.764,-27.269,-20.63451,0.87,-6.507,1.71,167.0,3.14,3.14,1366.0
1130.0,9500.0,0.3,0.0003,0.0025,0.0003,0.0003,0.02,0.008,0.3,0.002,0.0016,0.008,0.037,0.005,1.772,0.001,0.0005,1140.0,877.76227,689.87585,2.6999981,1707.951,94.548,843.0,0.814814684,0.5,1060.0,3944.237,1.157605,-3.823,-6.228,2.644658,1.3,-6.531,1.73,166.0,3.4,3.4,1595.0
1130.0,9500.0,0.282,0.0003,0.0022,0.0003,0.0024,0.018,0.008,0.32,0.0021,0.0027,0.008,0.031,0.0037,1.8,0.001,0.0004,1140.0,873.7611,689.7547,2.7000005,1675.449,86.182,852.0,0.814814849,0.5,1056.0,3272.293,1.157843,-25.09,-39.97,-35.0762,0.68,-6.504,1.69,178.0,3.43,3.43,1349.0
1130.0,9500.0,0.3,0.0003,0.0025,0.0003,0.0003,0.02,0.008,0.3,0.002,0.0016,0.008,0.037,0.005,1.772,0.001,0.0005,1140.0,877.5714,689.89905,2.6999977,1670.622,97.659,847.0,0.814814657,0.5,1060.0,3980.291,1.204969,-8.888,-2.889,6.801981,1.25,-6.779,1.71,174.0,3.4,3.4,1565.0
1130.0,9500.0,0.3,0.0003,0.0025,0.0003,0.0003,0.02,0.008,0.3,0.002,0.0016,0.008,0.037,0.005,1.772,0.001,0.0005,1140.0,871.1315,689.1468,2.6999996,1690.561,99.498,842.0,0.814814787,0.5,1060.0,4083.967,1.180532,-14.882,-0.615,9.039039,1.33,-6.498,1.71,160.0,3.4,3.4,1597.0
1130.0,9500.0,0.282,0.0003,0.0022,0.0003,0.0024,0.018,0.008,0.32,0.0021,0.0027,0.008,0.031,0.0037,1.8,0.001,0.0004,1140.0,877.0923,688.3897,2.6999974,1708.675,88.085,851.0,0.814814636,0.5,76.2,1285.459,1.237745,-18.408,2.867,12.03079,1.8,-7.111,1.69,165.0,3.39,3.39,1301.0
1400.0,9500.0,0.001,0.0001,0.0023,0.0001,0.0002,0.031,0.006,0.19,0.001,0.0018,0.008,0.047,0.0045,0.704,0.0008,0.0002,1140.0,842.0874,683.7678,2.799996,975.182,98.145,850.0,0.821428316,0.5,1250.0,1088.431,1.185342,4.177,-8.404,1.29583,0.82,-6.831,1.73,125.0,5.67,5.67,1837.0
1400.0,7300.0,0.004,0.0001,0.0016,0.0001,0.0002,0.04,0.005,0.25,0.001,0.0015,0.007,0.049,0.0048,0.674,0.0005,0.0006,1140.0,841.8578,683.4022,2.7999954,978.872,106.495,848.0,0.821428278,0.5,1250.0,1099.757,1.186252,-11.496,-9.874,-2.526465,0.79,-6.628,1.74,126.0,5.95,5.95,2021.0
1400.0,9500.0,0.001,0.0001,0.0019,0.0001,0.0002,0.029,0.005,0.22,0.001,0.0014,0.007,0.052,0.0041,0.694,0.0005,0.0004,1140.0,844.8736,676.9572,2.7999988,851.62,91.69,841.0,0.821428495,0.5,1250.0,733.865,1.211679,-2.994,0.601,7.204327,0.79,-6.52,1.72,128.0,5.92,5.92,1747.0
1400.0,9500.0,0.001,0.0001,0.0019,0.0001,0.0002,0.029,0.005,0.22,0.001,0.0014,0.007,0.052,0.0041,0.694,0.0005,0.0004,1140.0,844.6463,681.12103,2.7999973,1735.585,106.296,840.0,0.821428399,0.5,1250.0,969.172,1.178053,-16.894,-31.579,-19.4312,0.77,-6.763,1.74,125.0,5.09,5.09,2177.0
1400.0,9200.0,0.002,0.0001,0.0025,0.0001,0.0003,0.027,0.005,0.2,0.001,0.0014,0.008,0.047,0.005,0.693,0.0008,0.0003,1140.0,842.6924,677.5483,2.7999983,973.263,107.099,841.0,0.821428463,0.5,1250.0,1082.557,1.19555,-2.084,-16.032,-11.99679,0.89,-6.511,1.72,127.0,6.25,6.25,1688.0
1400.0,9500.0,0.001,0.0001,0.0019,0.0001,0.0002,0.029,0.005,0.22,0.001,0.0014,0.007,0.052,0.0041,0.694,0.0005,0.0004,1140.0,844.2781,681.12897,2.7999983,993.633,103.163,851.0,0.821428463,0.5,1250.0,859.312,1.209593,-19.536,-20.818,-8.34106,0.78,-6.533,1.74,126.0,5.44,5.44,2180.0
1400.0,9250.0,0.002,0.0001,0.0025,0.0001,0.0003,0.027,0.005,0.2,0.001,0.0014,0.008,0.047,0.005,0.693,0.0008,0.0003,1140.0,843.83215,680.5071,2.8,1701.959,101.78,846.0,0.821428571,0.5,1250.0,4144.704,1.216641,-9.294,-9.764,-2.520203,0.73,-6.522,1.73,128.0,6.2,6.25,1759.0
1400.0,9500.0,0.001,0.0001,0.0019,0.0001,0.0002,0.029,0.005,0.22,0.001,0.0014,0.007,0.052,0.0041,0.694,0.0005,0.0004,1140.0,842.92316,681.5931,2.7999997,963.133,108.06,841.0,0.821428552,0.5,1250.0,1051.743,1.184804,-2.369,-1.135,11.51995,0.85,-6.194,1.73,128.0,5.53,5.53,1980.0
1400.0,9500.0,0.001,0.0001,0.0023,0.0001,0.0002,0.031,0.006,0.19,0.001,0.0018,0.008,0.047,0.0045,0.704,0.0008,0.0002,1140.0,843.66223,682.943,2.799998,976.767,105.847,844.0,0.821428444,0.5,1250.0,919.439,1.204114,-11.016,-3.428,3.357219,0.85,-6.099,1.72,124.0,5.42,5.42,1808.0
1400.0,9500.0,0.001,0.0001,0.0023,0.0001,0.0002,0.031,0.006,0.19,0.001,0.0018,0.008,0.047,0.0045,0.704,0.0008,0.0002,1140.0,835.1682,684.7277,2.7999973,1707.582,109.774,849.0,0.821428399,0.5,1200.0,1294.712,1.185128,-13.315,-5.027,1.486848,0.73,-6.816,1.74,129.0,5.58,6.73,2009.0
1400.0,9500.0,0.002,0.0001,0.0025,0.0001,0.0003,0.027,0.005,0.2,0.001,0.0014,0.008,0.047,0.005,0.693,0.0008,0.0003,1140.0,845.5256,682.9079,2.799997,813.205,77.358,845.0,0.82142838,0.5,1250.0,596.79,1.200498,6.687,-6.384,4.689848,0.82,-6.172,1.73,129.0,5.65,5.67,1778.0
1400.0,9500.0,0.002,0.0001,0.0025,0.0001,0.0003,0.027,0.005,0.2,0.001,0.0014,0.008,0.047,0.005,0.693,0.0008,0.0003,1140.0,839.6637,679.67084,2.799998,985.975,107.939,849.0,0.821428444,0.5,1250.0,1121.678,1.210871,-13.938,-15.464,-10.37168,0.73,-6.799,1.73,127.0,6.1,6.1,1854.0
1400.0,9200.0,0.002,0.0001,0.0025,0.0001,0.0003,0.027,0.005,0.2,0.001,0.0014,0.008,0.047,0.005,0.693,0.0008,0.0003,1140.0,843.8154,680.28357,2.7999983,967.929,98.295,849.0,0.821428463,0.5,1250.0,1066.29,1.196401,-5.376,-2.257,5.719965,0.79,-6.503,1.72,126.0,5.72,5.72,1757.0
1400.0,9200.0,0.002,0.0001,0.0025,0.0001,0.0003,0.027,0.005,0.2,0.001,0.0014,0.008,0.047,0.005,0.693,0.0008,0.0003,1140.0,841.3298,682.8726,2.799998,959.05,98.227,849.0,0.821428444,0.5,1250.0,1039.415,1.213741,-11.535,-6.579,-0.9000715,0.74,-6.471,1.72,128.0,5.66,5.67,1773.0
1400.0,9500.0,0.001,0.0001,0.0019,0.0001,0.0002,0.029,0.005,0.22,0.001,0.0014,0.007,0.052,0.0041,0.694,0.0005,0.0004,1140.0,844.6022,680.82825,2.7999969,1736.362,109.192,843.0,0.821428374,0.5,1250.0,994.65,1.193608,-4.506,-18.119,-13.73419,0.78,-6.023,1.74,123.0,5.37,5.37,2039.0
1400.0,9500.0,0.001,0.0001,0.0019,0.0001,0.0002,0.029,0.005,0.22,0.001,0.0014,0.007,0.052,0.0041,0.694,0.0005,0.0004,1140.0,840.82434,679.6001,2.7999983,964.592,105.56,849.0,0.821428463,0.5,1250.0,1056.162,1.247544,-1.697,-0.982,10.40026,0.75,-6.32,1.73,126.0,6.25,6.25,1773.0
1400.0,9500.0,0.001,0.0001,0.0023,0.0001,0.0002,0.031,0.006,0.19,0.001,0.0018,0.008,0.047,0.0045,0.704,0.0008,0.0002,1140.0,847.6151,682.5072,2.7999973,1729.729,105.691,851.0,0.821428399,0.5,1250.0,1056.611,1.162958,-5.029,-6.134,2.144131,1.7,-6.487,1.74,129.0,5.89,5.89,2030.0
1400.0,9500.0,0.001,0.0001,0.0019,0.0001,0.0002,0.029,0.005,0.22,0.001,0.0014,0.007,0.052,0.0041,0.694,0.0005,0.0004,1140.0,840.0138,677.97327,2.799998,985.174,107.189,848.0,0.821428444,0.5,1250.0,830.573,1.216181,-0.319,-14.718,-10.24318,0.82,-6.71,1.74,125.0,5.4,5.42,2008.0
1400.0,9500.0,0.001,0.0001,0.0023,0.0001,0.0002,0.031,0.006,0.19,0.001,0.0018,0.008,0.047,0.0045,0.704,0.0008,0.0002,1140.0,848.2212,681.6552,2.7999976,981.997,104.769,849.0,0.821428418,0.5,1250.0,179.975,1.261953,-8.541,-7.595,-1.10452,0.89,-6.496,1.74,129.0,6.36,6.4,1932.0
1400.0,9500.0,0.001,0.0001,0.0023,0.0001,0.0002,0.031,0.006,0.19,0.001,0.0018,0.008,0.047,0.0045,0.704,0.0008,0.0002,1140.0,841.7027,681.86096,2.7999976,1061.758,97.634,850.0,0.821428418,0.5,1250.0,1365.44,1.204758,3.382,-6.093,6.186916,0.83,-7.03,1.73,124.0,5.44,5.44,1953.0
1400.0,9500.0,0.001,0.0001,0.0023,0.0001,0.0002,0.031,0.006,0.19,0.001,0.0018,0.008,0.047,0.0045,0.704,0.0008,0.0002,1140.0,849.15295,680.2368,2.7999973,962.079,107.3,852.0,0.821428399,0.5,1250.0,1048.555,1.210585,-16.15,-30.992,-13.83471,0.72,-6.589,1.73,126.0,5.64,5.64,1942.0
1400.0,9500.0,0.001,0.0001,0.0019,0.0001,0.0002,0.029,0.005,0.22,0.001,0.0014,0.007,0.052,0.0041,0.694,0.0005,0.0004,1140.0,839.8532,680.63293,2.7999983,1052.186,105.17,847.0,0.821428463,0.5,1250.0,1030.93,1.22109,-10.331,-9.237,-3.093761,0.8,-6.504,1.74,127.0,5.48,5.5,2082.0
1400.0,9500.0,0.001,0.0001,0.0023,0.0001,0.0002,0.031,0.006,0.19,0.001,0.0018,0.008,0.047,0.0045,0.704,0.0008,0.0002,1140.0,847.2997,681.12775,2.7999983,978.687,97.808,849.0,0.821428463,0.5,1250.0,1099.186,1.191316,2.151,-4.64,6.00525,0.69,-6.98,1.73,127.0,5.98,5.98,1865.0
1100.0,9500.0,0.291,0.0003,0.0025,0.0005,0.0004,0.02,0.008,0.35,0.0009,0.0026,0.008,0.037,0.005,1.754,0.001,0.0006,1140.0,850.8441,692.5496,2.6999984,1678.02,87.915,844.0,0.814814705,0.5,247.3,1215.495,1.239545,-17.311,-0.24,10.02909,1.8,-6.513,1.71,165.0,3.27,3.27,1536.0
1100.0,9500.0,0.291,0.0003,0.0025,0.0005,0.0004,0.02,0.008,0.35,0.0009,0.0026,0.008,0.037,0.005,1.754,0.001,0.0006,1140.0,867.95337,692.6051,2.6999967,1668.794,88.091,846.0,0.814814588,0.5,284.0,880.609,1.226753,-16.834,2.15,11.96342,1.8,-7.484,1.7,163.0,3.45,3.45,1395.0
1100.0,9500.0,0.291,0.0003,0.0025,0.0005,0.0004,0.02,0.008,0.35,0.0009,0.0026,0.008,0.037,0.005,1.754,0.001,0.0006,1140.0,869.2455,692.0198,2.6999989,1643.207,88.488,849.0,0.814814739,0.5,284.0,890.945,1.220037,-17.825,1.043,9.377475,1.83,-6.999,1.7,159.0,3.41,3.42,1402.0
1100.0,9500.0,0.291,0.0003,0.0025,0.0005,0.0004,0.02,0.008,0.35,0.0009,0.0026,0.008,0.037,0.005,1.754,0.001,0.0006,1140.0,853.6171,690.70935,2.7000005,1691.824,87.299,845.0,0.814814849,0.5,284.0,684.229,1.193558,-21.407,-39.962,-35.2062,1.8,-7.483,1.71,163.0,3.24,3.26,1626.0
1100.0,9500.0,0.291,0.0003,0.0025,0.0005,0.0004,0.02,0.008,0.35,0.0009,0.0026,0.008,0.037,0.005,1.754,0.001,0.0006,1140.0,869.26624,692.23596,2.6999977,1682.389,95.67,840.0,0.814814657,0.5,60.0,1252.904,1.226956,-17.278,-33.002,-26.46695,0.77,-6.377,1.71,159.0,3.57,3.59,1634.0
1100.0,9500.0,0.291,0.0003,0.0025,0.0005,0.0004,0.02,0.008,0.35,0.0009,0.0026,0.008,0.037,0.005,1.754,0.001,0.0006,1140.0,853.0404,689.53357,2.6999996,1650.85,88.068,848.0,0.814814787,0.5,114.3,1184.168,1.232048,-17.426,1.087,11.33374,1.9,-7.186,1.71,162.0,3.22,3.23,1491.0
1100.0,7400.0,0.259,0.0003,0.0024,0.0004,0.0005,0.02,0.008,0.34,0.0008,0.0022,0.008,0.041,0.004,1.564,0.0013,0.0005,1140.0,852.1543,618.96295,2.6999972,1521.436,95.337,845.0,0.814814623,0.5,44.0,1522.114,1.15882,6.778,-2.76,6.830424,5.6,-7.997,1.67,154.0,4.17,4.24,1154.0
1100.0,9500.0,0.281,0.0003,0.003,0.0004,0.0003,0.02,0.008,0.37,0.0008,0.0027,0.008,0.043,0.0052,1.623,0.0012,0.0004,1140.0,844.83875,618.65454,2.699997,1710.606,97.144,846.0,0.814814609,0.5,153.0,1282.121,-99.0,-99.0,-99.0,-29.85652,4.63,-8.0,1.67,154.0,3.82,3.82,1200.0
1100.0,9500.0,0.281,0.0003,0.003,0.0004,0.0003,0.02,0.008,0.37,0.0008,0.0027,0.008,0.043,0.0052,1.623,0.0012,0.0004,1140.0,861.9236,622.01373,2.6999967,1176.923,84.209,850.0,0.814814588,0.5,153.0,1139.806,1.204844,8.475,-6.9,4.961349,5.4,-7.971,1.68,160.0,4.31,4.33,1207.0
1100.0,9500.0,0.281,0.0003,0.003,0.0004,0.0003,0.02,0.008,0.37,0.0008,0.0027,0.008,0.043,0.0052,1.623,0.0012,0.0004,1140.0,848.9793,619.32947,2.699999,1716.417,97.437,856.0,0.814814746,0.5,44.0,1284.292,1.173585,3.97,-4.365,6.752456,5.3,-7.979,1.68,156.0,4.19,4.21,1174.0
1100.0,9500.0,0.281,0.0003,0.003,0.0004,0.0003,0.02,0.008,0.37,0.0008,0.0027,0.008,0.043,0.0052,1.623,0.0012,0.0004,1140.0,862.31903,620.7277,2.6999977,1722.242,97.188,841.0,0.814814657,0.5,44.0,1326.932,1.183567,5.88,-5.83,5.801546,5.7,-8.018,1.68,155.0,4.43,4.43,1251.0
1100.0,9500.0,0.281,0.0003,0.003,0.0004,0.0003,0.02,0.008,0.37,0.0008,0.0027,0.008,0.043,0.0052,1.623,0.0012,0.0004,1140.0,849.3843,618.2571,2.6999984,1723.742,97.581,849.0,0.814814705,0.5,44.0,1340.638,1.19428,5.148,-7.001,3.275515,5.5,-8.019,1.68,157.0,4.28,4.31,1180.0
1100.0,9500.0,0.281,0.0003,0.003,0.0004,0.0003,0.02,0.008,0.37,0.0008,0.0027,0.008,0.043,0.0052,1.623,0.0012,0.0004,1140.0,864.7872,620.537,2.6999967,1717.003,97.284,841.0,0.814814588,0.5,44.0,1285.053,1.160413,7.125,-2.721,7.673057,5.59,-8.025,1.68,158.0,4.41,4.43,1233.0
1100.0,9500.0,0.279,0.0003,0.0018,0.0004,0.0006,0.02,0.008,0.34,0.0008,0.0019,0.008,0.043,0.0046,1.616,0.0013,0.0004,1140.0,851.6696,618.75134,2.6999986,1721.777,97.434,846.0,0.814814719,0.5,44.0,1337.846,1.157669,5.747,-2.556,7.598467,5.26,-7.996,1.67,157.0,4.29,4.3,1146.0
1100.0,9100.0,0.259,0.0003,0.0024,0.0004,0.0005,0.02,0.008,0.34,0.0008,0.0022,0.008,0.041,0.004,1.564,0.0013,0.0005,1140.0,862.6233,621.99335,2.6999967,1684.689,96.97,851.0,0.814814588,0.5,44.0,1287.084,1.158538,5.865,-2.481,7.520829,5.27,-8.011,1.67,153.0,4.26,4.27,1185.0
1100.0,9100.0,0.259,0.0003,0.0024,0.0004,0.0005,0.02,0.008,0.34,0.0008,0.0022,0.008,0.041,0.004,1.564,0.0013,0.0005,1140.0,853.53064,619.4403,2.699998,1690.311,97.465,852.0,0.814814678,0.5,44.0,1291.652,1.157747,7.097,-2.482,7.408034,5.58,-7.992,1.67,153.0,4.33,4.33,1161.0
1100.0,9100.0,0.259,0.0003,0.0024,0.0004,0.0005,0.02,0.008,0.34,0.0008,0.0022,0.008,0.041,0.004,1.564,0.0013,0.0005,1140.0,862.1501,618.70984,2.699996,1694.509,97.406,844.0,0.81481454,0.5,44.0,1288.606,1.158991,6.339,-3.134,7.338788,5.5,-7.998,1.68,154.0,4.35,4.35,1238.0
1100.0,9100.0,0.259,0.0003,0.0024,0.0004,0.0005,0.02,0.008,0.34,0.0008,0.0022,0.008,0.041,0.004,1.564,0.0013,0.0005,1140.0,854.2057,618.10645,2.6999967,1694.933,97.647,850.0,0.814814588,0.5,710.0,1951.002,1.210843,-2.275,-3.753,4.493208,5.54,-7.985,1.67,159.0,4.35,4.35,1105.0
1100.0,9500.0,0.279,0.0003,0.0018,0.0004,0.0006,0.02,0.008,0.34,0.0008,0.0019,0.008,0.043,0.0046,1.616,0.0013,0.0004,1140.0,864.5894,620.92804,2.699996,1722.313,97.073,850.0,0.81481454,0.5,44.0,1342.922,1.163951,5.159,-3.859,7.149997,5.39,-8.01,1.68,155.0,4.42,4.44,1189.0
1100.0,9500.0,0.279,0.0003,0.0018,0.0004,0.0006,0.02,0.008,0.34,0.0008,0.0019,0.008,0.043,0.0046,1.616,0.0013,0.0004,1140.0,859.53564,619.9945,2.699998,1720.841,0.0,0.0,0.814814678,0.5,44.0,1318.303,0.0,0.0,0.0,0.0,5.6,0.0,1.67,157.0,4.35,4.35,1138.0
1100.0,9500.0,0.279,0.0003,0.0018,0.0004,0.0006,0.02,0.008,0.34,0.0008,0.0019,0.008,0.043,0.0046,1.616,0.0013,0.0004,1140.0,864.9117,620.38947,2.6999967,1717.095,97.617,849.0,0.814814588,0.5,44.0,974.343,1.169827,-0.108,-4.235,4.990239,5.7,-7.986,1.67,157.0,4.57,4.57,1093.0
1100.0,9500.0,0.279,0.0003,0.0018,0.0004,0.0006,0.02,0.008,0.34,0.0008,0.0019,0.008,0.043,0.0046,1.616,0.0013,0.0004,1140.0,860.03687,620.22626,2.6999989,1721.054,92.571,853.0,0.814814739,0.5,76.0,1329.886,1.168917,-3.619,-3.437,5.753723,5.0,-8.005,1.67,158.0,4.32,4.34,1148.0
1100.0,9500.0,0.281,0.0003,0.003,0.0004,0.0003,0.02,0.008,0.37,0.0008,0.0027,0.008,0.043,0.0052,1.623,0.0012,0.0004,1140.0,867.7318,621.586,2.6999974,1665.51,72.921,852.0,0.814814636,0.5,76.0,1188.876,1.15764,-2.697,-3.775,4.952078,5.8,-9.009,1.68,157.0,4.06,4.06,1151.0
1100.0,9500.0,0.259,0.0003,0.0024,0.0004,0.0005,0.02,0.008,0.34,0.0008,0.0022,0.008,0.041,0.004,1.564,0.0013,0.0005,1140.0,861.74316,621.18646,2.6999981,1727.108,93.905,848.0,0.814814684,0.5,287.0,822.632,1.216442,9.163,-9.798,4.137441,5.2,-8.011,1.7,154.0,4.45,4.45,1200.0
1100.0,9500.0,0.259,0.0003,0.0024,0.0004,0.0005,0.02,0.008,0.34,0.0008,0.0022,0.008,0.041,0.004,1.564,0.0013,0.0005,1140.0,867.5773,620.658,2.699997,1729.41,97.708,853.0,0.814814609,0.5,710.0,1323.468,1.20512,-1.911,-3.918,4.582033,5.55,-8.008,1.68,156.0,4.65,4.65,1170.0
1100.0,9500.0,0.279,0.0003,0.0018,0.0004,0.0006,0.02,0.008,0.34,0.0008,0.0019,0.008,0.043,0.0046,1.616,0.0013,0.0004,1140.0,863.04816,620.1767,2.6999993,1729.067,97.638,851.0,0.814814767,0.5,710.0,1322.196,1.163974,1.027,-3.836,5.147037,5.65,-8.004,1.67,159.0,4.6,4.6,1122.0
1100.0,9500.0,0.279,0.0003,0.0018,0.0004,0.0006,0.02,0.008,0.34,0.0008,0.0019,0.008,0.043,0.0046,1.616,0.0013,0.0004,1140.0,867.40356,619.74994,2.6999984,1729.711,97.658,848.0,0.814814705,0.5,88.0,1387.436,1.193668,-0.527,-4.171,4.704785,5.41,-7.999,1.68,160.0,4.67,4.68,1139.0
1340.0,9400.0,0.283,0.0004,0.0022,0.0001,0.0004,0.02,0.009,0.35,0.001,0.002,0.007,0.034,0.005,1.733,0.001,0.0013,1140.0,878.966,686.0495,2.699995,934.478,87.138,840.0,0.814814472,0.5,1250.0,147.363,1.211533,-20.679,-39.96,-32.42563,1.8,-7.292,1.71,158.0,3.4,3.4,1588.0
1340.0,9350.0,0.281,0.0003,0.0021,0.0001,0.0007,0.02,0.01,0.35,0.001,0.0012,0.007,0.039,0.005,1.784,0.0008,0.0009,1140.0,881.0106,685.1679,2.6999998,1694.481,87.933,841.0,0.814814801,0.5,1200.0,968.153,1.22335,-17.078,-4.083,3.200099,3.3,-6.498,1.71,160.0,3.13,3.14,1620.0
1340.0,9420.0,0.292,0.0003,0.0025,0.0001,0.0025,0.02,0.011,0.35,0.001,0.0021,0.007,0.04,0.005,1.78,0.001,0.0015,1140.0,878.98114,681.3867,2.7000012,1696.535,88.277,848.0,0.814814897,0.5,1250.0,922.497,1.215476,-20.507,-19.62,-7.603804,0.8,-6.857,1.7,161.0,3.45,3.45,1371.0
1340.0,9410.0,0.281,0.0003,0.0021,0.0001,0.0007,0.02,0.01,0.35,0.001,0.0012,0.007,0.039,0.005,1.784,0.0008,0.0009,1140.0,875.5597,684.7615,2.7000039,1697.417,87.487,848.0,0.814815082,0.5,1200.0,918.217,1.2175,-18.8,-3.045,3.911626,3.3,-6.515,1.71,162.0,3.09,3.09,1611.0
1340.0,9350.0,0.281,0.0003,0.0021,0.0001,0.0007,0.02,0.01,0.35,0.001,0.0012,0.007,0.039,0.005,1.784,0.0008,0.0009,1140.0,879.6093,687.1038,2.7000034,1690.788,87.886,841.0,0.814815048,0.5,1250.0,919.032,1.21832,-19.514,-16.95,-7.377874,0.81,-6.983,1.72,162.0,3.28,3.31,1598.0
1340.0,9000.0,0.283,0.0004,0.0022,0.0001,0.0004,0.02,0.009,0.35,0.001,0.002,0.007,0.034,0.005,1.733,0.001,0.0013,1140.0,879.2745,688.727,2.700003,990.696,93.011,842.0,0.814815021,0.5,1200.0,979.406,1.184114,-15.866,-0.142,9.640485,0.72,-6.458,1.7,157.0,3.5,3.5,1424.0
1340.0,9350.0,0.281,0.0003,0.0021,0.0001,0.0007,0.02,0.01,0.35,0.001,0.0012,0.007,0.039,0.005,1.784,0.0008,0.0009,1140.0,876.2206,689.94073,2.7000024,1633.623,88.294,851.0,0.814814979,0.5,1250.0,178.344,1.167593,-7.109,-6.556,5.68573,0.8,-6.816,1.71,162.0,3.32,3.35,1539.0
1340.0,9430.0,0.283,0.0004,0.0022,0.0001,0.0004,0.02,0.009,0.35,0.001,0.002,0.007,0.034,0.005,1.733,0.001,0.0013,1140.0,874.4083,687.65204,2.7000015,941.377,88.262,846.0,0.814814918,0.5,1250.0,986.66,1.192022,-5.007,-7.321,3.64286,0.79,-6.447,1.7,158.0,3.3,3.35,1416.0
1340.0,9400.0,0.292,0.0003,0.0025,0.0001,0.0025,0.02,0.011,0.35,0.001,0.0021,0.007,0.04,0.005,1.78,0.001,0.0015,1140.0,876.1502,690.29047,2.700002,978.232,87.084,841.0,0.814814952,0.5,1225.0,1097.788,1.230686,-18.636,-7.465,1.847238,0.76,-6.364,1.7,165.0,3.33,3.33,1512.0
1340.0,9350.0,0.281,0.0003,0.0021,0.0001,0.0007,0.02,0.01,0.35,0.001,0.0012,0.007,0.039,0.005,1.784,0.0008,0.0009,1140.0,873.28735,688.56036,2.7000008,1687.172,87.452,841.0,0.81481487,0.5,1250.0,179.771,1.182547,-4.585,-12.366,3.39984,0.77,-6.322,1.7,163.0,3.45,3.45,1486.0
1340.0,9420.0,0.292,0.0003,0.0025,0.0001,0.0025,0.02,0.011,0.35,0.001,0.0021,0.007,0.04,0.005,1.78,0.001,0.0015,1140.0,872.17267,689.8577,2.700002,1684.142,86.775,845.0,0.814814952,0.5,1250.0,260.484,1.172217,-5.651,-8.783,6.390503,0.83,-6.376,1.71,163.0,3.29,3.31,1549.0
1340.0,9380.0,0.281,0.0003,0.0021,0.0001,0.0007,0.02,0.01,0.35,0.001,0.0012,0.007,0.039,0.005,1.784,0.0008,0.0009,1140.0,876.6988,688.182,2.7000022,1669.024,85.652,849.0,0.814814966,0.5,1200.0,296.603,1.22914,-20.643,-4.833,3.9293,0.85,-6.529,1.72,163.0,3.2,3.2,1729.0
1340.0,9450.0,0.292,0.0003,0.0025,0.0001,0.0025,0.02,0.011,0.35,0.001,0.0021,0.007,0.04,0.005,1.78,0.001,0.0015,1140.0,869.043,689.1152,2.700002,1694.582,87.694,845.0,0.814814952,0.5,1250.0,172.025,1.189021,-6.13,-10.623,5.609724,0.74,-6.314,1.7,167.0,3.34,3.34,1474.0
1340.0,9390.0,0.292,0.0003,0.0025,0.0001,0.0025,0.02,0.011,0.35,0.001,0.0021,0.007,0.04,0.005,1.78,0.001,0.0015,1140.0,871.9772,689.0222,2.7,942.317,88.111,851.0,0.814814815,0.5,1250.0,989.441,1.173968,-8.642,-5.974,6.017565,0.81,-6.783,1.7,160.0,3.46,3.47,1451.0
1340.0,9350.0,0.283,0.0004,0.0022,0.0001,0.0004,0.02,0.009,0.35,0.001,0.002,0.007,0.034,0.005,1.733,0.001,0.0013,1140.0,875.1986,690.6893,2.6999998,1697.529,0.0,0.0,0.814814801,0.5,95.25,232.361,0.0,0.0,0.0,0.0,0.9,0.0,1.71,161.0,3.38,3.39,1536.0
1340.0,9390.0,0.292,0.0003,0.0025,0.0001,0.0025,0.02,0.011,0.35,0.001,0.0021,0.007,0.04,0.005,1.78,0.001,0.0015,1140.0,872.38196,688.88245,2.7000022,937.841,88.105,847.0,0.814814966,0.5,1250.0,976.221,1.166645,-7.059,-8.375,4.849562,0.78,-6.411,1.69,164.0,3.45,3.46,1358.0
1340.0,9430.0,0.292,0.0003,0.0025,0.0001,0.0025,0.02,0.011,0.35,0.001,0.0021,0.007,0.04,0.005,1.78,0.001,0.0015,1140.0,866.4426,689.10455,2.7000024,946.824,87.995,841.0,0.814814979,0.5,1250.0,874.803,1.170473,-4.581,-8.241,6.737032,0.87,-6.419,1.7,169.0,3.34,3.35,1440.0
1340.0,7100.0,0.283,0.0004,0.0022,0.0001,0.0004,0.02,0.009,0.35,0.001,0.002,0.007,0.034,0.005,1.733,0.001,0.0013,1140.0,867.48846,693.0126,2.700001,1469.355,84.596,845.0,0.814814883,0.5,1200.0,906.599,1.225548,-19.638,-1.3,5.550304,3.2,-6.423,1.7,158.0,3.2,3.2,1418.0
1340.0,9450.0,0.292,0.0003,0.0025,0.0001,0.0025,0.02,0.011,0.35,0.001,0.0021,0.007,0.04,0.005,1.78,0.001,0.0015,1140.0,876.2491,688.8503,2.7000017,1659.39,94.884,848.0,0.814814931,0.5,152.4,688.275,-99.0,-99.0,-99.0,-29.79964,0.79,-6.511,1.71,172.0,3.57,3.57,1522.0
1380.0,7400.0,0.002,0.0001,0.002,0.0001,0.0002,0.026,0.004,0.18,0.001,0.0013,0.007,0.057,0.005,0.651,0.0003,0.0003,1140.0,848.0317,671.66833,2.800002,966.77,109.175,846.0,0.821428699,0.5,1250.0,1062.77,1.21954,-6.083,-5.236,2.872533,1.8,-6.34,1.74,126.0,5.26,5.28,2112.0
1380.0,7400.0,0.002,0.0001,0.002,0.0001,0.0002,0.026,0.004,0.18,0.001,0.0013,0.007,0.057,0.005,0.651,0.0003,0.0003,1140.0,848.74927,677.664,2.8000016,969.831,107.626,850.0,0.821428673,0.5,1250.0,988.127,1.213141,-10.596,-0.814,11.25017,0.87,-6.805,1.75,124.0,5.18,5.25,2277.0
1380.0,9500.0,0.003,0.0002,0.0026,0.0001,0.0002,0.04,0.003,0.21,0.001,0.0017,0.006,0.048,0.005,0.681,0.0006,0.0007,1140.0,853.7436,676.9907,2.8000014,1078.626,107.851,842.0,0.821428661,0.5,1250.0,1262.879,1.202364,-13.073,-5.954,1.448181,0.7,-6.787,1.73,127.0,5.6,5.6,1852.0
1380.0,9500.0,0.002,0.0001,0.003,0.0001,0.0002,0.031,0.004,0.18,0.001,0.0014,0.006,0.047,0.005,0.689,0.0006,0.0004,1140.0,847.95734,678.7813,2.8000002,1656.839,94.852,846.0,0.821428584,0.5,1250.0,3906.649,1.19191,-29.499,-39.96,-26.86964,0.86,-7.004,1.74,127.0,5.46,5.46,1878.0
1380.0,9500.0,0.002,0.0001,0.003,0.0001,0.0002,0.031,0.004,0.18,0.001,0.0014,0.006,0.047,0.005,0.689,0.0006,0.0004,1140.0,852.285,678.30865,2.8000004,1007.199,105.951,852.0,0.821428597,0.5,1250.0,1188.127,1.204739,-4.07,-18.822,-14.48219,0.89,-6.549,1.74,124.0,5.25,5.25,2044.0
1340.0,9350.0,0.283,0.0004,0.0022,0.0001,0.0004,0.02,0.009,0.35,0.001,0.002,0.007,0.034,0.005,1.733,0.001,0.0013,1140.0,868.90234,688.5558,2.6999996,1244.235,87.944,850.0,0.814814787,0.5,1250.0,815.287,1.224663,-18.596,-5.392,-0.6541217,0.82,-6.687,1.71,156.0,3.35,3.38,1607.0
1340.0,9400.0,0.283,0.0004,0.0022,0.0001,0.0004,0.02,0.009,0.35,0.001,0.002,0.007,0.034,0.005,1.733,0.001,0.0013,1140.0,861.4927,689.459,2.7000024,1651.564,86.972,843.0,0.814814979,0.5,1250.0,878.675,1.209564,-20.996,-15.361,-7.721355,0.85,-6.898,1.71,154.0,3.33,3.35,1487.0
1340.0,7050.0,0.283,0.0004,0.0022,0.0001,0.0004,0.02,0.009,0.35,0.001,0.002,0.007,0.034,0.005,1.733,0.001,0.0013,1140.0,866.3697,690.54254,2.7000008,946.944,87.949,847.0,0.81481487,0.5,1250.0,940.637,1.241232,-17.774,-8.762,-5.261846,0.85,-6.667,1.7,153.0,3.21,3.22,1416.0
1340.0,9410.0,0.281,0.0003,0.0021,0.0001,0.0007,0.02,0.01,0.35,0.001,0.0012,0.007,0.039,0.005,1.784,0.0008,0.0009,1140.0,873.476,688.7534,2.700001,942.07,84.773,851.0,0.814814883,0.5,1250.0,845.452,1.286539,-17.698,-11.318,-15.03404,0.88,-6.509,1.71,169.0,3.37,3.39,1633.0
1380.0,9500.0,0.002,0.0001,0.003,0.0001,0.0002,0.031,0.004,0.18,0.001,0.0014,0.006,0.047,0.005,0.689,0.0006,0.0004,1140.0,852.2662,680.2229,2.8000033,974.473,106.884,848.0,0.821428782,0.5,1250.0,779.618,1.219832,-10.928,-4.068,0.01665139,0.87,-6.488,1.75,125.0,5.28,5.28,2227.0
1380.0,9500.0,0.002,0.0001,0.003,0.0001,0.0002,0.031,0.004,0.18,0.001,0.0014,0.006,0.047,0.005,0.689,0.0006,0.0004,1140.0,852.2798,679.6604,2.8000019,1073.025,103.868,850.0,0.821428693,0.5,1250.0,1335.032,1.232193,-5.931,-5.795,0.4660706,0.84,-6.502,1.74,127.0,5.56,5.59,2068.0
1380.0,7400.0,0.002,0.0001,0.002,0.0001,0.0002,0.026,0.004,0.18,0.001,0.0013,0.007,0.057,0.005,0.651,0.0003,0.0003,1140.0,858.68317,678.7746,2.8000028,964.388,97.757,849.0,0.82142875,0.5,1250.0,1053.35,1.19654,1.507,-5.726,2.50268,0.81,-6.97,1.74,126.0,5.06,5.14,2080.0
1380.0,9500.0,0.003,0.0002,0.0026,0.0001,0.0002,0.04,0.003,0.21,0.001,0.0017,0.006,0.048,0.005,0.681,0.0006,0.0007,1140.0,849.7714,676.15967,2.8000028,973.176,109.626,842.0,0.82142875,0.5,1232.0,1082.291,1.223279,-7.614,-14.759,-8.592257,1.7,-6.156,1.73,124.0,5.62,5.62,1928.0
1380.0,9500.0,0.003,0.0002,0.0026,0.0001,0.0002,0.04,0.003,0.21,0.001,0.0017,0.006,0.048,0.005,0.681,0.0006,0.0007,1140.0,856.2494,671.1824,2.8000011,1739.227,107.262,849.0,0.821428642,0.5,196.0,1032.394,1.198922,-10.14,-2.843,4.138909,0.82,-6.009,1.74,127.0,5.96,5.97,1986.0
1380.0,9500.0,0.002,0.0001,0.003,0.0001,0.0002,0.031,0.004,0.18,0.001,0.0014,0.006,0.047,0.005,0.689,0.0006,0.0004,1140.0,853.46985,680.45215,2.800002,1732.007,106.848,849.0,0.821428699,0.5,1228.0,4306.783,1.19055,-6.811,-8.592,4.87998,1.7,-6.692,1.74,122.0,5.18,5.18,2065.0
1290.0,9750.0,0.002,0.0001,0.0018,0.0001,0.0002,0.025,0.004,0.17,0.001,0.0016,0.007,0.048,0.0035,0.65,0.0004,0.0002,1140.0,848.727,679.40155,2.800002,1758.131,0.0,0.0,0.821428699,0.5,1210.0,974.47,0.0,0.0,0.0,0.0,0.83,0.0,1.75,125.0,5.91,5.94,2100.0
1380.0,9500.0,0.002,0.0001,0.003,0.0001,0.0002,0.031,0.004,0.18,0.001,0.0014,0.006,0.047,0.005,0.689,0.0006,0.0004,1140.0,850.902,679.1809,2.8000014,1086.661,104.42,848.0,0.821428661,0.5,1230.0,1449.482,1.204243,-8.499,-1.149,7.961148,0.85,-6.538,1.74,123.0,5.61,5.61,2074.0
1380.0,9500.0,0.002,0.0001,0.003,0.0001,0.0002,0.031,0.004,0.18,0.001,0.0014,0.006,0.047,0.005,0.689,0.0006,0.0004,1140.0,851.9293,676.1928,2.8000023,861.219,78.906,847.0,0.821428718,0.5,1257.0,759.692,1.192029,-31.295,-39.96,-26.04687,0.78,-6.988,1.73,127.0,5.27,5.27,1769.0
1380.0,9500.0,0.002,0.0001,0.002,0.0001,0.0002,0.026,0.004,0.18,0.001,0.0013,0.007,0.057,0.005,0.651,0.0003,0.0003,1140.0,849.87177,678.9547,2.8000028,1086.724,105.58,843.0,0.82142875,0.5,1230.0,1449.695,1.20637,-9.602,-3.312,3.628078,0.74,-6.486,1.74,120.0,5.55,5.55,2089.0
1380.0,9500.0,0.003,0.0002,0.0026,0.0001,0.0002,0.04,0.003,0.21,0.001,0.0017,0.006,0.048,0.005,0.681,0.0006,0.0007,1140.0,848.0971,680.32855,2.800002,1086.856,105.715,841.0,0.821428699,0.5,1230.0,1450.148,1.249596,-8.042,-1.44,7.82595,0.86,-6.487,1.73,122.0,6.16,6.16,1842.0
1380.0,9500.0,0.002,0.0001,0.002,0.0001,0.0002,0.026,0.004,0.18,0.001,0.0013,0.007,0.057,0.005,0.651,0.0003,0.0003,1140.0,851.2557,675.1528,2.8000011,1739.122,96.191,849.0,0.821428642,0.5,1230.0,1047.279,1.202036,-12.937,-8.609,-4.505264,0.8,-6.503,1.74,124.0,5.19,5.2,2110.0
1380.0,9500.0,0.002,0.0001,0.002,0.0001,0.0002,0.026,0.004,0.18,0.001,0.0013,0.007,0.057,0.005,0.651,0.0003,0.0003,1140.0,851.3324,678.2089,2.800002,1086.841,100.752,846.0,0.821428699,0.5,1230.0,1450.094,1.198639,-11.061,-9.324,-1.533648,0.87,-6.491,1.74,124.0,5.16,5.16,2102.0
1380.0,9500.0,0.002,0.0001,0.003,0.0001,0.0002,0.031,0.004,0.18,0.001,0.0014,0.006,0.047,0.005,0.689,0.0006,0.0004,1140.0,850.1315,679.98584,2.8000023,1085.148,100.897,848.0,0.821428718,0.5,1230.0,1444.319,1.220246,-10.016,-2.407,6.945308,0.8,-6.488,1.74,124.0,5.56,5.56,202.0
1380.0,9600.0,0.002,0.0001,0.002,0.0001,0.0002,0.026,0.004,0.18,0.001,0.0013,0.007,0.057,0.005,0.651,0.0003,0.0003,1140.0,854.4527,676.41595,2.800002,1086.78,105.817,852.0,0.821428699,0.5,1230.0,1449.886,1.222484,-8.366,-1.965,5.324873,0.8,-6.524,1.74,121.0,5.38,5.38,2133.0
1380.0,9500.0,0.003,0.0002,0.0026,0.0001,0.0002,0.04,0.003,0.21,0.001,0.0017,0.006,0.048,0.005,0.681,0.0006,0.0007,1140.0,854.2026,678.93036,2.8000026,1088.27,95.667,849.0,0.821428737,0.5,1230.0,1454.979,1.216394,-15.136,-9.902,-3.467697,0.77,-6.481,1.73,126.0,6.11,6.11,1795.0
1380.0,9500.0,0.003,0.0002,0.0026,0.0001,0.0002,0.04,0.003,0.21,0.001,0.0017,0.006,0.048,0.005,0.681,0.0006,0.0007,1140.0,852.3986,680.4787,2.8000011,963.74,109.667,850.0,0.821428642,0.5,1232.0,1053.582,1.19424,-7.997,-15.149,-8.510199,1.8,-6.145,1.73,123.0,5.88,5.88,1844.0
1380.0,9500.0,0.003,0.0002,0.0026,0.0001,0.0002,0.04,0.003,0.21,0.001,0.0017,0.006,0.048,0.005,0.681,0.0006,0.0007,1140.0,858.2008,677.96924,2.8000014,1734.128,109.388,846.0,0.821428661,0.5,1232.0,222.93,1.216457,-7.787,-13.651,-8.537536,1.9,-6.103,1.73,124.0,6.03,6.03,1856.0
1380.0,9500.0,0.003,0.0002,0.0026,0.0001,0.0002,0.04,0.003,0.21,0.001,0.0017,0.006,0.048,0.005,0.681,0.0006,0.0007,1140.0,857.77,679.1756,2.800002,965.685,109.798,849.0,0.821428699,0.5,1232.0,1059.477,1.231696,-7.689,-14.283,-8.158061,1.7,-6.127,1.73,124.0,6.16,6.16,1842.0
1410.0,9450.0,0.236,0.0002,0.0023,0.001,0.0002,0.02,0.007,0.29,0.001,0.0013,0.006,0.044,0.0048,0.985,0.0008,0.0007,1140.0,888.914,678.07806,2.699995,1707.934,96.671,846.0,0.814814472,0.5,1260.0,466.08,1.201811,-10.726,-8.216,-2.383957,0.83,-6.504,1.73,133.0,4.37,4.37,1975.0
1410.0,9450.0,0.2,0.0002,0.003,0.001,0.0003,0.02,0.007,0.26,0.001,0.0023,0.007,0.035,0.0045,0.963,0.0008,0.0006,1140.0,895.9828,678.0172,2.6999989,1717.467,101.367,841.0,0.814814739,0.5,1260.0,233.748,1.215967,-10.542,-16.255,-2.284373,0.88,-6.297,1.72,131.0,4.69,4.82,1753.0
1410.0,9450.0,0.236,0.0002,0.0023,0.001,0.0002,0.02,0.007,0.29,0.001,0.0013,0.006,0.044,0.0048,0.985,0.0008,0.0007,1140.0,890.5615,675.12054,2.699998,1734.166,102.022,848.0,0.814814678,0.5,76.2,822.482,1.231704,4.569,-21.002,-5.507822,5.0,-7.99,1.73,138.0,4.37,4.37,1973.0
1410.0,9450.0,0.2,0.0002,0.003,0.001,0.0003,0.02,0.007,0.26,0.001,0.0023,0.007,0.035,0.0045,0.963,0.0008,0.0006,1140.0,895.6688,674.39233,2.7,1709.164,99.075,848.0,0.814814815,0.5,1260.0,185.219,1.225755,-12.027,-8.127,0.1035293,0.83,-6.503,1.72,130.0,4.74,4.98,1762.0
1410.0,9550.0,0.236,0.0002,0.0023,0.001,0.0002,0.02,0.007,0.29,0.001,0.0013,0.006,0.044,0.0048,0.985,0.0008,0.0007,1140.0,891.33545,677.75507,2.6999993,1069.891,101.86,848.0,0.814814767,0.5,1260.0,181.984,1.19998,-7.132,-3.465,4.555755,0.75,-6.462,1.73,134.0,4.4,4.4,2008.0
1410.0,9450.0,0.2,0.0002,0.003,0.001,0.0003,0.02,0.007,0.26,0.001,0.0023,0.007,0.035,0.0045,0.963,0.0008,0.0006,1140.0,902.3448,680.4714,2.6999998,1722.278,94.581,851.0,0.814814801,0.5,1260.0,206.653,1.186336,-0.864,-22.061,-9.580173,0.76,-6.857,1.7,134.0,4.57,4.83,1566.0
1410.0,9450.0,0.231,0.0002,0.0024,0.001,0.0002,0.02,0.007,0.29,0.001,0.002,0.007,0.039,0.0051,0.991,0.0009,0.0007,1140.0,891.084,670.543,2.7000005,1702.528,96.111,847.0,0.814814849,0.5,1260.0,1203.518,1.210626,-10.497,-8.407,-1.054443,0.85,-6.488,1.73,132.0,4.24,4.26,1903.0
1410.0,9450.0,0.2,0.0002,0.003,0.001,0.0003,0.02,0.007,0.26,0.001,0.0023,0.007,0.035,0.0045,0.963,0.0008,0.0006,1140.0,896.1049,677.154,2.7000005,982.413,97.785,844.0,0.814814849,0.5,1250.0,1110.665,1.18896,-10.299,-3.571,5.815525,0.84,-6.534,1.72,130.0,4.65,4.65,1871.0
1410.0,9450.0,0.2,0.0002,0.003,0.001,0.0003,0.02,0.007,0.26,0.001,0.0023,0.007,0.035,0.0045,0.963,0.0008,0.0006,1140.0,891.6324,679.70935,2.7000003,968.518,102.221,849.0,0.814814835,0.5,1250.0,947.567,1.207447,-16.038,-10.447,-2.235494,0.77,-6.528,1.74,127.0,4.73,4.79,2179.0
