Repository: Achyut-Krishna/JSW_Internship

# JSW_Internship
Property Prediction model using regression algorithms , this project is the part of my summer internship at JSW steel 2021  We were provided with raw data of 5135 rows and 45 columns which had to be cleaned first and later applied 5 different algorithms like KNN, Random Forest, ANN, Support Vector Regressor and Multiple Regressor to predict which gave the highest R2_score value and the least RMSE. Conclusion :- Random Forest was found to be relatively the best learner for this model and hence we deployed our machine learning model using html, css, flask.

File: final_data.csv (part 18 of 40)
Slab Width,Slab Length,AL,B,C,CA,NB,CR,CU,MN,MO,N,NI,P,S,SI,TI,V,Reheating Furnace Exit Temp,Finishing Temp,Coiling Temp,FM Exit Thickness,Coil Outr Dia,Avg line speed,weld pressure,Reduction Ratio,ACL-Thickness,ACL-Width,ACL-Length,O2 in Heating Element Furnace,Radiant Tube Furnace Dewpoint,After Tube Cooling Dewpoint,Rapid Jet Cooling Dewpoint,Coating Thickness,Drying Furnace Press,B50,Hardness,Coreloss-Before Aging,Coreloss After Aging,Permeability
1410.0,9450.0,0.231,0.0002,0.0024,0.001,0.0002,0.02,0.007,0.29,0.001,0.002,0.007,0.039,0.0051,0.991,0.0009,0.0007,1140.0,887.5466,678.87665,2.7,1741.422,97.602,850.0,0.814814815,0.5,153.0,821.881,1.211581,3.384,-8.331,-2.637783,5.3,-8.008,1.72,133.0,4.26,4.26,1870.0
1410.0,9500.0,0.2,0.0002,0.003,0.001,0.0003,0.02,0.007,0.26,0.001,0.0023,0.007,0.035,0.0045,0.963,0.0008,0.0006,1140.0,894.2584,683.6035,2.7000003,1716.167,104.372,840.0,0.814814835,0.5,1250.0,1372.535,1.184455,-15.387,-14.764,-9.802984,0.85,-6.51,1.75,130.0,4.44,4.56,2248.0
1410.0,9450.0,0.231,0.0002,0.0024,0.001,0.0002,0.02,0.007,0.29,0.001,0.002,0.007,0.039,0.0051,0.991,0.0009,0.0007,1140.0,888.2142,679.808,2.7,1081.424,101.357,848.0,0.814814815,0.5,1250.0,1431.645,1.214772,-13.229,-7.409,0.7869047,0.71,-6.427,1.73,132.0,4.33,4.33,2016.0
1410.0,9550.0,0.236,0.0002,0.0023,0.001,0.0002,0.02,0.007,0.29,0.001,0.0013,0.006,0.044,0.0048,0.985,0.0008,0.0007,1140.0,887.847,680.61694,2.7000015,1004.782,102.721,841.0,0.814814918,0.5,1250.0,583.134,1.159993,-6.433,-3.481,5.532775,1.35,-6.984,1.73,134.0,4.06,4.06,1965.0
1410.0,9450.0,0.231,0.0002,0.0024,0.001,0.0002,0.02,0.007,0.29,0.001,0.002,0.007,0.039,0.0051,0.991,0.0009,0.0007,1140.0,884.76624,681.847,2.7000005,1701.781,98.853,842.0,0.814814849,0.5,1250.0,197.707,1.178426,-8.691,-4.671,4.447346,1.85,-6.997,1.75,131.0,4.23,4.23,2179.0
1410.0,9450.0,0.231,0.0002,0.0024,0.001,0.0002,0.02,0.007,0.29,0.001,0.002,0.007,0.039,0.0051,0.991,0.0009,0.0007,1140.0,886.82184,682.5317,2.7000005,814.637,97.014,854.0,0.814814849,0.5,1250.0,820.994,1.161268,-6.355,-2.525,6.895406,1.5,-6.988,1.74,135.0,4.37,4.37,2056.0
1410.0,9450.0,0.2,0.0002,0.003,0.001,0.0003,0.02,0.007,0.26,0.001,0.0023,0.007,0.035,0.0045,0.963,0.0008,0.0006,1140.0,884.2628,681.712,2.7000017,965.582,91.84,840.0,0.814814931,0.5,1250.0,204.025,1.219555,-18.07,-8.772,-3.360908,1.7,-7.058,1.75,133.0,4.13,4.15,2238.0
1410.0,9450.0,0.231,0.0002,0.0024,0.001,0.0002,0.02,0.007,0.29,0.001,0.002,0.007,0.039,0.0051,0.991,0.0009,0.0007,1140.0,885.3712,681.1289,2.6999993,1706.966,103.004,840.0,0.814814767,0.5,1250.0,1076.382,1.215291,-15.946,-7.417,1.23621,1.55,-6.989,1.75,134.0,4.13,4.15,2250.0
1410.0,9550.0,0.236,0.0002,0.0023,0.001,0.0002,0.02,0.007,0.29,0.001,0.0013,0.006,0.044,0.0048,0.985,0.0008,0.0007,1140.0,878.5972,679.7254,2.6999996,1716.61,102.541,840.0,0.814814787,0.5,1250.0,1169.325,1.224791,-15.363,-7.32,-4.825958,1.6,-6.987,1.74,135.0,4.03,4.09,2051.0
1410.0,9450.0,0.231,0.0002,0.0024,0.001,0.0002,0.02,0.007,0.29,0.001,0.002,0.007,0.039,0.0051,0.991,0.0009,0.0007,1140.0,873.2176,680.79834,2.700002,1706.821,100.729,843.0,0.814814952,0.5,1250.0,4170.738,1.157513,-6.944,-4.804,3.619316,1.7,-6.909,1.74,135.0,4.33,4.33,2135.0
1410.0,9500.0,0.2,0.0002,0.003,0.001,0.0003,0.02,0.007,0.26,0.001,0.0023,0.007,0.035,0.0045,0.963,0.0008,0.0006,1140.0,878.3547,686.0995,2.6999984,968.823,107.419,849.0,0.814814705,0.5,1250.0,959.592,1.213397,-14.851,-10.397,-6.204451,0.87,-6.51,1.75,130.0,4.77,5.6,2269.0
1410.0,9450.0,0.231,0.0002,0.0024,0.001,0.0002,0.02,0.007,0.29,0.001,0.002,0.007,0.039,0.0051,0.991,0.0009,0.0007,1140.0,891.4142,684.1881,2.6999993,1740.782,97.652,847.0,0.814814767,0.5,76.2,843.094,1.211937,-16.919,-39.957,-27.60818,5.0,-8.503,1.72,136.0,4.52,4.54,1801.0
1410.0,9600.0,0.236,0.0002,0.0023,0.001,0.0002,0.02,0.007,0.29,0.001,0.0013,0.006,0.044,0.0048,0.985,0.0008,0.0007,1140.0,885.16077,679.2478,2.6999996,1753.297,97.406,846.0,0.814814787,0.5,76.2,836.931,1.214889,-17.214,-39.332,-25.31131,4.9,-8.263,1.71,137.0,4.33,4.35,1707.0
1410.0,9550.0,0.236,0.0002,0.0023,0.001,0.0002,0.02,0.007,0.29,0.001,0.0013,0.006,0.044,0.0048,0.985,0.0008,0.0007,1140.0,879.40137,681.3378,2.6999993,1754.653,97.671,847.0,0.814814767,0.5,76.2,841.861,1.204859,-16.968,-38.933,-26.13658,5.0,-8.523,1.73,139.0,4.33,4.35,1885.0
1250.0,9400.0,0.26,0.0003,0.0026,0.0001,0.0003,0.02,0.01,0.38,0.001,0.002,0.007,0.039,0.0056,1.575,0.0014,0.0013,1140.0,879.746,614.5065,2.699997,1713.792,0.0,0.0,0.814814609,0.5,247.0,1331.451,0.0,0.0,0.0,0.0,5.5,0.0,1.68,153.0,4.49,4.52,1193.0
1250.0,9400.0,0.26,0.0003,0.0026,0.0001,0.0003,0.02,0.01,0.38,0.001,0.002,0.007,0.039,0.0056,1.575,0.0014,0.0013,1140.0,869.46826,621.2091,2.7000008,1704.994,90.711,845.0,0.81481487,0.5,247.0,1312.817,1.209901,-1.206,2.435,8.622543,4.8,-7.992,1.67,152.0,4.18,4.18,1071.0
1250.0,9400.0,0.269,0.0003,0.0026,0.0001,0.0002,0.02,0.011,0.34,0.001,0.0013,0.007,0.034,0.0032,1.601,0.0012,0.0007,1140.0,867.13043,620.6706,2.6999996,1717.605,81.932,841.0,0.814814787,0.5,247.0,1322.134,1.191946,-4.867,-8.331,-0.6769592,5.6,-8.781,1.67,156.0,4.12,4.14,1159.0
1250.0,9400.0,0.269,0.0003,0.0026,0.0001,0.0002,0.02,0.011,0.34,0.001,0.0013,0.007,0.034,0.0032,1.601,0.0012,0.0007,1140.0,884.84015,622.19855,2.6999977,1710.36,93.345,848.0,0.814814657,0.5,247.0,1276.215,1.208557,-0.466,-1.063,3.480218,5.6,-8.004,1.68,157.0,4.63,4.64,1241.0
1250.0,9500.0,0.269,0.0003,0.0026,0.0001,0.0002,0.02,0.011,0.34,0.001,0.0013,0.007,0.034,0.0032,1.601,0.0012,0.0007,1140.0,870.92523,621.65796,2.700002,1111.688,73.923,853.0,0.759259438,0.65,560.0,930.404,1.198298,-7.059,-5.504,3.871948,5.5,-7.955,1.68,160.0,4.13,4.13,1150.0
1250.0,7300.0,0.269,0.0003,0.0026,0.0001,0.0002,0.02,0.011,0.34,0.001,0.0013,0.007,0.034,0.0032,1.601,0.0012,0.0007,1140.0,869.668,622.0708,2.7000003,1513.746,93.487,850.0,0.814814835,0.5,247.0,748.026,1.206651,-1.067,-2.582,2.224529,5.3,-8.005,1.67,155.0,4.18,4.2,1134.0
1250.0,9400.0,0.269,0.0003,0.0026,0.0001,0.0002,0.02,0.011,0.34,0.001,0.0013,0.007,0.034,0.0032,1.601,0.0012,0.0007,1140.0,884.2776,622.08026,2.6999986,1694.801,77.637,846.0,0.759259134,0.65,560.0,992.29,1.230532,-8.337,-9.345,-0.7305479,5.6,-8.152,1.69,160.0,4.6,4.61,1258.0
1250.0,9350.0,0.269,0.0003,0.0026,0.0001,0.0002,0.02,0.011,0.34,0.001,0.0013,0.007,0.034,0.0032,1.601,0.0012,0.0007,1140.0,874.96735,621.04144,2.6999989,1700.911,73.28,851.0,0.759259161,0.65,560.0,1014.909,1.213245,-7.193,-6.215,3.658496,5.5,-8.031,1.68,161.0,4.47,4.47,1223.0
1250.0,7300.0,0.269,0.0003,0.0026,0.0001,0.0002,0.02,0.011,0.34,0.001,0.0013,0.007,0.034,0.0032,1.601,0.0012,0.0007,1140.0,869.5944,620.7442,2.6999998,1509.25,0.0,0.0,0.759259241,0.65,90.0,586.407,0.0,0.0,0.0,0.0,5.5,0.0,1.68,160.0,4.36,4.38,1161.0
1250.0,9400.0,0.26,0.0003,0.0026,0.0001,0.0003,0.02,0.01,0.38,0.001,0.002,0.007,0.039,0.0056,1.575,0.0014,0.0013,1140.0,882.97424,621.2183,2.6999977,1169.327,68.526,851.0,0.759259054,0.65,1160.0,1017.419,1.160137,-6.431,-2.782,6.527896,5.5,-7.954,1.68,155.0,4.57,4.57,1139.0
1250.0,9500.0,0.269,0.0003,0.0026,0.0001,0.0002,0.02,0.011,0.34,0.001,0.0013,0.007,0.034,0.0032,1.601,0.0012,0.0007,1140.0,877.8594,621.25916,2.699999,1419.129,68.951,850.0,0.75925917,0.65,1160.0,1000.186,1.205042,-7.107,-10.102,-1.292761,5.8,-8.028,1.68,158.0,4.25,4.25,1031.0
1250.0,9500.0,0.269,0.0003,0.0026,0.0001,0.0002,0.02,0.011,0.34,0.001,0.0013,0.007,0.034,0.0032,1.601,0.0012,0.0007,1140.0,871.88464,621.3554,2.7,1716.272,78.567,844.0,0.759259259,0.65,90.0,606.775,1.21274,-7.739,-6.409,0.7562187,5.8,-8.475,1.68,159.0,4.41,4.44,1221.0
1250.0,9400.0,0.26,0.0003,0.0026,0.0001,0.0003,0.02,0.01,0.38,0.001,0.002,0.007,0.039,0.0056,1.575,0.0014,0.0013,1140.0,878.8802,620.7743,2.6999989,1700.951,78.166,843.0,0.759259161,0.65,1060.0,1515.714,1.199793,-6.822,-5.303,4.170189,5.8,-8.511,1.68,155.0,4.68,4.68,1215.0
1250.0,9400.0,0.26,0.0003,0.0026,0.0001,0.0003,0.02,0.01,0.38,0.001,0.002,0.007,0.039,0.0056,1.575,0.0014,0.0013,1140.0,878.29486,620.45044,2.6999998,1260.435,68.636,854.0,0.759259241,0.65,1165.0,737.637,1.158723,-4.526,-3.265,7.153646,5.4,-8.103,1.68,155.0,4.38,4.38,1111.0
1250.0,9400.0,0.26,0.0003,0.0026,0.0001,0.0003,0.02,0.01,0.38,0.001,0.002,0.007,0.039,0.0056,1.575,0.0014,0.0013,1140.0,862.1141,618.70514,2.7000022,1711.208,78.13,852.0,0.759259455,0.65,1060.0,1516.414,1.214851,-6.823,-5.474,5.525515,5.8,-8.49,1.68,154.0,4.39,4.43,1080.0
1250.0,9400.0,0.26,0.0003,0.0026,0.0001,0.0003,0.02,0.01,0.38,0.001,0.002,0.007,0.039,0.0056,1.575,0.0014,0.0013,1140.0,872.9781,621.53284,2.6999981,1709.801,0.0,0.0,0.75925909,0.65,1160.0,1511.261,0.0,0.0,0.0,0.0,6.0,0.0,1.68,156.0,4.5,4.52,1139.0
1250.0,9400.0,0.26,0.0003,0.0026,0.0001,0.0003,0.02,0.01,0.38,0.001,0.002,0.007,0.039,0.0056,1.575,0.0014,0.0013,1140.0,877.8961,621.52966,2.6999986,1693.021,78.268,851.0,0.759259134,0.65,1160.0,1478.653,1.19867,-4.418,-7.393,1.76371,5.8,-8.462,1.68,155.0,4.56,4.56,1159.0
1250.0,9400.0,0.26,0.0003,0.0026,0.0001,0.0003,0.02,0.01,0.38,0.001,0.002,0.007,0.039,0.0056,1.575,0.0014,0.0013,1140.0,875.87335,621.51184,2.6999993,1690.513,78.176,848.0,0.759259197,0.65,1160.0,2936.187,1.21245,-4.884,-4.632,6.257195,5.7,-8.494,1.68,151.0,4.45,4.45,1059.0
1395.0,9500.0,0.002,0.0001,0.0018,0.0001,0.0002,0.034,0.005,0.25,0.001,0.0009,0.007,0.047,0.0046,0.688,0.0003,0.0004,1140.0,855.3847,677.00885,2.8000002,970.301,112.325,850.0,0.821428584,0.5,1250.0,958.981,1.206043,-11.021,-3.834,1.578328,0.69,-6.24,1.74,125.0,5.27,5.27,2097.0
1395.0,9500.0,0.002,0.0001,0.0018,0.0001,0.0002,0.034,0.005,0.25,0.001,0.0009,0.007,0.047,0.0046,0.688,0.0003,0.0004,1140.0,857.1457,675.7401,2.8000007,964.301,109.403,847.0,0.821428616,0.5,1250.0,1112.051,1.224163,-7.38,-11.473,-7.537793,1.8,-6.267,1.73,125.0,5.49,5.49,1980.0
1395.0,9500.0,0.002,0.0001,0.0018,0.0001,0.0002,0.034,0.005,0.25,0.001,0.0009,0.007,0.047,0.0046,0.688,0.0003,0.0004,1140.0,861.2299,676.2546,2.8000019,1083.025,105.974,844.0,0.821428693,0.5,1250.0,1437.09,1.235606,-8.525,-6.188,3.663856,1.5,-6.677,1.73,126.0,5.49,5.5,1892.0
1395.0,9500.0,0.002,0.0001,0.0018,0.0001,0.0002,0.034,0.005,0.25,0.001,0.0009,0.007,0.047,0.0046,0.688,0.0003,0.0004,1140.0,855.5371,678.59515,2.8000011,1072.051,102.991,845.0,0.821428642,0.5,1250.0,1399.941,1.239066,-7.821,-4.975,5.17772,1.4,-6.776,1.72,127.0,5.3,5.32,1883.0
1395.0,9500.0,0.002,0.0001,0.0018,0.0001,0.0002,0.034,0.005,0.25,0.001,0.0009,0.007,0.047,0.0046,0.688,0.0003,0.0004,1140.0,856.34204,680.1582,2.8000014,974.267,100.712,847.0,0.821428661,0.5,1250.0,1085.627,1.213467,-7.534,-4.312,8.088007,1.5,-7.326,1.73,127.0,5.44,5.45,1959.0
1395.0,9500.0,0.002,0.0001,0.0016,0.0001,0.0002,0.031,0.005,0.2,0.001,0.0018,0.006,0.044,0.005,0.703,0.0003,0.0002,1140.0,856.11316,679.2639,2.800002,1079.884,106.662,852.0,0.821428699,0.5,1250.0,1248.611,1.191961,-10.344,-5.126,-3.028533,1.9,-6.677,1.74,125.0,5.47,5.47,2184.0
1395.0,9500.0,0.002,0.0001,0.0016,0.0001,0.0002,0.031,0.005,0.2,0.001,0.0018,0.006,0.044,0.005,0.703,0.0003,0.0002,1140.0,853.4528,680.86176,2.8000019,971.53,107.262,850.0,0.821428693,0.5,1250.0,1077.262,1.175444,-7.662,-10.589,-3.460058,1.4,-6.423,1.73,125.0,5.31,5.36,2018.0
1395.0,9500.0,0.002,0.0001,0.0018,0.0001,0.0002,0.034,0.005,0.25,0.001,0.0009,0.007,0.047,0.0046,0.688,0.0003,0.0004,1140.0,854.2718,680.04584,2.8000019,1076.743,105.801,848.0,0.821428693,0.5,1250.0,1415.778,1.240784,-7.207,-7.031,1.683885,1.4,-6.548,1.73,128.0,5.41,5.45,1984.0
1395.0,9500.0,0.002,0.0001,0.0016,0.0001,0.0002,0.031,0.005,0.2,0.001,0.0018,0.006,0.044,0.005,0.703,0.0003,0.0002,1140.0,857.1156,680.9216,2.8000019,1078.902,106.697,849.0,0.821428693,0.5,1250.0,1221.503,1.199896,-8.305,-9.249,-2.288733,1.45,-6.404,1.73,124.0,5.16,5.2,2026.0
1395.0,9500.0,0.002,0.0001,0.0018,0.0001,0.0002,0.034,0.005,0.25,0.001,0.0009,0.007,0.047,0.0046,0.688,0.0003,0.0004,1140.0,853.4867,679.14404,2.8000023,1081.574,106.33,850.0,0.821428718,0.5,1250.0,1432.156,1.170822,-7.867,-8.338,-0.7288367,1.46,-6.424,1.73,125.0,5.51,5.53,1924.0
1395.0,9500.0,0.002,0.0001,0.0016,0.0001,0.0002,0.031,0.005,0.2,0.001,0.0018,0.006,0.044,0.005,0.703,0.0003,0.0002,1140.0,853.24603,681.2167,2.800002,960.333,107.16,842.0,0.821428699,0.5,1250.0,1043.283,1.241709,-6.913,-8.352,-1.984134,1.5,-6.359,1.74,124.0,5.44,5.47,2064.0
1395.0,9500.0,0.002,0.0001,0.0016,0.0001,0.0002,0.031,0.005,0.2,0.001,0.0018,0.006,0.044,0.005,0.703,0.0003,0.0002,1140.0,852.553,682.25006,2.8000023,970.112,107.851,850.0,0.821428718,0.5,1250.0,994.446,1.199396,-9.419,-1.478,4.563817,0.72,-6.474,1.74,126.0,5.26,5.29,2162.0
1395.0,9500.0,0.002,0.0001,0.0016,0.0001,0.0002,0.031,0.005,0.2,0.001,0.0018,0.006,0.044,0.005,0.703,0.0003,0.0002,1140.0,850.24194,679.5528,2.8000023,971.033,107.19,853.0,0.821428718,0.5,1250.0,1075.745,1.176476,-5.751,-6.464,6.032709,1.6,-6.697,1.73,124.0,5.3,5.3,1930.0
1395.0,9500.0,0.002,0.0001,0.0016,0.0001,0.0002,0.031,0.005,0.2,0.001,0.0018,0.006,0.044,0.005,0.703,0.0003,0.0002,1140.0,851.38025,680.8921,2.8000016,969.584,107.325,849.0,0.821428673,0.5,1250.0,982.217,1.231234,-9.823,-1.455,4.884807,0.86,-6.456,1.74,124.0,5.3,5.54,2133.0
1395.0,9400.0,0.002,0.0001,0.0013,0.0001,0.0002,0.03,0.005,0.22,0.001,0.0009,0.007,0.051,0.0043,0.72,0.0002,0.0003,1140.0,849.5314,680.6525,2.8000026,1727.295,110.118,843.0,0.821428737,0.5,1250.0,1347.669,1.251387,-7.493,-9.995,-5.832727,1.7,-6.257,1.73,128.0,5.48,5.48,1981.0
1395.0,9400.0,0.002,0.0001,0.0013,0.0001,0.0002,0.03,0.005,0.22,0.001,0.0009,0.007,0.051,0.0043,0.72,0.0002,0.0003,1140.0,857.43835,683.22626,2.8000011,1079.295,105.017,850.0,0.821428642,0.5,1250.0,1216.0,1.165308,-4.965,-5.742,1.418259,1.7,-6.45,1.74,131.0,5.33,5.33,2076.0
1395.0,9400.0,0.002,0.0001,0.0013,0.0001,0.0002,0.03,0.005,0.22,0.001,0.0009,0.007,0.051,0.0043,0.72,0.0002,0.0003,1140.0,857.72095,680.95886,2.800001,965.528,109.794,841.0,0.821428635,0.5,1250.0,1059.0,1.206522,-7.463,-6.98,-1.383372,1.8,-6.323,1.74,126.0,5.43,5.43,2160.0
1395.0,9500.0,0.002,0.0001,0.0013,0.0001,0.0002,0.03,0.005,0.22,0.001,0.0009,0.007,0.051,0.0043,0.72,0.0002,0.0003,1140.0,863.56824,682.83594,2.8,965.098,105.164,853.0,0.821428571,0.5,1250.0,855.643,1.190788,-12.748,-3.51,0.5886039,1.8,-6.982,1.74,126.0,5.3,5.3,2141.0
1395.0,9400.0,0.002,0.0001,0.0013,0.0001,0.0002,0.03,0.005,0.22,0.001,0.0009,0.007,0.051,0.0043,0.72,0.0002,0.0003,1140.0,846.8272,678.2992,2.800003,1728.761,106.394,841.0,0.821428763,0.5,1250.0,1137.325,1.177854,-7.652,-11.706,-4.000702,1.7,-6.596,1.73,126.0,5.27,5.28,2000.0
1395.0,7300.0,0.002,0.0001,0.0013,0.0001,0.0002,0.03,0.005,0.22,0.001,0.0009,0.007,0.051,0.0043,0.72,0.0002,0.0003,1140.0,857.19464,681.9926,2.8000016,1539.81,107.28,841.0,0.821428673,0.5,1250.0,183.847,1.179042,-7.791,-11.374,-3.8542,1.7,-6.416,1.74,127.0,5.43,5.46,2063.0
1250.0,9400.0,0.284,0.0003,0.0036,0.0001,0.0002,0.02,0.011,0.38,0.001,0.0017,0.007,0.035,0.006,1.661,0.001,0.001,1140.0,867.3442,609.5588,2.699998,1703.788,95.889,847.0,0.814814678,0.5,202.0,1271.436,-99.0,-18.195,-99.0,-98.99991,5.7,-8.048,1.68,158.0,4.05,4.06,1225.0
1250.0,9400.0,0.284,0.0003,0.0036,0.0001,0.0002,0.02,0.011,0.38,0.001,0.0017,0.007,0.035,0.006,1.661,0.001,0.001,1140.0,868.7777,615.5373,2.7000008,1701.783,96.166,840.0,0.81481487,0.5,202.0,1278.117,1.171849,-9.235,-10.444,-4.183714,5.7,-7.996,1.68,159.0,4.6,4.6,1208.0
1250.0,9400.0,0.284,0.0003,0.0036,0.0001,0.0002,0.02,0.011,0.38,0.001,0.0017,0.007,0.035,0.006,1.661,0.001,0.001,1140.0,869.5761,621.3766,2.7000027,1684.579,95.001,852.0,0.814815,0.5,202.0,1247.383,1.206016,-2.622,-6.529,-0.883892,5.7,-8.008,1.67,159.0,4.31,4.33,1125.0
1250.0,9400.0,0.284,0.0003,0.0036,0.0001,0.0002,0.02,0.011,0.38,0.001,0.0017,0.007,0.035,0.006,1.661,0.001,0.001,1140.0,867.5364,622.4971,2.7000017,1541.688,73.482,843.0,0.814814931,0.5,202.0,1538.907,1.164737,-4.027,-4.305,4.792835,5.5,-8.995,1.67,159.0,3.85,3.86,1080.0
1250.0,9400.0,0.284,0.0003,0.0036,0.0001,0.0002,0.02,0.011,0.38,0.001,0.0017,0.007,0.035,0.006,1.661,0.001,0.001,1140.0,871.13513,621.65753,2.6999998,1705.955,97.512,841.0,0.814814801,0.5,202.0,1272.772,1.215264,-2.684,-4.165,3.411992,5.45,-7.992,1.68,159.0,4.6,4.63,1209.0
1250.0,9400.0,0.284,0.0003,0.0036,0.0001,0.0002,0.02,0.011,0.38,0.001,0.0017,0.007,0.035,0.006,1.661,0.001,0.001,1140.0,868.7075,621.7405,2.7000024,1704.163,97.368,847.0,0.814814979,0.5,202.0,1276.558,1.171039,-6.956,-10.965,-4.505844,5.8,-8.002,1.67,159.0,4.31,4.32,1122.0
1250.0,9400.0,0.284,0.0003,0.0036,0.0001,0.0002,0.02,0.011,0.38,0.001,0.0017,0.007,0.035,0.006,1.661,0.001,0.001,1140.0,870.9984,623.0341,2.7000015,1329.185,78.026,844.0,0.814814918,0.5,202.0,1659.614,1.160164,-2.134,-6.747,1.215177,5.7,-9.007,1.68,159.0,4.05,4.06,1183.0
1250.0,9500.0,0.284,0.0003,0.0036,0.0001,0.0002,0.02,0.011,0.38,0.001,0.0017,0.007,0.035,0.006,1.661,0.001,0.001,1140.0,874.82196,621.4757,2.7000008,1666.699,97.472,847.0,0.81481487,0.5,202.0,1215.981,1.229674,-4.949,-7.039,-1.347611,5.59,-8.0,1.69,158.0,4.67,4.68,1293.0
1250.0,9400.0,0.284,0.0003,0.0036,0.0001,0.0002,0.02,0.011,0.38,0.001,0.0017,0.007,0.035,0.006,1.661,0.001,0.001,1140.0,867.7551,622.38,2.7000012,1703.541,97.356,842.0,0.814814897,0.5,202.0,1274.999,1.187296,-6.514,-9.106,-3.137763,5.6,-7.994,1.67,160.0,4.33,4.36,1178.0
1160.0,9500.0,0.27,0.0003,0.0021,0.001,0.0004,0.02,0.008,0.22,0.001,0.0026,0.008,0.035,0.0063,1.012,0.0012,0.0003,1140.0,884.1484,673.9834,2.7000005,1689.185,96.469,850.0,0.814814849,0.5,153.0,772.221,-99.0,-12.487,-99.0,-98.99991,5.37,-8.994,1.72,133.0,4.62,4.65,1744.0
1160.0,9500.0,0.27,0.0003,0.0021,0.001,0.0004,0.02,0.008,0.22,0.001,0.0026,0.008,0.035,0.0063,1.012,0.0012,0.0003,1140.0,878.2237,677.33545,2.7000012,1755.982,97.539,847.0,0.814814897,0.5,153.0,721.571,-99.0,-16.226,-99.0,-98.99991,5.11,-8.994,1.71,132.0,4.61,4.62,1581.0
1160.0,9500.0,0.264,0.0003,0.0027,0.001,0.0007,0.02,0.008,0.23,0.001,0.003,0.008,0.033,0.0054,1.035,0.0015,0.0005,1140.0,876.9569,677.7824,2.700001,1755.078,97.614,852.0,0.814814883,0.5,153.0,853.414,-99.0,-15.32,-99.0,-98.99991,4.58,-9.0,1.7,133.0,4.5,4.57,1405.0
1160.0,9500.0,0.27,0.0003,0.0021,0.001,0.0004,0.02,0.008,0.22,0.001,0.0026,0.008,0.035,0.0063,1.012,0.0012,0.0003,1140.0,885.3148,681.554,2.6999993,1675.898,97.527,842.0,0.814814767,0.5,153.0,444.142,-99.0,-16.373,-99.0,-98.99991,5.03,-9.003,1.72,130.0,4.61,4.61,1768.0
1160.0,9500.0,0.264,0.0003,0.0027,0.001,0.0007,0.02,0.008,0.23,0.001,0.003,0.008,0.033,0.0054,1.035,0.0015,0.0005,1140.0,877.7763,680.74475,2.7000015,1717.634,83.277,850.0,0.759259393,0.65,67.0,1026.386,1.184084,-11.096,0.519,9.6843,0.87,-6.478,1.71,135.0,5.25,5.25,1522.0
1160.0,9500.0,0.27,0.0003,0.0021,0.001,0.0004,0.02,0.008,0.22,0.001,0.0026,0.008,0.035,0.0063,1.012,0.0012,0.0003,1140.0,882.02515,679.6762,2.6999993,1701.487,97.565,853.0,0.814814767,0.5,153.0,693.828,-99.0,-14.246,-99.0,-98.99991,4.98,-9.013,1.71,132.0,4.54,4.56,1669.0
1160.0,9500.0,0.264,0.0003,0.0027,0.001,0.0007,0.02,0.008,0.23,0.001,0.003,0.008,0.033,0.0054,1.035,0.0015,0.0005,1140.0,886.8437,680.23267,2.7000015,1748.977,97.017,852.0,0.814814918,0.5,153.0,852.651,-99.0,-15.956,-99.0,-98.99991,5.13,-9.008,1.71,134.0,4.58,4.58,1591.0
1160.0,7400.0,0.236,0.0003,0.0022,0.001,0.0003,0.02,0.008,0.23,0.001,0.0033,0.008,0.034,0.0055,0.997,0.0012,0.0002,1140.0,882.8028,682.7956,2.700004,1513.185,97.669,853.0,0.814815089,0.5,153.0,762.804,-99.0,-13.436,-99.0,-98.99991,5.07,-9.004,1.72,130.0,4.63,4.64,1793.0
1160.0,9500.0,0.253,0.0003,0.0011,0.001,0.0002,0.018,0.008,0.23,0.001,0.0016,0.008,0.031,0.0041,1.031,0.0013,0.0002,1140.0,886.8057,679.51825,2.7000031,1754.412,97.39,851.0,0.814815027,0.5,153.0,867.667,-99.0,-16.219,-99.0,-98.99991,5.0,-8.998,1.72,131.0,4.56,4.56,1846.0
1160.0,7200.0,0.253,0.0003,0.0011,0.001,0.0002,0.018,0.008,0.23,0.001,0.0016,0.008,0.031,0.0041,1.031,0.0013,0.0002,1140.0,894.1724,682.07196,2.700004,1534.552,83.294,849.0,0.759259616,0.65,67.0,795.597,1.196573,-11.454,0.761,10.04457,0.71,-6.03,1.74,134.0,5.21,5.21,1848.0
1160.0,9100.0,0.236,0.0003,0.0022,0.001,0.0003,0.02,0.008,0.23,0.001,0.0033,0.008,0.034,0.0055,0.997,0.0012,0.0002,1140.0,893.02203,679.516,2.700003,1713.253,97.644,841.0,0.814815021,0.5,153.0,810.654,-99.0,-15.279,-99.0,-98.99991,4.97,-9.007,1.72,130.0,4.56,4.57,1749.0
1160.0,9100.0,0.253,0.0003,0.0011,0.001,0.0002,0.018,0.008,0.23,0.001,0.0016,0.008,0.031,0.0041,1.031,0.0013,0.0002,1140.0,892.1351,678.9536,2.7000017,1708.208,97.593,852.0,0.814814931,0.5,153.0,799.964,-99.0,-13.055,-99.0,-98.99991,5.11,-8.994,1.72,131.0,4.45,4.45,1765.0
1160.0,7200.0,0.253,0.0003,0.0011,0.001,0.0002,0.018,0.008,0.23,0.001,0.0016,0.008,0.031,0.0041,1.031,0.0013,0.0002,1140.0,899.4841,679.75964,2.700002,1511.807,97.53,846.0,0.814814952,0.5,153.0,760.513,-99.0,-14.925,-99.0,-98.99991,5.2,-8.986,1.72,132.0,4.63,4.63,1721.0
1160.0,9100.0,0.253,0.0003,0.0011,0.001,0.0002,0.018,0.008,0.23,0.001,0.0016,0.008,0.031,0.0041,1.031,0.0013,0.0002,1140.0,896.73035,679.51514,2.7,1657.362,97.586,841.0,0.814814815,0.5,153.0,754.15,-99.0,-12.956,-99.0,-98.99991,5.1,-8.996,1.71,131.0,4.48,4.49,1670.0
1160.0,9500.0,0.236,0.0003,0.0022,0.001,0.0003,0.02,0.008,0.23,0.001,0.0033,0.008,0.034,0.0055,0.997,0.0012,0.0002,1140.0,887.1677,678.4161,2.7,1763.165,96.952,853.0,0.814814815,0.5,153.0,803.019,-99.0,-15.251,-99.0,-98.99991,4.9,-8.995,1.72,130.0,4.58,4.59,1776.0
1160.0,9100.0,0.236,0.0003,0.0022,0.001,0.0003,0.02,0.008,0.23,0.001,0.0033,0.008,0.034,0.0055,0.997,0.0012,0.0002,1140.0,897.4731,678.9764,2.7000005,1723.226,97.487,849.0,0.814814849,0.5,153.0,822.871,-99.0,-16.868,-99.0,-98.99991,5.01,-8.999,1.73,130.0,4.75,4.76,1859.0
1160.0,7400.0,0.236,0.0003,0.0022,0.001,0.0003,0.02,0.008,0.23,0.001,0.0033,0.008,0.034,0.0055,0.997,0.0012,0.0002,1140.0,896.9123,679.72845,2.7,1560.591,97.682,847.0,0.814814815,0.5,1065.0,3420.22,-99.0,-11.586,-99.0,-98.99991,5.19,-9.014,1.72,130.0,4.71,4.72,1728.0
1160.0,7400.0,0.236,0.0003,0.0022,0.001,0.0003,0.02,0.008,0.23,0.001,0.0033,0.008,0.034,0.0055,0.997,0.0012,0.0002,1140.0,892.73676,678.26605,2.6999993,1575.853,0.0,0.0,0.814814767,0.5,153.0,794.11,0.0,0.0,0.0,0.0,5.2,0.0,1.72,138.0,4.39,4.4,1735.0
1160.0,9100.0,0.253,0.0003,0.0011,0.001,0.0002,0.018,0.008,0.23,0.001,0.0016,0.008,0.031,0.0041,1.031,0.0013,0.0002,1140.0,893.90485,680.0764,2.7000003,1742.85,102.304,852.0,0.814814835,0.5,153.0,843.742,1.196357,-16.487,-39.963,-23.25923,4.95,-7.51,1.73,132.0,4.65,4.66,1842.0
1160.0,9500.0,0.236,0.0003,0.0022,0.001,0.0003,0.02,0.008,0.23,0.001,0.0033,0.008,0.034,0.0055,0.997,0.0012,0.0002,1140.0,896.11273,682.257,2.6999998,1700.721,99.023,847.0,0.814814801,0.5,153.0,782.148,1.196616,-16.39,-39.965,-23.19575,5.0,-7.523,1.72,137.0,4.51,4.53,1802.0
1160.0,9500.0,0.264,0.0003,0.0027,0.001,0.0007,0.02,0.008,0.23,0.001,0.003,0.008,0.033,0.0054,1.035,0.0015,0.0005,1140.0,885.6941,680.8265,2.7000017,1742.293,101.36,852.0,0.814814931,0.5,153.0,846.287,1.198091,-16.485,-39.963,-23.01816,5.0,-7.312,1.7,135.0,4.52,4.53,1467.0
1160.0,9500.0,0.264,0.0003,0.0027,0.001,0.0007,0.02,0.008,0.23,0.001,0.003,0.008,0.033,0.0054,1.035,0.0015,0.0005,1140.0,894.7269,677.8228,2.6999993,1747.689,97.41,851.0,0.814814767,0.5,153.0,553.587,1.20647,-17.42,-39.961,-23.00097,5.15,-7.003,1.72,133.0,4.7,4.71,1682.0
1160.0,9500.0,0.27,0.0003,0.0021,0.001,0.0004,0.02,0.008,0.22,0.001,0.0026,0.008,0.035,0.0063,1.012,0.0012,0.0003,1140.0,893.6941,682.04193,2.7000003,1760.531,97.639,849.0,0.814814835,0.5,153.0,854.941,1.218853,-16.219,-39.299,-21.4493,5.2,-6.983,1.72,130.0,4.6,4.61,1680.0
1160.0,9500.0,0.27,0.0003,0.0021,0.001,0.0004,0.02,0.008,0.22,0.001,0.0026,0.008,0.035,0.0063,1.012,0.0012,0.0003,1140.0,883.2766,679.8277,2.700001,1752.541,97.446,840.0,0.814814883,0.5,153.0,845.269,1.214509,-17.542,-39.831,-22.6708,5.2,-7.003,1.7,131.0,4.55,4.56,1523.0
1290.0,9200.0,0.261,0.0003,0.0022,0.0001,0.0002,0.02,0.009,0.35,0.001,0.0015,0.007,0.028,0.0058,1.37,0.0011,0.0009,1140.0,872.11633,620.83496,2.6999955,1663.412,91.093,849.0,0.814814506,0.5,1205.0,1152.311,1.202375,-27.755,-39.96,-35.05872,0.8,-6.803,1.73,144.0,4.36,4.36,1866.0
1290.0,9200.0,0.261,0.0003,0.0022,0.0001,0.0002,0.02,0.009,0.35,0.001,0.0015,0.007,0.028,0.0058,1.37,0.0011,0.0009,1140.0,869.7278,619.49817,2.6999974,1672.761,100.24,841.0,0.814814636,0.5,146.5,1249.478,1.19782,-11.583,0.92,10.03777,0.9,-6.225,1.73,146.0,3.95,3.95,1868.0
1290.0,9500.0,0.252,0.0003,0.0025,0.0001,0.0002,0.02,0.008,0.35,0.001,0.0011,0.006,0.028,0.0042,1.391,0.0009,0.0004,1140.0,877.15753,616.3349,2.6999981,1701.083,87.898,845.0,0.814814684,0.5,146.5,1285.875,1.213051,-9.617,-0.274,5.241035,0.81,-6.525,1.74,139.0,3.98,3.99,1943.0
1290.0,9300.0,0.261,0.0003,0.0022,0.0001,0.0002,0.02,0.009,0.35,0.001,0.0015,0.007,0.028,0.0058,1.37,0.0011,0.0009,1140.0,876.18066,613.71045,2.700004,1671.966,102.048,851.0,0.814815089,0.5,1205.0,2149.219,1.19037,-15.857,-2.756,7.541029,0.84,-6.484,1.73,147.0,4.27,4.3,1927.0
1290.0,9200.0,0.261,0.0003,0.0022,0.0001,0.0002,0.02,0.009,0.35,0.001,0.0015,0.007,0.028,0.0058,1.37,0.0011,0.0009,1140.0,865.2454,618.37225,2.7000031,1683.004,95.219,842.0,0.814815027,0.5,146.5,1310.924,1.174955,-25.585,-39.969,-32.37065,0.67,-6.516,1.73,150.0,3.87,3.9,1839.0
1290.0,9500.0,0.247,0.0003,0.0027,0.0001,0.0002,0.02,0.009,0.34,0.001,0.0022,0.007,0.024,0.007,1.4,0.001,0.0004,1140.0,873.1032,615.7635,2.7000024,1683.591,97.684,844.0,0.814814979,0.5,1205.0,1102.624,-99.0,-18.66,-99.0,-98.99991,4.3,-8.495,1.73,146.0,4.29,4.87,1909.0
1290.0,9500.0,0.247,0.0003,0.0027,0.0001,0.0002,0.02,0.009,0.34,0.001,0.0022,0.007,0.024,0.007,1.4,0.001,0.0004,1140.0,877.36707,621.42633,2.7000024,1674.797,88.558,848.0,0.814814979,0.5,146.5,1193.813,1.257165,-16.186,-12.518,-13.84356,0.79,-6.468,1.73,147.0,3.95,3.95,1883.0
1290.0,9500.0,0.247,0.0003,0.0027,0.0001,0.0002,0.02,0.009,0.34,0.001,0.0022,0.007,0.024,0.007,1.4,0.001,0.0004,1140.0,862.2995,619.93555,2.700002,950.823,97.314,841.0,0.814814952,0.5,1200.0,938.854,1.171824,-16.895,-5.188,5.654104,0.84,-6.526,1.69,146.0,3.79,3.87,1399.0
1290.0,9500.0,0.247,0.0003,0.0027,0.0001,0.0002,0.02,0.009,0.34,0.001,0.0022,0.007,0.024,0.007,1.4,0.001,0.0004,1140.0,878.5145,622.2026,2.7000005,947.37,98.001,845.0,0.814814849,0.5,1200.0,1004.441,1.197312,-12.885,-4.574,0.798447,0.85,-6.768,1.7,143.0,3.99,4.0,1478.0
1290.0,9500.0,0.247,0.0003,0.0027,0.0001,0.0002,0.02,0.009,0.34,0.001,0.0022,0.007,0.024,0.007,1.4,0.001,0.0004,1140.0,876.20233,620.723,2.7000017,1277.604,94.794,850.0,0.814814931,0.5,1205.0,1352.539,1.223707,-13.764,-0.491,7.870414,0.71,-6.495,1.69,146.0,3.87,3.91,1416.0
1290.0,9500.0,0.247,0.0003,0.0027,0.0001,0.0002,0.02,0.009,0.34,0.001,0.0022,0.007,0.024,0.007,1.4,0.001,0.0004,1140.0,863.05145,620.5129,2.700002,1059.719,100.224,851.0,0.814814952,0.5,1205.0,1358.646,1.204656,-13.849,-18.505,-3.718726,0.79,-6.778,1.69,146.0,3.95,3.98,1263.0
1290.0,9500.0,0.252,0.0003,0.0025,0.0001,0.0002,0.02,0.008,0.35,0.001,0.0011,0.006,0.028,0.0042,1.391,0.0009,0.0004,1140.0,871.89844,620.1394,2.700001,1039.209,97.703,849.0,0.814814883,0.5,1205.0,1291.023,1.233434,-13.466,-18.079,-4.225581,0.81,-6.857,1.7,144.0,3.93,3.95,1487.0
1290.0,9500.0,0.252,0.0003,0.0025,0.0001,0.0002,0.02,0.008,0.35,0.001,0.0011,0.006,0.028,0.0042,1.391,0.0009,0.0004,1140.0,872.6021,620.686,2.7000012,940.83,97.799,850.0,0.814814897,0.5,1200.0,985.041,1.233782,-15.215,-1.74,7.485552,0.77,-6.514,1.7,146.0,3.84,3.84,1513.0
1290.0,9500.0,0.247,0.0003,0.0027,0.0001,0.0002,0.02,0.009,0.34,0.001,0.0022,0.007,0.024,0.007,1.4,0.001,0.0004,1140.0,867.50446,620.34235,2.700001,1681.476,96.561,846.0,0.814814883,0.5,1200.0,1251.592,1.210099,-14.91,-4.443,2.747483,0.77,-6.541,1.69,144.0,3.92,3.95,1402.0
1290.0,9500.0,0.252,0.0003,0.0025,0.0001,0.0002,0.02,0.008,0.35,0.001,0.0011,0.006,0.028,0.0042,1.391,0.0009,0.0004,1140.0,872.30945,621.16626,2.700001,937.079,98.419,848.0,0.814814883,0.5,1200.0,973.976,1.271215,-13.19,-2.87,6.804307,0.76,-6.524,1.71,142.0,3.92,3.92,1564.0
1290.0,9500.0,0.252,0.0003,0.0025,0.0001,0.0002,0.02,0.008,0.35,0.001,0.0011,0.006,0.028,0.0042,1.391,0.0009,0.0004,1140.0,874.0171,621.7149,2.700002,1079.862,92.549,845.0,0.814814952,0.5,1205.0,1286.148,1.195197,-12.828,-3.421,1.403998,0.87,-6.468,1.7,138.0,4.38,4.4,1455.0
1290.0,9500.0,0.247,0.0003,0.0027,0.0001,0.0002,0.02,0.009,0.34,0.001,0.0022,0.007,0.024,0.007,1.4,0.001,0.0004,1140.0,873.34094,620.5767,2.7000012,1045.042,88.724,845.0,0.814814897,0.5,1205.0,1223.141,1.202124,-10.763,-0.663,3.888973,0.87,-6.441,1.69,141.0,4.04,4.05,1370.0
1290.0,9500.0,0.252,0.0003,0.0025,0.0001,0.0002,0.02,0.008,0.35,0.001,0.0011,0.006,0.028,0.0042,1.391,0.0009,0.0004,1140.0,874.2888,620.7682,2.7000017,1052.118,97.651,843.0,0.814814931,0.5,1205.0,1166.689,1.217364,-16.603,-0.803,9.158007,0.84,-6.469,1.7,149.0,3.92,3.92,1504.0
1290.0,9500.0,0.252,0.0003,0.0025,0.0001,0.0002,0.02,0.008,0.35,0.001,0.0011,0.006,0.028,0.0042,1.391,0.0009,0.0004,1140.0,865.36127,621.20105,2.7000022,1062.867,93.646,846.0,0.814814966,0.5,1205.0,1067.949,1.190983,-16.728,-2.226,7.306543,0.74,-6.542,1.69,144.0,3.83,3.83,1337.0
1290.0,9500.0,0.261,0.0003,0.0022,0.0001,0.0002,0.02,0.009,0.35,0.001,0.0015,0.007,0.028,0.0058,1.37,0.0011,0.0009,1140.0,870.7997,621.65436,2.7000008,1056.983,92.564,850.0,0.81481487,0.5,1205.0,1349.547,1.193872,-14.063,-2.186,7.975599,0.73,-6.484,1.7,141.0,3.95,3.99,1467.0
1290.0,9500.0,0.252,0.0003,0.0025,0.0001,0.0002,0.02,0.008,0.35,0.001,0.0011,0.006,0.028,0.0042,1.391,0.0009,0.0004,1140.0,872.0619,620.8313,2.7000012,1069.875,93.038,844.0,0.814814897,0.5,1205.0,1392.618,1.221647,-15.335,-5.005,-0.252317,0.86,-6.501,1.7,144.0,4.35,4.35,1470.0
1100.0,9500.0,0.261,0.0003,0.0023,0.0003,0.0007,0.02,0.008,0.39,0.0016,0.002,0.008,0.041,0.0067,1.616,0.0015,0.0005,1140.0,856.44586,619.84973,2.7,1708.87,97.471,849.0,0.814814815,0.5,282.0,1322.258,1.220531,-2.579,-5.789,0.5224332,5.6,-7.997,1.67,159.0,4.62,4.62,1078.0
1100.0,9500.0,0.275,0.0003,0.0027,0.0002,0.0018,0.02,0.008,0.37,0.0017,0.0027,0.008,0.048,0.0065,1.584,0.0015,0.0008,1140.0,866.2693,619.1765,2.7000005,1719.4,97.443,846.0,0.814814849,0.5,282.0,2014.41,1.221921,-4.211,-7.945,-2.378213,5.4,-7.994,1.66,155.0,4.4,4.4,999.0
1100.0,9500.0,0.3,0.0002,0.0024,0.0003,0.0004,0.02,0.008,0.35,0.0018,0.0015,0.008,0.041,0.0054,1.629,0.0013,0.0007,1140.0,873.83105,620.2774,2.6999996,1710.947,97.377,843.0,0.814814787,0.5,76.0,1331.291,-99.0,-16.838,-99.0,-98.99991,4.9,-8.5,1.69,158.0,4.6,4.6,1314.0
1100.0,9500.0,0.261,0.0003,0.0023,0.0003,0.0007,0.02,0.008,0.39,0.0016,0.002,0.008,0.041,0.0067,1.616,0.0015,0.0005,1140.0,861.042,619.7854,2.7000012,1720.17,97.432,849.0,0.814814897,0.5,282.0,2023.781,1.21572,-6.037,-8.789,-2.726568,5.5,-7.997,1.67,159.0,4.63,4.64,1062.0
1100.0,9500.0,0.261,0.0003,0.0023,0.0003,0.0007,0.02,0.008,0.39,0.0016,0.002,0.008,0.041,0.0067,1.616,0.0015,0.0005,1140.0,867.3799,619.328,2.7,1720.689,97.573,847.0,0.814814815,0.5,1015.0,4245.399,1.230191,-1.119,-3.178,4.731574,5.4,-8.014,1.67,159.0,4.63,4.64,1079.0
1100.0,9500.0,0.285,0.0001,0.0028,0.0001,0.0004,0.02,0.006,0.35,0.0009,0.0021,0.007,0.041,0.0055,1.584,0.0015,0.0006,1140.0,876.73944,621.25024,2.6999998,1622.586,78.281,851.0,0.759259241,0.65,1010.0,2869.388,-99.0,-20.445,-99.0,-98.99991,5.4,-8.0,1.69,156.0,4.68,4.68,1281.0
1100.0,7400.0,0.285,0.0001,0.0028,0.0001,0.0004,0.02,0.006,0.35,0.0009,0.0021,0.007,0.041,0.0055,1.584,0.0015,0.0006,1140.0,864.50116,620.6918,2.7000015,1545.436,97.02,848.0,0.814814918,0.5,153.0,1031.718,-99.0,-99.0,-99.0,-28.45558,4.9,-8.003,1.68,156.0,4.28,4.28,1211.0
1100.0,9500.0,0.3,0.0002,0.0024,0.0003,0.0004,0.02,0.008,0.35,0.0018,0.0015,0.008,0.041,0.0054,1.629,0.0013,0.0007,1140.0,860.63983,620.78314,2.7000027,1721.095,97.414,844.0,0.814815,0.5,705.0,722.772,-99.0,-17.167,-99.0,-98.99991,5.0,-8.498,1.68,156.0,3.92,3.94,1202.0
1100.0,9500.0,0.261,0.0003,0.0023,0.0003,0.0007,0.02,0.008,0.39,0.0016,0.002,0.008,0.041,0.0067,1.616,0.0015,0.0005,1140.0,874.3659,622.10736,2.7,1679.793,97.096,847.0,0.814814815,0.5,153.0,1232.709,-99.0,-99.0,-99.0,-29.39608,4.99,-8.013,1.68,152.0,4.69,4.69,1245.0
1100.0,7400.0,0.285,0.0001,0.0028,0.0001,0.0004,0.02,0.006,0.35,0.0009,0.0021,0.007,0.041,0.0055,1.584,0.0015,0.0006,1140.0,858.7828,619.7513,2.7000031,1534.776,93.607,852.0,0.814815027,0.5,282.0,1516.759,1.213081,-1.706,-9.759,-2.045731,5.5,-8.037,1.67,157.0,4.0,4.02,1046.0
1100.0,7400.0,0.285,0.0001,0.0028,0.0001,0.0004,0.02,0.006,0.35,0.0009,0.0021,0.007,0.041,0.0055,1.584,0.0015,0.0006,1140.0,858.48975,618.8303,2.700003,1531.78,97.386,847.0,0.814815021,0.5,1015.0,3280.271,1.208657,-3.801,-9.25,-2.242262,5.4,-8.008,1.67,158.0,4.3,4.33,1104.0
1100.0,9500.0,0.275,0.0003,0.0027,0.0002,0.0018,0.02,0.008,0.37,0.0017,0.0027,0.008,0.048,0.0065,1.584,0.0015,0.0008,1140.0,873.04706,620.9718,2.700001,1714.863,96.39,847.0,0.814814883,0.5,44.0,984.319,1.224452,-19.234,-31.732,-29.0318,5.63,-8.56,1.67,154.0,4.7,4.7,1110.0
1100.0,9500.0,0.285,0.0001,0.0028,0.0001,0.0004,0.02,0.006,0.35,0.0009,0.0021,0.007,0.041,0.0055,1.584,0.0015,0.0006,1140.0,863.22217,620.7523,2.700001,1736.432,97.542,844.0,0.814814883,0.5,44.0,1281.048,-99.0,-18.055,-99.0,-98.99991,5.3,-8.488,1.69,155.0,4.3,4.32,1312.0
1100.0,9500.0,0.275,0.0003,0.0027,0.0002,0.0018,0.02,0.008,0.37,0.0017,0.0027,0.008,0.048,0.0065,1.584,0.0015,0.0008,1140.0,870.86127,621.941,2.700001,1705.623,96.97,845.0,0.814814883,0.5,282.0,1960.467,1.22945,-4.68,-8.783,-3.527035,5.4,-8.004,1.66,157.0,4.63,4.65,1012.0
1100.0,9500.0,0.285,0.0001,0.0028,0.0001,0.0004,0.02,0.006,0.35,0.0009,0.0021,0.007,0.041,0.0055,1.584,0.0015,0.0006,1140.0,874.98883,620.48474,2.6999998,1647.987,97.456,844.0,0.814814801,0.5,44.0,1196.122,-99.0,-17.879,-99.0,-98.99991,4.8,-8.5,1.69,154.0,4.24,4.24,1317.0
1100.0,9500.0,0.275,0.0003,0.0027,0.0002,0.0018,0.02,0.008,0.37,0.0017,0.0027,0.008,0.048,0.0065,1.584,0.0015,0.0008,1140.0,863.4822,619.9856,2.700002,1696.16,97.54,850.0,0.814814952,0.5,44.0,1274.397,-99.0,-17.877,-99.0,-98.99991,5.2,-8.337,1.67,154.0,4.39,4.41,1106.0
1100.0,9500.0,0.261,0.0003,0.0023,0.0003,0.0007,0.02,0.008,0.39,0.0016,0.002,0.008,0.041,0.0067,1.616,0.0015,0.0005,1140.0,871.7646,618.73175,2.7000003,1710.599,97.636,840.0,0.814814835,0.5,282.0,2005.8,1.165807,0.164,-3.826,5.085877,5.45,-7.992,1.67,159.0,4.7,4.7,1091.0
1100.0,9500.0,0.275,0.0003,0.0027,0.0002,0.0018,0.02,0.008,0.37,0.0017,0.0027,0.008,0.048,0.0065,1.584,0.0015,0.0008,1140.0,879.2819,620.961,2.7,1709.107,97.391,846.0,0.814814815,0.5,76.0,1314.263,-99.0,-19.464,-99.0,-98.99991,5.1,-8.494,1.68,154.0,4.7,4.7,1216.0
1100.0,9500.0,0.261,0.0003,0.0023,0.0003,0.0007,0.02,0.008,0.39,0.0016,0.002,0.008,0.041,0.0067,1.616,0.0015,0.0005,1140.0,864.06903,619.5812,2.7000015,1697.52,97.507,851.0,0.814814918,0.5,44.0,1325.557,-99.0,-19.597,-99.0,-98.99991,5.3,-8.507,1.68,155.0,4.27,4.29,1179.0
1100.0,9500.0,0.3,0.0002,0.0024,0.0003,0.0004,0.02,0.008,0.35,0.0018,0.0015,0.008,0.041,0.0054,1.629,0.0013,0.0007,1140.0,870.9079,621.3262,2.6999998,1718.693,97.445,843.0,0.814814801,0.5,76.0,1310.909,-99.0,-17.296,-99.0,-98.99991,5.0,-8.495,1.68,158.0,4.18,4.18,1262.0
1100.0,9500.0,0.3,0.0002,0.0024,0.0003,0.0004,0.02,0.008,0.35,0.0018,0.0015,0.008,0.041,0.0054,1.629,0.0013,0.0007,1140.0,873.9801,619.8892,2.7000015,1709.81,97.507,846.0,0.814814918,0.5,44.0,1281.815,-99.0,-18.647,-99.0,-98.99991,5.4,-7.995,1.68,155.0,4.55,4.55,1279.0
1100.0,9500.0,0.3,0.0002,0.0024,0.0003,0.0004,0.02,0.008,0.35,0.0018,0.0015,0.008,0.041,0.0054,1.629,0.0013,0.0007,1140.0,866.3424,620.81415,2.6999984,1723.333,97.399,844.0,0.814814705,0.5,44.0,1335.277,-99.0,-18.985,-99.0,-98.99991,5.1,-8.507,1.69,156.0,4.37,4.37,1292.0
1100.0,9500.0,0.3,0.0002,0.0024,0.0003,0.0004,0.02,0.008,0.35,0.0018,0.0015,0.008,0.041,0.0054,1.629,0.0013,0.0007,1140.0,872.1286,619.79877,2.7000017,1683.138,97.493,846.0,0.814814931,0.5,44.0,987.645,-99.0,-16.96,-99.0,-98.99991,5.4,-7.987,1.68,153.0,4.1,4.12,1264.0
1100.0,9500.0,0.285,0.0001,0.0028,0.0001,0.0004,0.02,0.006,0.35,0.0009,0.0021,0.007,0.041,0.0055,1.584,0.0015,0.0006,1140.0,867.011,619.0884,2.7000027,1691.756,97.617,850.0,0.814815,0.5,44.0,1281.815,-99.0,-18.906,-99.0,-98.99991,5.2,-7.974,1.68,158.0,4.13,4.13,1212.0
1100.0,9500.0,0.275,0.0003,0.0027,0.0002,0.0018,0.02,0.008,0.37,0.0017,0.0027,0.008,0.048,0.0065,1.584,0.0015,0.0008,1140.0,867.32355,619.8276,2.7000024,1711.616,97.661,850.0,0.814814979,0.5,44.0,1279.769,-99.0,-19.786,-99.0,-98.99991,5.5,-8.026,1.68,157.0,4.34,4.39,1178.0
1100.0,9500.0,0.261,0.0003,0.0023,0.0003,0.0007,0.02,0.008,0.39,0.0016,0.002,0.008,0.041,0.0067,1.616,0.0015,0.0005,1140.0,866.59546,618.7902,2.7000015,1705.667,95.993,843.0,0.814814918,0.5,44.0,1340.905,1.195385,-21.538,-36.867,-29.50152,5.52,-8.967,1.67,157.0,4.2,4.2,1113.0
1100.0,9500.0,0.275,0.0003,0.0027,0.0002,0.0018,0.02,0.008,0.37,0.0017,0.0027,0.008,0.048,0.0065,1.584,0.0015,0.0008,1140.0,867.0727,622.4314,2.700002,1701.008,97.62,840.0,0.814814952,0.5,153.0,1310.678,-99.0,-16.247,-99.0,-98.99991,5.4,-8.022,1.68,159.0,4.78,4.78,1142.0
1290.0,9500.0,0.261,0.0003,0.0022,0.0001,0.0002,0.02,0.009,0.35,0.001,0.0015,0.007,0.028,0.0058,1.37,0.0011,0.0009,1140.0,873.6958,621.7516,2.6999986,946.448,95.338,852.0,0.814814719,0.5,1200.0,1001.698,1.242795,-16.832,-1.363,7.596129,0.66,-6.487,1.69,144.0,4.12,4.12,1323.0
1335.0,9500.0,0.002,0.0001,0.0024,0.0001,0.0002,0.031,0.006,0.18,0.001,0.0019,0.007,0.044,0.0047,0.681,0.0002,0.0006,1140.0,846.0377,681.002,2.7999969,959.842,104.063,851.0,0.821428374,0.5,1232.0,1041.803,1.2297,-17.396,-3.743,6.670106,1.65,-6.981,1.74,122.0,5.22,5.22,2099.0
1335.0,9500.0,0.002,0.0001,0.0017,0.0001,0.0002,0.028,0.006,0.23,0.001,0.0015,0.007,0.047,0.005,0.674,0.0005,0.0005,1140.0,855.1598,680.5047,2.7999988,971.227,107.731,848.0,0.821428495,0.5,1232.0,986.641,1.211008,-19.495,-18.156,-14.42388,1.8,-6.518,1.75,124.0,5.58,5.58,2301.0
1335.0,9500.0,0.002,0.0001,0.0017,0.0001,0.0002,0.028,0.006,0.23,0.001,0.0015,0.007,0.047,0.005,0.674,0.0005,0.0005,1140.0,856.64636,681.0777,2.7999983,943.531,108.032,841.0,0.821428463,0.5,1232.0,902.473,1.224876,-15.174,-9.383,-4.66049,1.68,-6.662,1.75,125.0,5.65,5.65,2289.0
1335.0,9500.0,0.002,0.0001,0.0024,0.0001,0.0002,0.031,0.006,0.18,0.001,0.0019,0.007,0.044,0.0047,0.681,0.0002,0.0006,1140.0,857.2272,682.8338,2.7999983,948.885,108.171,851.0,0.821428463,0.5,1232.0,941.145,1.227573,-16.317,-4.83,2.110062,1.6,-6.843,1.75,125.0,5.43,5.43,2215.0
1335.0,9200.0,0.002,0.0001,0.0017,0.0001,0.0002,0.028,0.006,0.23,0.001,0.0015,0.007,0.047,0.005,0.674,0.0005,0.0005,1140.0,865.55597,682.30383,2.7999995,944.994,107.983,841.0,0.82142854,0.5,1232.0,997.377,1.222278,-15.248,-6.769,-1.62225,1.51,-6.614,1.74,126.0,5.81,5.81,2100.0
1335.0,9500.0,0.001,0.0001,0.0022,0.0001,0.0004,0.027,0.006,0.23,0.001,0.0022,0.006,0.052,0.005,0.69,0.0009,0.0006,1140.0,857.54315,680.3215,2.799999,1682.157,112.471,849.0,0.821428508,0.5,1250.0,1037.045,1.218514,-16.884,-39.96,-29.74137,0.78,-6.389,1.73,130.0,6.27,6.3,1860.0
1290.0,9400.0,0.217,0.0002,0.0021,0.001,0.0003,0.02,0.009,0.28,0.001,0.0015,0.007,0.034,0.0065,0.983,0.0011,0.0005,1140.0,902.66077,684.37726,2.6999958,1052.813,99.728,843.0,0.814814527,0.5,1200.0,1032.696,1.215496,-15.426,-3.413,6.387139,1.8,-7.005,1.75,135.0,4.35,4.35,2163.0
1290.0,9400.0,0.239,0.0002,0.0023,0.001,0.0002,0.02,0.008,0.27,0.001,0.0013,0.007,0.036,0.0063,0.993,0.0011,0.0005,1140.0,897.4846,682.91907,2.6999981,1061.175,94.054,848.0,0.814814684,0.5,1200.0,1363.496,1.218862,-19.708,-39.962,-29.53047,1.8,-7.122,1.75,137.0,4.75,4.75,1775.0
1290.0,9400.0,0.239,0.0002,0.0023,0.001,0.0002,0.02,0.008,0.27,0.001,0.0013,0.007,0.036,0.0063,0.993,0.0011,0.0005,1140.0,898.828,683.79834,2.699999,916.878,89.573,845.0,0.814814746,0.5,1200.0,983.652,1.21121,-15.938,-5.492,2.506596,1.6,-7.024,1.73,134.0,4.11,4.11,2031.0
1290.0,9400.0,0.239,0.0002,0.0023,0.001,0.0002,0.02,0.008,0.27,0.001,0.0013,0.007,0.036,0.0063,0.993,0.0011,0.0005,1140.0,895.2491,680.9992,2.6999998,1672.422,100.517,842.0,0.814814801,0.5,1200.0,874.098,1.198441,-16.44,-7.091,-0.8434346,1.7,-7.016,1.74,134.0,4.17,4.17,2178.0
1290.0,9400.0,0.239,0.0002,0.0023,0.001,0.0002,0.02,0.008,0.27,0.001,0.0013,0.007,0.036,0.0063,0.993,0.0011,0.0005,1140.0,890.51276,680.5806,2.6999998,1058.686,102.944,842.0,0.814814801,0.5,1200.0,1355.208,1.220431,-15.063,-4.901,0.5075063,1.6,-7.003,1.73,135.0,4.07,4.07,2025.0
1290.0,9400.0,0.239,0.0002,0.0023,0.001,0.0002,0.02,0.008,0.27,0.001,0.0013,0.007,0.036,0.0063,0.993,0.0011,0.0005,1140.0,891.6666,681.3306,2.6999993,1045.406,101.502,849.0,0.814814767,0.5,1200.0,1187.049,1.205572,-14.851,-3.08,4.698817,1.7,-6.98,1.75,136.0,4.14,4.14,2278.0
