Repository: Achyut-Krishna/JSW_Internship

# JSW_Internship
Property Prediction model using regression algorithms , this project is the part of my summer internship at JSW steel 2021  We were provided with raw data of 5135 rows and 45 columns which had to be cleaned first and later applied 5 different algorithms like KNN, Random Forest, ANN, Support Vector Regressor and Multiple Regressor to predict which gave the highest R2_score value and the least RMSE. Conclusion :- Random Forest was found to be relatively the best learner for this model and hence we deployed our machine learning model using html, css, flask.

File: final_data.csv (part 19 of 40)
Slab Width,Slab Length,AL,B,C,CA,NB,CR,CU,MN,MO,N,NI,P,S,SI,TI,V,Reheating Furnace Exit Temp,Finishing Temp,Coiling Temp,FM Exit Thickness,Coil Outr Dia,Avg line speed,weld pressure,Reduction Ratio,ACL-Thickness,ACL-Width,ACL-Length,O2 in Heating Element Furnace,Radiant Tube Furnace Dewpoint,After Tube Cooling Dewpoint,Rapid Jet Cooling Dewpoint,Coating Thickness,Drying Furnace Press,B50,Hardness,Coreloss-Before Aging,Coreloss After Aging,Permeability
1290.0,9400.0,0.217,0.0002,0.0021,0.001,0.0003,0.02,0.009,0.28,0.001,0.0015,0.007,0.034,0.0065,0.983,0.0011,0.0005,1140.0,892.42664,682.9082,2.7000012,957.064,107.512,852.0,0.814814897,0.5,1200.0,1033.437,1.220476,-18.138,-9.703,-0.5974749,0.83,-6.524,1.73,130.0,4.54,4.55,2064.0
1290.0,9400.0,0.228,0.0002,0.0028,0.001,0.0003,0.02,0.008,0.23,0.001,0.0022,0.007,0.03,0.0064,1.029,0.0011,0.0006,1140.0,883.8095,679.3111,2.7000008,929.906,108.02,846.0,0.81481487,0.5,1200.0,952.942,1.196459,-19.003,-12.431,-6.184441,0.81,-6.513,1.72,134.0,4.42,4.42,1818.0
1290.0,9400.0,0.228,0.0002,0.0028,0.001,0.0003,0.02,0.008,0.23,0.001,0.0022,0.007,0.03,0.0064,1.029,0.0011,0.0006,1140.0,891.8817,680.2634,2.7000003,961.948,107.876,845.0,0.814814835,0.5,1200.0,116.136,1.230595,-18.552,-9.845,-2.907289,0.8,-6.515,1.72,134.0,4.51,4.51,1797.0
1290.0,9400.0,0.239,0.0002,0.0023,0.001,0.0002,0.02,0.008,0.27,0.001,0.0013,0.007,0.036,0.0063,0.993,0.0011,0.0005,1140.0,886.2772,681.7039,2.7000005,950.862,106.361,853.0,0.814814849,0.5,1200.0,1014.85,1.252327,-19.849,-19.089,-8.867316,0.83,-6.509,1.73,131.0,4.56,4.56,1933.0
1290.0,9400.0,0.228,0.0002,0.0028,0.001,0.0003,0.02,0.008,0.23,0.001,0.0022,0.007,0.03,0.0064,1.029,0.0011,0.0006,1140.0,880.4795,679.38153,2.7,1671.055,97.519,847.0,0.814814815,0.5,1200.0,1185.987,1.214876,-17.368,-39.962,-29.48087,4.8,-8.634,1.72,138.0,4.23,4.24,1808.0
1295.0,9500.0,0.228,0.0002,0.0028,0.001,0.0003,0.02,0.008,0.23,0.001,0.0022,0.007,0.03,0.0064,1.029,0.0011,0.0006,1140.0,887.6801,686.1753,2.699998,941.164,97.496,840.0,0.814814678,0.5,1180.0,921.516,1.160419,-22.6,-39.97,-33.69014,0.78,-6.514,1.75,134.0,4.31,4.33,2007.0
1290.0,9500.0,0.217,0.0002,0.0021,0.001,0.0003,0.02,0.009,0.28,0.001,0.0015,0.007,0.034,0.0065,0.983,0.0011,0.0005,1140.0,891.01544,682.11755,2.699999,904.79,101.177,845.0,0.814814746,0.5,1200.0,880.559,1.230061,-18.709,-18.165,-3.35623,0.89,-6.481,1.73,130.0,4.52,4.52,2016.0
1290.0,9400.0,0.239,0.0002,0.0023,0.001,0.0002,0.02,0.008,0.27,0.001,0.0013,0.007,0.036,0.0063,0.993,0.0011,0.0005,1140.0,877.93176,678.69867,2.6999998,935.154,105.496,851.0,0.814814801,0.5,1200.0,968.315,1.23735,-18.371,-22.675,-7.580202,0.83,-6.505,1.73,131.0,4.64,4.64,1884.0
1290.0,9400.0,0.228,0.0002,0.0028,0.001,0.0003,0.02,0.008,0.23,0.001,0.0022,0.007,0.03,0.0064,1.029,0.0011,0.0006,1140.0,889.17426,682.3484,2.699999,958.207,106.983,848.0,0.814814746,0.5,1200.0,1036.879,1.219219,-15.875,-1.985,8.633691,0.78,-6.091,1.72,131.0,4.37,4.38,1865.0
1290.0,9400.0,0.239,0.0002,0.0023,0.001,0.0002,0.02,0.008,0.27,0.001,0.0013,0.007,0.036,0.0063,0.993,0.0011,0.0005,1140.0,885.0233,681.95337,2.7000005,949.39,104.155,850.0,0.814814849,0.5,1200.0,882.378,1.231671,-14.755,-5.325,6.814528,0.82,-6.513,1.73,135.0,4.36,4.36,1959.0
1290.0,9400.0,0.239,0.0002,0.0023,0.001,0.0002,0.02,0.008,0.27,0.001,0.0013,0.007,0.036,0.0063,0.993,0.0011,0.0005,1140.0,868.6804,678.98157,2.7000008,933.67,102.712,850.0,0.81481487,0.5,1200.0,843.949,1.234664,-15.621,-8.782,3.368072,0.77,-6.473,1.71,131.0,4.42,4.43,1623.0
1290.0,9400.0,0.228,0.0002,0.0028,0.001,0.0003,0.02,0.008,0.23,0.001,0.0022,0.007,0.03,0.0064,1.029,0.0011,0.0006,1140.0,881.61237,682.1939,2.6999981,957.803,103.7,849.0,0.814814684,0.5,1200.0,176.858,1.236391,-15.98,-13.486,-0.897489,0.77,-6.739,1.72,134.0,4.41,4.41,1895.0
1290.0,9400.0,0.228,0.0002,0.0028,0.001,0.0003,0.02,0.008,0.23,0.001,0.0022,0.007,0.03,0.0064,1.029,0.0011,0.0006,1140.0,890.7886,683.2747,2.6999998,951.013,96.723,850.0,0.814814801,0.5,1200.0,966.667,1.206061,-12.083,-6.225,-1.932368,0.74,-6.54,1.74,134.0,4.66,4.66,2022.0
1290.0,9400.0,0.228,0.0002,0.0028,0.001,0.0003,0.02,0.008,0.23,0.001,0.0022,0.007,0.03,0.0064,1.029,0.0011,0.0006,1140.0,877.27496,680.9005,2.6999998,938.433,103.406,849.0,0.814814801,0.5,1200.0,977.965,1.223554,-14.68,-2.652,4.030278,0.75,-6.447,1.73,134.0,4.46,4.49,1934.0
1290.0,9200.0,0.217,0.0002,0.0021,0.001,0.0003,0.02,0.009,0.28,0.001,0.0015,0.007,0.034,0.0065,0.983,0.0011,0.0005,1140.0,890.2713,681.87976,2.6999996,961.885,102.051,847.0,0.814814787,0.5,1200.0,1047.97,1.214957,-14.115,-3.048,6.363668,0.72,-6.432,1.74,131.0,4.54,4.54,2062.0
1290.0,9300.0,0.217,0.0002,0.0021,0.001,0.0003,0.02,0.009,0.28,0.001,0.0015,0.007,0.034,0.0065,0.983,0.0011,0.0005,1140.0,887.4189,681.8155,2.6999993,947.058,94.346,851.0,0.814814767,0.5,1200.0,1003.51,1.225892,-10.691,-2.781,1.836955,0.84,-6.573,1.74,130.0,4.43,4.43,21.05
1290.0,9400.0,0.217,0.0002,0.0021,0.001,0.0003,0.02,0.009,0.28,0.001,0.0015,0.007,0.034,0.0065,0.983,0.0011,0.0005,1140.0,880.19257,680.38293,2.6999981,965.117,105.872,840.0,0.814814684,0.5,1200.0,1057.753,1.253134,-18.191,-21.653,-11.65429,0.79,-6.501,1.73,130.0,4.49,4.52,1933.0
1290.0,9200.0,0.217,0.0002,0.0021,0.001,0.0003,0.02,0.009,0.28,0.001,0.0015,0.007,0.034,0.0065,0.983,0.0011,0.0005,1140.0,890.56335,681.55396,2.6999984,1085.293,97.864,846.0,0.814814705,0.5,1185.0,1444.813,1.205701,-9.533,-3.987,2.846442,0.8,-6.515,1.73,130.0,4.6,4.61,1915.0
1290.0,9200.0,0.217,0.0002,0.0021,0.001,0.0003,0.02,0.009,0.28,0.001,0.0015,0.007,0.034,0.0065,0.983,0.0011,0.0005,1140.0,892.4215,682.34863,2.6999989,962.669,105.214,847.0,0.814814739,0.5,1200.0,858.386,1.226735,-15.941,-3.712,8.396865,0.83,-6.698,1.73,133.0,4.37,4.37,2007.0
1245.0,9500.0,0.002,0.0001,0.0013,0.0001,0.0002,0.021,0.006,0.19,0.0007,0.002,0.007,0.04,0.0036,0.65,0.0008,0.0003,1140.0,855.9458,683.07874,2.799999,951.739,102.008,841.0,0.821428508,0.5,1175.0,1017.473,1.234226,-9.94,-1.015,8.536635,0.75,-6.405,1.74,122.0,5.4,5.4,2145.0
1245.0,9500.0,0.002,0.0001,0.0009,0.0001,0.0002,0.017,0.007,0.18,0.0009,0.0021,0.005,0.04,0.005,0.72,0.0009,0.0002,1140.0,862.82806,681.31805,2.800001,1694.879,102.659,849.0,0.821428635,0.5,259.0,1318.748,1.210896,-20.236,-39.96,-38.09707,0.83,-6.477,1.74,131.0,5.46,5.53,1932.0
1245.0,9600.0,0.002,0.0001,0.0013,0.0001,0.0002,0.019,0.006,0.21,0.0007,0.002,0.007,0.047,0.005,0.692,0.001,0.0004,1140.0,856.8342,679.718,2.799999,1037.805,99.911,851.0,0.821428508,0.5,1183.0,1286.443,1.192443,-14.586,-2.423,9.226535,1.5,-7.009,1.74,128.0,5.33,5.38,2092.0
1245.0,9500.0,0.002,0.0001,0.0009,0.0001,0.0002,0.017,0.007,0.18,0.0009,0.0021,0.005,0.04,0.005,0.72,0.0009,0.0002,1140.0,848.3996,679.9716,2.7999995,1709.254,101.025,850.0,0.82142854,0.5,260.5,999.895,1.219971,-12.477,-0.438,10.23668,1.8,-6.994,1.74,125.0,5.5,5.53,2066.0
1245.0,9600.0,0.002,0.0001,0.0013,0.0001,0.0002,0.019,0.006,0.21,0.0007,0.002,0.007,0.047,0.005,0.692,0.001,0.0004,1140.0,857.1516,681.30707,2.799999,976.704,109.283,845.0,0.821428508,0.5,1158.0,1093.095,1.226911,-9.426,-0.026,9.627304,0.78,-6.495,1.75,127.0,5.75,5.78,2172.0
1245.0,9500.0,0.002,0.0001,0.0021,0.0001,0.0002,0.024,0.006,0.2,0.0008,0.0023,0.007,0.04,0.0046,0.72,0.0009,0.0004,1140.0,861.00354,681.86414,2.7999985,961.977,107.203,841.0,0.821428476,0.5,1158.0,1048.247,1.20009,-9.385,1.148,12.75687,0.72,-6.472,1.74,124.0,5.59,5.59,2024.0
1245.0,9500.0,0.002,0.0001,0.0021,0.0001,0.0002,0.024,0.006,0.2,0.0008,0.0023,0.007,0.04,0.0046,0.72,0.0009,0.0004,1140.0,858.1968,681.0353,2.7999988,965.202,107.908,842.0,0.821428495,0.5,1158.0,1021.528,1.240335,-9.378,1.266,11.61611,0.65,-6.516,1.74,122.0,5.57,5.57,2042.0
1245.0,9600.0,0.002,0.0001,0.0013,0.0001,0.0002,0.019,0.006,0.21,0.0007,0.002,0.007,0.047,0.005,0.692,0.001,0.0004,1140.0,858.2497,680.1651,2.799999,965.295,108.687,846.0,0.821428508,0.5,1158.0,905.581,1.226062,-9.248,0.676,10.11549,0.78,-6.555,1.75,122.0,5.75,5.76,2208.0
1245.0,9500.0,0.002,0.0001,0.0021,0.0001,0.0002,0.024,0.006,0.2,0.0008,0.0023,0.007,0.04,0.0046,0.72,0.0009,0.0004,1140.0,864.62604,680.9078,2.7999983,964.346,109.313,850.0,0.821428463,0.5,1158.0,940.343,1.197006,-9.684,1.885,12.39011,0.68,-6.523,1.74,125.0,5.73,5.73,2122.0
1245.0,9600.0,0.002,0.0001,0.0013,0.0001,0.0002,0.019,0.006,0.21,0.0007,0.002,0.007,0.047,0.005,0.692,0.001,0.0004,1140.0,855.2137,678.71356,2.799998,1731.202,109.036,841.0,0.821428444,0.5,1158.0,1001.067,1.231288,-8.927,0.848,10.58093,0.71,-6.454,1.75,124.0,5.69,5.69,2158.0
1245.0,9600.0,0.002,0.0001,0.0013,0.0001,0.0002,0.019,0.006,0.21,0.0007,0.002,0.007,0.047,0.005,0.692,0.001,0.0004,1140.0,863.1631,680.7411,2.7999978,1083.71,109.463,841.0,0.821428431,0.5,1150.0,1439.422,1.177446,-8.829,-0.366,9.386683,0.77,-6.485,1.74,128.0,5.87,5.87,1986.0
1245.0,9500.0,0.002,0.0001,0.0009,0.0001,0.0002,0.017,0.007,0.18,0.0009,0.0021,0.005,0.04,0.005,0.72,0.0009,0.0002,1140.0,862.135,680.59625,2.7999978,1691.713,105.747,847.0,0.821428431,0.5,1150.0,1244.42,1.221099,-15.945,-39.96,-31.75256,0.73,-6.307,1.74,129.0,5.37,5.41,1995.0
1245.0,9500.0,0.002,0.0001,0.0021,0.0001,0.0002,0.024,0.006,0.2,0.0008,0.0023,0.007,0.04,0.0046,0.72,0.0009,0.0004,1140.0,852.1062,679.5624,2.7999985,1713.383,109.09,842.0,0.821428476,0.5,1150.0,1256.826,1.182785,-8.576,-0.524,9.292752,0.87,-6.49,1.73,131.0,5.48,5.48,1973.0
1245.0,9500.0,0.002,0.0001,0.0009,0.0001,0.0002,0.017,0.007,0.18,0.0009,0.0021,0.005,0.04,0.005,0.72,0.0009,0.0002,1140.0,857.1831,679.9153,2.7999983,508.0,92.639,846.0,0.821428463,0.5,1180.0,0.0,1.22143,-9.96,1.684,11.74846,0.67,-6.823,1.74,128.0,5.26,5.28,2056.0
1245.0,9500.0,0.002,0.0001,0.0013,0.0001,0.0002,0.021,0.006,0.19,0.0007,0.002,0.007,0.04,0.0036,0.65,0.0008,0.0003,1140.0,859.9552,681.49335,2.7999976,1726.938,107.878,849.0,0.821428418,0.5,415.0,1028.676,1.208126,-17.327,-12.295,-2.513836,1.7,-6.984,1.74,124.0,5.71,5.71,2141.0
1245.0,9500.0,0.002,0.0001,0.0009,0.0001,0.0002,0.017,0.007,0.18,0.0009,0.0021,0.005,0.04,0.005,0.72,0.0009,0.0002,1140.0,861.85,679.63446,2.7999988,1714.809,109.258,846.0,0.821428495,0.5,1180.0,4213.671,1.217402,-15.919,-39.961,-32.52772,0.7,-6.362,1.73,130.0,5.29,5.33,1996.0
1245.0,9500.0,0.002,0.0001,0.0013,0.0001,0.0002,0.021,0.006,0.19,0.0007,0.002,0.007,0.04,0.0036,0.65,0.0008,0.0003,1140.0,843.76904,675.8438,2.7999985,1722.748,107.898,841.0,0.821428476,0.5,265.0,1005.467,1.19807,-15.976,-8.879,3.00183,1.7,-6.887,1.73,126.0,5.51,5.51,2018.0
1245.0,9500.0,0.002,0.0001,0.0009,0.0001,0.0002,0.017,0.007,0.18,0.0009,0.0021,0.005,0.04,0.005,0.72,0.0009,0.0002,1140.0,856.9875,680.6298,2.7999988,1715.161,101.64,845.0,0.821428495,0.5,1180.0,4215.565,1.216895,-10.104,1.466,11.61483,0.7,-6.821,1.74,125.0,5.48,5.49,2095.0
1245.0,9500.0,0.002,0.0001,0.0013,0.0001,0.0002,0.021,0.006,0.19,0.0007,0.002,0.007,0.04,0.0036,0.65,0.0008,0.0003,1140.0,854.973,681.33887,2.799998,1722.216,107.187,846.0,0.821428444,0.5,415.0,1019.551,1.191413,-16.414,-5.743,6.106193,1.7,-6.343,1.74,125.0,5.55,5.55,2125.0
1245.0,9500.0,0.002,0.0001,0.0013,0.0001,0.0002,0.021,0.006,0.19,0.0007,0.002,0.007,0.04,0.0036,0.65,0.0008,0.0003,1140.0,863.14233,680.9873,2.799999,1725.26,107.991,841.0,0.821428508,0.5,265.0,1034.604,1.206998,-16.32,-6.86,5.084346,1.7,-6.472,1.74,124.0,5.57,5.57,2124.0
1245.0,9500.0,0.002,0.0001,0.0021,0.0001,0.0002,0.024,0.006,0.2,0.0008,0.0023,0.007,0.04,0.0046,0.72,0.0009,0.0004,1140.0,871.67035,681.4731,2.7999952,1714.251,102.994,848.0,0.821428265,0.5,1180.0,4210.665,1.222782,-10.19,1.327,11.61938,0.65,-6.816,1.74,126.0,5.44,5.44,2024.0
1245.0,9500.0,0.002,0.0001,0.0021,0.0001,0.0002,0.024,0.006,0.2,0.0008,0.0023,0.007,0.04,0.0046,0.72,0.0009,0.0004,1140.0,863.80457,681.7657,2.799998,1690.405,102.474,845.0,0.821428444,0.5,1170.0,4083.136,1.196094,-14.546,-36.544,-22.86932,0.72,-6.804,1.74,126.0,5.52,6.64,2084.0
1245.0,9500.0,0.002,0.0001,0.0013,0.0001,0.0002,0.021,0.006,0.19,0.0007,0.002,0.007,0.04,0.0036,0.65,0.0008,0.0003,1140.0,850.20734,677.3921,2.8,1715.495,102.209,848.0,0.821428571,0.5,260.5,997.279,1.230783,-12.371,0.203,10.95003,1.8,-7.016,1.73,124.0,5.26,5.28,1939.0
1245.0,9500.0,0.002,0.0001,0.0013,0.0001,0.0002,0.021,0.006,0.19,0.0007,0.002,0.007,0.04,0.0036,0.65,0.0008,0.0003,1140.0,860.8299,681.7147,2.7999966,1708.376,102.773,847.0,0.821428355,0.5,237.0,1326.0,1.264933,-11.43,0.605,11.69779,0.63,-6.808,1.74,122.0,5.73,5.75,2047.0
1340.0,9550.0,0.244,0.0002,0.0027,0.001,0.0005,0.02,0.008,0.3,0.001,0.0017,0.007,0.041,0.0064,0.984,0.0009,0.0007,1140.0,904.96875,681.1997,2.6999977,1703.188,103.382,850.0,0.814814657,0.5,1224.0,1345.906,1.211742,-17.56,-11.897,-12.22087,0.84,-6.494,1.72,135.0,4.54,4.58,1838.0
1340.0,9550.0,0.244,0.0002,0.0027,0.001,0.0005,0.02,0.008,0.3,0.001,0.0017,0.007,0.041,0.0064,0.984,0.0009,0.0007,1140.0,900.2895,679.46124,2.6999996,1234.674,102.545,841.0,0.814814787,0.5,1224.0,898.797,1.185454,-17.863,-19.072,-5.015921,0.83,-6.528,1.72,132.0,4.28,4.3,1643.0
1340.0,9550.0,0.244,0.0002,0.0027,0.001,0.0005,0.02,0.008,0.3,0.001,0.0017,0.007,0.041,0.0064,0.984,0.0009,0.0007,1140.0,901.46204,679.07574,2.6999996,1701.286,105.394,848.0,0.814814787,0.5,1224.0,876.733,1.204872,-14.614,-8.417,-9.089595,0.71,-6.5,1.74,134.0,4.63,4.66,2036.0
1340.0,9550.0,0.244,0.0002,0.0027,0.001,0.0005,0.02,0.008,0.3,0.001,0.0017,0.007,0.041,0.0064,0.984,0.0009,0.0007,1140.0,902.51965,681.23065,2.6999993,1702.532,105.444,851.0,0.814814767,0.5,1224.0,1336.955,1.250546,-13.643,-5.93,-5.610502,0.84,-6.5,1.73,132.0,4.59,4.59,1980.0
1340.0,9500.0,0.27,0.0001,0.0012,0.001,0.0002,0.02,0.008,0.23,0.001,0.0012,0.007,0.03,0.0052,1.05,0.0009,0.0004,1140.0,905.44086,680.96844,2.7000003,1068.32,104.287,850.0,0.814814835,0.5,1224.0,151.534,1.23178,-14.155,-2.901,0.0382614,0.77,-6.421,1.74,135.0,4.6,4.6,2053.0
1340.0,9500.0,0.27,0.0001,0.0012,0.001,0.0002,0.02,0.008,0.23,0.001,0.0012,0.007,0.03,0.0052,1.05,0.0009,0.0004,1140.0,903.1271,676.2993,2.7000005,1052.711,102.648,840.0,0.814814849,0.5,1224.0,1335.391,1.213293,-8.621,-4.366,6.114496,0.81,-6.513,1.72,134.0,4.34,4.36,1786.0
1340.0,9500.0,0.244,0.0002,0.0027,0.001,0.0005,0.02,0.008,0.3,0.001,0.0017,0.007,0.041,0.0064,0.984,0.0009,0.0007,1140.0,900.73303,682.62665,2.6999998,1066.43,103.544,851.0,0.814814801,0.5,1224.0,1381.057,1.223295,-10.42,-5.402,5.376523,0.88,-6.501,1.74,131.0,4.5,4.52,2052.0
1340.0,9500.0,0.258,0.0002,0.0018,0.001,0.0002,0.02,0.008,0.22,0.001,0.0013,0.008,0.03,0.0049,1.01,0.0013,0.0007,1140.0,896.44214,680.4838,2.6999996,1066.118,102.558,849.0,0.814814787,0.5,1224.0,1380.014,1.200765,-10.24,-4.14,1.801206,0.76,-6.216,1.73,133.0,4.54,4.55,1936.0
1340.0,9500.0,0.27,0.0001,0.0012,0.001,0.0002,0.02,0.008,0.23,0.001,0.0012,0.007,0.03,0.0052,1.05,0.0009,0.0004,1140.0,900.0232,681.11975,2.7000003,1066.829,104.405,842.0,0.814814835,0.5,1224.0,1382.395,1.205787,-16.63,-19.408,-5.75973,0.87,-6.493,1.73,135.0,4.42,4.44,2005.0
1340.0,9500.0,0.27,0.0001,0.0012,0.001,0.0002,0.02,0.008,0.23,0.001,0.0012,0.007,0.03,0.0052,1.05,0.0009,0.0004,1140.0,899.49915,680.1352,2.7000005,1054.27,100.53,842.0,0.814814849,0.5,1224.0,1340.552,1.192088,-10.652,-9.233,3.16323,0.87,-6.5,1.72,136.0,4.2,4.21,1890.0
1340.0,9500.0,0.27,0.0001,0.0012,0.001,0.0002,0.02,0.008,0.23,0.001,0.0012,0.007,0.03,0.0052,1.05,0.0009,0.0004,1140.0,887.1363,677.84,2.7000005,1067.354,87.728,851.0,0.814814849,0.5,1224.0,1384.154,1.209012,-13.118,-3.223,1.695468,0.88,-7.018,1.73,137.0,4.3,4.3,1939.0
1340.0,9500.0,0.258,0.0002,0.0018,0.001,0.0002,0.02,0.008,0.22,0.001,0.0013,0.008,0.03,0.0049,1.01,0.0013,0.0007,1140.0,887.97754,679.66956,2.7000008,1054.198,104.489,847.0,0.81481487,0.5,1224.0,1223.096,1.213352,-14.663,-1.778,6.326416,0.78,-6.177,1.73,131.0,4.28,4.28,1952.0
1340.0,9500.0,0.244,0.0002,0.0027,0.001,0.0005,0.02,0.008,0.3,0.001,0.0017,0.007,0.041,0.0064,0.984,0.0009,0.0007,1140.0,898.3548,681.6803,2.6999989,1437.334,101.634,849.0,0.814814739,0.5,1224.0,2839.787,1.214393,-8.381,-3.296,2.692688,0.8,-6.488,1.74,132.0,4.52,4.52,2025.0
1340.0,9500.0,0.27,0.0001,0.0012,0.001,0.0002,0.02,0.008,0.23,0.001,0.0012,0.007,0.03,0.0052,1.05,0.0009,0.0004,1140.0,881.566,677.16943,2.7000005,1063.104,98.204,849.0,0.814814849,0.5,1224.0,1369.932,1.196236,-12.369,-5.151,-0.2879037,0.85,-6.637,1.72,136.0,4.33,4.33,1825.0
1340.0,9500.0,0.27,0.0001,0.0012,0.001,0.0002,0.02,0.008,0.23,0.001,0.0012,0.007,0.03,0.0052,1.05,0.0009,0.0004,1140.0,896.1581,679.6355,2.6999998,1607.863,100.239,849.0,0.814814801,0.5,1250.0,3655.495,1.192746,-16.257,-39.96,-28.53548,0.82,-6.292,1.74,136.0,4.38,4.38,1840.0
1340.0,9600.0,0.244,0.0002,0.0027,0.001,0.0005,0.02,0.008,0.3,0.001,0.0017,0.007,0.041,0.0064,0.984,0.0009,0.0007,1140.0,904.8543,685.5018,2.7,1081.282,102.834,851.0,0.814814815,0.5,1224.0,1431.164,1.189503,-8.721,-3.511,2.258876,0.81,-6.525,1.71,131.0,4.69,4.69,1702.0
1340.0,9500.0,0.244,0.0002,0.0027,0.001,0.0005,0.02,0.008,0.3,0.001,0.0017,0.007,0.041,0.0064,0.984,0.0009,0.0007,1140.0,878.84125,678.1123,2.699999,1057.073,102.675,849.0,0.814814746,0.5,1224.0,1225.386,1.231709,-16.33,-3.489,3.971156,0.76,-6.509,1.74,134.0,4.31,4.31,2041.0
1340.0,9500.0,0.258,0.0002,0.0018,0.001,0.0002,0.02,0.008,0.22,0.001,0.0013,0.008,0.03,0.0049,1.01,0.0013,0.0007,1140.0,893.6239,682.52057,2.6999993,1056.224,102.355,845.0,0.814814767,0.5,1224.0,1213.938,1.214195,-16.402,-3.847,4.912529,0.82,-6.502,1.74,132.0,4.12,4.12,2005.0
1340.0,9500.0,0.258,0.0002,0.0018,0.001,0.0002,0.02,0.008,0.22,0.001,0.0013,0.008,0.03,0.0049,1.01,0.0013,0.0007,1140.0,903.55707,683.14594,2.699999,1067.291,101.153,841.0,0.814814746,0.5,1224.0,1383.944,1.197259,-9.192,-4.317,1.454146,0.79,-6.5,1.74,134.0,4.41,4.41,2054.0
1340.0,9500.0,0.258,0.0002,0.0018,0.001,0.0002,0.02,0.008,0.22,0.001,0.0013,0.008,0.03,0.0049,1.01,0.0013,0.0007,1140.0,881.27936,675.6381,2.6999996,1026.161,88.003,850.0,0.814814787,0.5,1250.0,1248.692,1.209374,-8.062,0.683,6.03712,0.84,-6.472,1.72,134.0,4.21,4.21,1788.0
1340.0,9500.0,0.258,0.0002,0.0018,0.001,0.0002,0.02,0.008,0.22,0.001,0.0013,0.008,0.03,0.0049,1.01,0.0013,0.0007,1140.0,894.99536,679.3642,2.7000005,1045.199,102.091,850.0,0.814814849,0.5,1250.0,1193.783,1.183759,-15.382,-18.129,-7.635418,0.8,-6.477,1.73,132.0,4.26,4.26,2025.0
1340.0,9500.0,0.258,0.0002,0.0018,0.001,0.0002,0.02,0.008,0.22,0.001,0.0013,0.008,0.03,0.0049,1.01,0.0013,0.0007,1140.0,908.9386,682.64233,2.7,1040.617,103.653,848.0,0.814814815,0.5,1250.0,660.382,1.204778,-16.038,-19.307,-2.727718,0.79,-6.759,1.73,135.0,4.25,4.25,1938.0
1340.0,9500.0,0.258,0.0002,0.0018,0.001,0.0002,0.02,0.008,0.22,0.001,0.0013,0.008,0.03,0.0049,1.01,0.0013,0.0007,1140.0,881.0524,675.3233,2.7000005,1060.73,95.542,850.0,0.814814849,0.5,1250.0,1249.223,1.209149,-13.538,-7.138,-4.129982,0.86,-6.462,1.72,132.0,4.47,4.47,1753.0
1340.0,9500.0,0.27,0.0001,0.0012,0.001,0.0002,0.02,0.008,0.23,0.001,0.0012,0.007,0.03,0.0052,1.05,0.0009,0.0004,1140.0,890.6306,678.9855,2.6999998,942.401,99.976,852.0,0.814814801,0.5,1250.0,989.688,1.198541,-9.274,-3.703,2.050601,0.79,-6.516,1.74,135.0,4.56,4.56,1842.0
1335.0,9500.0,0.002,0.0001,0.0017,0.0001,0.0002,0.028,0.006,0.23,0.001,0.0015,0.007,0.047,0.005,0.674,0.0005,0.0005,1140.0,850.2824,678.12994,2.7999992,1664.006,119.011,840.0,0.82142852,0.5,308.0,1271.817,1.245812,-15.671,-39.96,-27.29726,0.77,-5.859,1.75,123.0,5.77,5.77,2207.0
1335.0,9500.0,0.002,0.0001,0.0024,0.0001,0.0002,0.031,0.006,0.18,0.001,0.0019,0.007,0.044,0.0047,0.681,0.0002,0.0006,1140.0,845.91534,676.27423,2.8000002,1066.959,107.681,850.0,0.821428584,0.5,1250.0,1382.831,1.207747,-17.559,-15.424,-12.97009,1.66,-6.503,1.74,123.0,5.33,5.33,2123.0
1335.0,7400.0,0.002,0.0001,0.0017,0.0001,0.0002,0.028,0.006,0.23,0.001,0.0015,0.007,0.047,0.005,0.674,0.0005,0.0005,1140.0,845.6216,679.07404,2.7999997,961.884,107.696,852.0,0.821428552,0.5,1250.0,1047.969,1.229121,-18.079,-15.663,-13.4515,1.74,-6.431,1.75,121.0,5.44,5.44,2261.0
1335.0,9500.0,0.002,0.0001,0.0024,0.0001,0.0002,0.031,0.006,0.18,0.001,0.0019,0.007,0.044,0.0047,0.681,0.0002,0.0006,1140.0,851.1354,678.82196,2.799998,1071.439,103.212,849.0,0.821428444,0.5,1250.0,1397.88,1.210345,-16.451,-9.218,-3.606577,1.63,-6.984,1.74,122.0,5.32,5.33,2074.0
1335.0,9500.0,0.001,0.0001,0.0022,0.0001,0.0004,0.027,0.006,0.23,0.001,0.0022,0.006,0.052,0.005,0.69,0.0009,0.0006,1140.0,849.5733,677.5922,2.7999997,1052.94,105.125,851.0,0.821428552,0.5,88.0,586.07,1.216882,-16.389,-9.716,-4.555156,1.8,-6.48,1.73,126.0,5.9,5.9,1951.0
1335.0,9500.0,0.001,0.0001,0.0022,0.0001,0.0004,0.027,0.006,0.23,0.001,0.0022,0.006,0.052,0.005,0.69,0.0009,0.0006,1140.0,852.8321,678.85187,2.799999,1063.781,107.785,853.0,0.821428508,0.5,1250.0,1026.242,1.260265,-16.622,-14.679,-11.8008,1.86,-6.505,1.73,127.0,6.02,6.02,1892.0
1335.0,9500.0,0.001,0.0001,0.0022,0.0001,0.0004,0.027,0.006,0.23,0.001,0.0022,0.006,0.052,0.005,0.69,0.0009,0.0006,1140.0,854.66895,678.6481,2.7999988,1049.637,106.069,841.0,0.821428495,0.5,1250.0,1325.239,1.229658,-15.682,-11.67,-7.673198,1.77,-6.502,1.74,127.0,5.88,5.9,2020.0
1335.0,9500.0,0.002,0.0001,0.0024,0.0001,0.0002,0.031,0.006,0.18,0.001,0.0019,0.007,0.044,0.0047,0.681,0.0002,0.0006,1140.0,848.5974,677.9153,2.7999997,1701.453,107.782,849.0,0.821428552,0.5,1250.0,1022.166,1.253307,-17.88,-13.635,-11.20012,1.8,-6.517,1.74,125.0,5.36,5.36,2086.0
1335.0,7400.0,0.002,0.0001,0.0017,0.0001,0.0002,0.028,0.006,0.23,0.001,0.0015,0.007,0.047,0.005,0.674,0.0005,0.0005,1140.0,854.57434,680.22156,2.7999992,971.48,103.204,851.0,0.82142852,0.5,1250.0,790.624,1.178772,-14.273,-6.301,-0.5198887,1.91,-7.014,1.75,125.0,5.58,5.61,2257.0
1335.0,9500.0,0.001,0.0001,0.0022,0.0001,0.0004,0.027,0.006,0.23,0.001,0.0022,0.006,0.052,0.005,0.69,0.0009,0.0006,1140.0,854.4013,678.2185,2.7999992,1069.603,107.704,853.0,0.82142852,0.5,1250.0,1391.705,1.243811,-17.941,-17.091,-13.72967,1.85,-6.509,1.72,127.0,6.2,6.2,1763.0
1335.0,9500.0,0.001,0.0001,0.0022,0.0001,0.0004,0.027,0.006,0.23,0.001,0.0022,0.006,0.052,0.005,0.69,0.0009,0.0006,1140.0,850.47577,678.9403,2.8,1076.555,103.118,849.0,0.821428571,0.5,1250.0,1415.141,1.197309,-16.299,-9.99,-4.893688,1.81,-7.007,1.73,127.0,6.22,6.22,1884.0
1335.0,9200.0,0.002,0.0001,0.0017,0.0001,0.0002,0.028,0.006,0.23,0.001,0.0015,0.007,0.047,0.005,0.674,0.0005,0.0005,1140.0,851.9152,678.6506,2.7999995,1042.387,103.001,843.0,0.82142854,0.5,1250.0,1193.987,1.214722,-14.786,-6.189,1.989595,1.98,-6.979,1.75,123.0,5.63,5.64,2263.0
1335.0,9500.0,0.002,0.0001,0.0017,0.0001,0.0002,0.028,0.006,0.23,0.001,0.0015,0.007,0.047,0.005,0.674,0.0005,0.0005,1140.0,852.90857,679.3251,2.7999992,1677.379,103.159,842.0,0.82142852,0.5,1250.0,1293.86,1.198579,-15.156,-7.923,-2.683939,1.9,-7.001,1.75,124.0,5.52,5.52,2302.0
1335.0,9500.0,0.001,0.0001,0.0022,0.0001,0.0004,0.027,0.006,0.23,0.001,0.0022,0.006,0.052,0.005,0.69,0.0009,0.0006,1140.0,851.3137,678.98834,2.8000007,1076.275,99.617,852.0,0.821428616,0.5,1250.0,1414.195,1.195668,-15.9,-9.958,-4.034146,1.83,-7.026,1.72,125.0,5.9,5.9,1873.0
1335.0,9500.0,0.001,0.0001,0.0022,0.0001,0.0004,0.027,0.006,0.23,0.001,0.0022,0.006,0.052,0.005,0.69,0.0009,0.0006,1140.0,853.4376,678.9473,2.7999997,1071.876,107.853,850.0,0.821428552,0.5,88.0,1116.97,1.226005,-16.882,-16.213,-12.78044,1.75,-6.503,1.73,128.0,5.92,5.92,1902.0
1335.0,9500.0,0.002,0.0001,0.0024,0.0001,0.0002,0.031,0.006,0.18,0.001,0.0019,0.007,0.044,0.0047,0.681,0.0002,0.0006,1140.0,853.86847,679.1287,2.799999,1073.33,102.546,840.0,0.821428508,0.5,1250.0,1404.249,1.19196,-15.606,-9.404,-4.47002,1.8,-6.979,1.75,125.0,5.29,5.8,2344.0
1335.0,9500.0,0.002,0.0001,0.0024,0.0001,0.0002,0.031,0.006,0.18,0.001,0.0019,0.007,0.044,0.0047,0.681,0.0002,0.0006,1140.0,852.5312,678.9771,2.7999997,1070.568,103.061,841.0,0.821428552,0.5,1250.0,1021.758,1.187887,-15.003,-8.495,-3.570358,1.9,-6.988,1.74,126.0,5.37,5.37,2188.0
1335.0,9200.0,0.002,0.0001,0.0017,0.0001,0.0002,0.028,0.006,0.23,0.001,0.0015,0.007,0.047,0.005,0.674,0.0005,0.0005,1140.0,851.59924,679.267,2.7999997,1054.938,103.268,843.0,0.821428552,0.5,1250.0,1342.766,1.196856,-16.156,-8.659,-1.618079,1.72,-6.994,1.74,124.0,5.64,5.64,2164.0
1335.0,7400.0,0.002,0.0001,0.0024,0.0001,0.0002,0.031,0.006,0.18,0.001,0.0019,0.007,0.044,0.0047,0.681,0.0002,0.0006,1140.0,851.46906,681.40656,2.799999,959.405,107.828,850.0,0.821428508,0.5,1250.0,1040.486,1.232093,-17.664,-14.178,-11.79193,1.73,-6.493,1.74,122.0,5.26,5.26,2279.0
1350.0,9500.0,0.238,0.0002,0.0024,0.0001,0.0002,0.02,0.01,0.32,0.001,0.0016,0.007,0.026,0.0054,1.3,0.0013,0.0008,1140.0,902.9237,615.63586,2.6999998,1075.799,92.72,849.0,0.814814801,0.5,1250.0,1412.586,1.193821,-23.335,-39.96,-35.24947,0.82,-6.483,1.71,141.0,4.09,4.11,1524.0
1370.0,9480.0,0.254,0.0002,0.003,0.0001,0.0003,0.02,0.01,0.34,0.001,0.0019,0.007,0.026,0.0045,1.384,0.001,0.0006,1140.0,879.8014,621.17163,2.6999981,1070.552,94.561,848.0,0.814814684,0.5,1250.0,1394.896,1.221076,-21.577,-24.376,-10.5906,1.71,-7.004,1.69,144.0,3.94,3.94,1311.0
1370.0,9500.0,0.27,0.0003,0.003,0.0001,0.0002,0.02,0.009,0.33,0.001,0.0017,0.007,0.021,0.0048,1.4,0.001,0.001,1140.0,883.3164,620.60156,2.700001,1051.501,96.005,841.0,0.814814883,0.5,1250.0,1198.064,1.203704,-20.04,-14.556,-5.655694,1.65,-6.995,1.69,148.0,4.38,4.4,1413.0
1370.0,9480.0,0.27,0.0003,0.003,0.0001,0.0002,0.02,0.009,0.33,0.001,0.0017,0.007,0.021,0.0048,1.4,0.001,0.001,1140.0,882.99927,621.20654,2.7000022,1042.066,96.759,849.0,0.814814966,0.5,1250.0,1351.949,1.23393,-18.702,-12.636,-5.760086,1.55,-7.018,1.69,150.0,4.01,4.03,1419.0
1370.0,9480.0,0.254,0.0002,0.003,0.0001,0.0003,0.02,0.01,0.34,0.001,0.0019,0.007,0.026,0.0045,1.384,0.001,0.0006,1140.0,879.7074,619.63934,2.700001,1041.999,94.738,841.0,0.814814883,0.5,1250.0,1300.144,1.177422,-20.196,-39.965,-35.10778,1.7,-7.089,1.7,145.0,3.99,4.01,1311.0
1370.0,9450.0,0.254,0.0002,0.003,0.0001,0.0003,0.02,0.01,0.34,0.001,0.0019,0.007,0.026,0.0045,1.384,0.001,0.0006,1140.0,885.3397,620.3893,2.700002,1070.198,98.254,841.0,0.814814952,0.5,1250.0,1262.064,1.20622,-21.308,-22.314,-10.41354,1.76,-6.952,1.7,145.0,4.17,4.17,1515.0
1370.0,9480.0,0.254,0.0002,0.003,0.0001,0.0003,0.02,0.01,0.34,0.001,0.0019,0.007,0.026,0.0045,1.384,0.001,0.0006,1140.0,877.6103,621.4525,2.7000046,1070.301,98.186,841.0,0.81481513,0.5,1250.0,1394.051,1.220143,-20.094,-16.57,-4.857358,1.56,-7.003,1.69,146.0,4.1,4.1,1431.0
1370.0,9450.0,0.254,0.0002,0.003,0.0001,0.0003,0.02,0.01,0.34,0.001,0.0019,0.007,0.026,0.0045,1.384,0.001,0.0006,1140.0,877.3459,620.9492,2.7000017,1070.047,96.726,851.0,0.814814931,0.5,1250.0,1393.196,1.204075,-20.241,-17.211,-3.66537,1.59,-7.023,1.7,145.0,3.99,4.03,1463.0
1370.0,9420.0,0.254,0.0002,0.003,0.0001,0.0003,0.02,0.01,0.34,0.001,0.0019,0.007,0.026,0.0045,1.384,0.001,0.0006,1140.0,882.0865,617.9677,2.7000031,1059.084,97.42,842.0,0.814815027,0.5,1250.0,1356.532,1.19993,-22.037,-15.804,-6.430117,1.66,-6.978,1.7,144.0,4.19,4.2,1490.0
1350.0,7250.0,0.238,0.0002,0.0024,0.0001,0.0002,0.02,0.01,0.32,0.001,0.0016,0.007,0.026,0.0054,1.3,0.0013,0.0008,1140.0,872.10767,621.5265,2.7000043,947.271,94.764,841.0,0.81481511,0.5,1250.0,878.268,1.172248,-17.452,-16.513,-1.722367,0.85,-6.528,1.7,146.0,3.99,4.01,1556.0
1350.0,9100.0,0.238,0.0002,0.0024,0.0001,0.0002,0.02,0.01,0.32,0.001,0.0016,0.007,0.026,0.0054,1.3,0.0013,0.0008,1140.0,877.9866,623.47003,2.7000036,1034.207,96.982,840.0,0.814815062,0.5,1250.0,1336.662,1.19385,-19.614,-18.968,-6.195328,0.78,-6.788,1.71,134.0,3.9,3.95,1607.0
1370.0,9450.0,0.27,0.0003,0.003,0.0001,0.0002,0.02,0.009,0.33,0.001,0.0017,0.007,0.021,0.0048,1.4,0.001,0.001,1140.0,878.66614,619.5246,2.7000036,1071.901,97.893,841.0,0.814815062,0.5,1250.0,1114.089,1.180166,-13.987,0.645,7.25024,0.84,-6.482,1.69,149.0,4.15,4.15,1402.0
1350.0,7250.0,0.238,0.0002,0.0024,0.0001,0.0002,0.02,0.01,0.32,0.001,0.0016,0.007,0.026,0.0054,1.3,0.0013,0.0008,1140.0,876.2554,624.4258,2.7000039,945.683,96.839,851.0,0.814815082,0.5,1250.0,863.389,1.179942,-17.289,-8.74,6.659834,0.85,-6.462,1.7,144.0,4.03,4.07,1581.0
1370.0,9430.0,0.254,0.0002,0.003,0.0001,0.0003,0.02,0.01,0.34,0.001,0.0019,0.007,0.026,0.0045,1.384,0.001,0.0006,1140.0,871.99835,621.9371,2.700003,1055.403,97.849,842.0,0.814815021,0.5,1250.0,1241.885,1.184837,-14.049,-3.146,1.822753,0.82,-6.245,1.69,144.0,3.82,3.82,1339.0
1370.0,9430.0,0.254,0.0002,0.003,0.0001,0.0003,0.02,0.01,0.34,0.001,0.0019,0.007,0.026,0.0045,1.384,0.001,0.0006,1140.0,876.9335,620.3999,2.7000017,821.916,85.765,850.0,0.814814931,0.5,1250.0,988.127,1.226853,-11.068,-2.727,1.302257,0.82,-7.083,1.69,148.0,4.09,4.09,1404.0
1350.0,9500.0,0.238,0.0002,0.0024,0.0001,0.0002,0.02,0.01,0.32,0.001,0.0016,0.007,0.026,0.0054,1.3,0.0013,0.0008,1140.0,872.4064,622.3794,2.700002,1052.572,98.472,840.0,0.814814952,0.5,1250.0,167.541,1.194703,-13.39,-0.072,6.478234,0.86,-6.529,1.7,140.0,4.04,4.04,1545.0
1370.0,9500.0,0.27,0.0003,0.003,0.0001,0.0002,0.02,0.009,0.33,0.001,0.0017,0.007,0.021,0.0048,1.4,0.001,0.001,1140.0,872.2642,616.2246,2.7000027,1690.759,94.366,849.0,0.814815,0.5,1265.0,4085.016,-99.0,-19.169,-99.0,-98.99991,4.12,-8.512,1.72,149.0,3.8,3.8,1728.0
1350.0,9300.0,0.238,0.0002,0.0024,0.0001,0.0002,0.02,0.01,0.32,0.001,0.0016,0.007,0.026,0.0054,1.3,0.0013,0.0008,1140.0,885.8555,621.2055,2.700002,1667.779,90.011,841.0,0.814814952,0.5,1250.0,693.605,1.191392,-18.106,-14.792,3.348009,0.89,-6.512,1.72,142.0,3.87,3.88,1723.0
1370.0,9500.0,0.27,0.0003,0.003,0.0001,0.0002,0.02,0.009,0.33,0.001,0.0017,0.007,0.021,0.0048,1.4,0.001,0.001,1140.0,866.4372,619.7863,2.7000053,1080.022,97.212,845.0,0.814815178,0.5,1250.0,1059.873,1.255988,-14.38,-1.4,7.033156,0.71,-6.501,1.68,150.0,4.13,4.13,1307.0
1370.0,9500.0,0.27,0.0003,0.003,0.0001,0.0002,0.02,0.009,0.33,0.001,0.0017,0.007,0.021,0.0048,1.4,0.001,0.001,1140.0,864.1159,619.8142,2.700004,1068.754,92.604,840.0,0.814815089,0.5,1250.0,1261.452,1.179953,-17.895,-19.236,-3.195326,0.73,-6.526,1.69,144.0,3.9,3.93,1333.0
1350.0,9100.0,0.238,0.0002,0.0024,0.0001,0.0002,0.02,0.01,0.32,0.001,0.0016,0.007,0.026,0.0054,1.3,0.0013,0.0008,1140.0,880.9676,622.0401,2.7000008,1628.271,100.631,851.0,0.81481487,0.5,1250.0,557.248,1.177069,-11.945,0.28,8.808619,0.77,-6.505,1.71,139.0,4.18,4.18,1600.0
1165.0,9500.0,0.522,0.0004,0.0017,0.002,0.0002,0.02,0.007,0.28,0.0016,0.0027,0.008,0.013,0.003,2.623,0.001,0.0005,1140.0,864.427,681.0799,2.6000037,1039.141,75.478,842.0,0.807692581,0.5,1065.0,1290.802,-99.0,-21.601,-99.0,-98.99991,5.05,-8.999,1.67,199.0,2.75,2.78,1015.0
1165.0,9500.0,0.522,0.0004,0.0017,0.002,0.0002,0.02,0.007,0.28,0.0016,0.0027,0.008,0.013,0.003,2.623,0.001,0.0005,1140.0,869.85016,685.00934,2.6000023,1060.176,75.49,851.0,0.807692478,0.5,1065.0,1360.167,-99.0,-21.044,-99.0,-98.99991,5.15,-8.992,1.67,205.0,2.73,2.75,941.0
1165.0,9500.0,0.522,0.0004,0.0017,0.002,0.0002,0.02,0.007,0.28,0.0016,0.0027,0.008,0.013,0.003,2.75,0.001,0.0005,1140.0,870.1371,684.6115,2.6000016,1620.243,65.66,842.0,0.750000154,0.65,1085.0,2860.206,-99.0,-20.56,-99.0,-98.99991,5.5,-8.245,1.68,206.0,3.39,3.39,1073.0
1165.0,9500.0,0.55,0.0004,0.0018,0.002,0.0002,0.02,0.007,0.27,0.0016,0.0021,0.008,0.013,0.003,2.627,0.001,0.0007,1140.0,872.2141,688.85614,2.6000025,1679.082,87.509,849.0,0.807692493,0.5,930.0,1216.846,1.213861,-31.286,-39.96,-30.56416,5.9,-8.518,1.69,185.0,3.0,3.0,1035.0
1165.0,9500.0,0.522,0.0004,0.0017,0.002,0.0002,0.02,0.007,0.28,0.0016,0.0027,0.008,0.013,0.003,2.623,0.001,0.0005,1140.0,874.7621,686.3908,2.6000028,1691.939,73.393,841.0,0.807692515,0.5,1065.0,1198.29,1.238978,-24.757,-38.551,-25.53629,5.21,-9.008,1.68,200.0,2.71,2.73,1033.0
1165.0,9500.0,0.55,0.0004,0.0018,0.002,0.0002,0.02,0.007,0.27,0.0016,0.0021,0.008,0.013,0.003,2.627,0.001,0.0007,1140.0,875.80975,686.3511,2.6000018,1063.151,73.278,847.0,0.807692441,0.5,1065.0,1370.089,1.233664,-24.577,-39.064,-25.01812,5.01,-9.008,1.67,201.0,2.69,2.71,1010.0
1165.0,9500.0,0.522,0.0004,0.0017,0.002,0.0002,0.02,0.007,0.28,0.0016,0.0027,0.008,0.013,0.003,2.623,0.001,0.0005,1140.0,868.17706,687.4987,2.6000028,779.336,70.939,844.0,0.807692515,0.5,1065.0,1094.226,1.228515,-23.671,-34.961,-25.72796,5.0,-8.979,1.67,204.0,2.7,2.74,1022.0
1165.0,9500.0,0.517,0.0004,0.002,0.002,0.0003,0.02,0.007,0.25,0.0018,0.0016,0.008,0.016,0.003,2.7,0.001,0.0005,1140.0,867.98883,689.3922,2.6000032,1729.284,73.146,849.0,0.807692544,0.5,1065.0,1356.18,1.225896,-24.769,-38.159,-25.86485,5.0,-9.003,1.66,203.0,2.68,2.71,895.0
1165.0,9500.0,0.548,0.0004,0.002,0.002,0.0002,0.02,0.007,0.25,0.0018,0.0015,0.008,0.012,0.003,2.7,0.001,0.0006,1140.0,871.60986,688.83435,2.6000016,1702.686,75.884,840.0,0.807692426,0.5,1065.0,1277.474,-99.0,-24.772,-99.0,-98.99991,5.3,-8.989,1.68,200.0,2.6,2.63,1058.0
1165.0,9500.0,0.55,0.0004,0.0018,0.002,0.0002,0.02,0.007,0.27,0.0016,0.0021,0.008,0.013,0.003,2.627,0.001,0.0007,1140.0,870.6857,690.74036,2.6000018,1723.15,75.437,848.0,0.807692441,0.5,1065.0,193.056,-99.0,-23.452,-99.0,-98.99991,5.1,-8.998,1.68,199.0,2.7,2.72,1024.0
1165.0,9500.0,0.548,0.0004,0.002,0.002,0.0002,0.02,0.007,0.25,0.0018,0.0015,0.008,0.012,0.003,2.7,0.001,0.0006,1140.0,871.06366,688.68964,2.600003,996.687,73.004,847.0,0.80769253,0.5,1065.0,1413.833,1.216591,-23.725,-33.539,-24.25676,5.0,-9.01,1.67,200.0,2.66,2.67,935.0
1165.0,9500.0,0.55,0.0004,0.0018,0.002,0.0002,0.02,0.007,0.27,0.0016,0.0021,0.008,0.013,0.003,2.627,0.001,0.0007,1140.0,875.48737,690.23517,2.6000006,976.724,73.353,841.0,0.807692352,0.5,1065.0,904.04,1.229521,-24.976,-37.932,-25.21578,4.7,-9.006,1.68,190.0,2.62,2.62,1063.0
1165.0,9500.0,0.548,0.0004,0.002,0.002,0.0002,0.02,0.007,0.25,0.0018,0.0015,0.008,0.012,0.003,2.7,0.001,0.0006,1140.0,871.2372,688.8981,2.6000016,1059.848,73.28,847.0,0.807692426,0.5,1065.0,1165.755,1.229156,-24.975,-39.261,-25.07036,5.1,-9.003,1.66,200.0,2.64,2.65,884.0
1165.0,9500.0,0.548,0.0004,0.002,0.002,0.0002,0.02,0.007,0.25,0.0018,0.0015,0.008,0.012,0.003,2.7,0.001,0.0006,1140.0,869.4053,689.59644,2.6000018,1051.158,72.936,847.0,0.807692441,0.5,1065.0,1217.428,1.223829,-23.923,-37.224,-24.1095,5.1,-9.009,1.66,201.0,2.65,2.65,908.0
1165.0,9200.0,0.517,0.0004,0.002,0.002,0.0003,0.02,0.007,0.25,0.0018,0.0016,0.008,0.016,0.003,2.7,0.001,0.0005,1140.0,875.87305,686.518,2.6000006,1047.296,69.743,846.0,0.807692352,0.5,1065.0,1183.457,1.236108,-23.292,-35.41,-23.02974,5.1,-9.017,1.68,204.0,2.65,2.66,1042.0
1165.0,9500.0,0.55,0.0004,0.0018,0.002,0.0002,0.02,0.007,0.27,0.0016,0.0021,0.008,0.013,0.003,2.627,0.001,0.0007,1140.0,870.54065,688.989,2.600001,1722.965,68.09,840.0,0.807692382,0.5,1065.0,1010.257,1.211258,-21.205,-34.65,-21.02162,5.11,-8.798,1.67,208.0,2.7,2.71,940.0
1165.0,9500.0,0.522,0.0004,0.0017,0.002,0.0002,0.02,0.007,0.28,0.0016,0.0027,0.008,0.013,0.003,2.623,0.001,0.0005,1140.0,869.10547,688.2998,2.600003,1016.209,67.578,847.0,0.80769253,0.5,1065.0,1216.766,1.252685,-22.722,-35.742,-22.02308,5.32,-9.008,1.66,208.0,2.73,2.75,922.0
1165.0,9500.0,0.55,0.0004,0.0018,0.002,0.0002,0.02,0.007,0.27,0.0016,0.0021,0.008,0.013,0.003,2.627,0.001,0.0007,1140.0,876.26447,688.4829,2.6000023,1684.975,87.658,848.0,0.807692478,0.5,60.0,1233.849,1.231271,-26.979,-35.466,-20.89214,5.3,-7.985,1.67,197.0,2.91,3.0,1069.0
1165.0,9500.0,0.55,0.0004,0.0018,0.002,0.0002,0.02,0.007,0.27,0.0016,0.0021,0.008,0.013,0.003,2.627,0.001,0.0007,1140.0,875.55536,690.1548,2.600001,1069.934,74.533,840.0,0.807692382,0.5,1065.0,1280.823,-99.0,-21.242,-99.0,-98.99991,5.3,-8.988,1.68,201.0,2.63,2.65,1120.0
1165.0,9500.0,0.517,0.0004,0.002,0.002,0.0003,0.02,0.007,0.25,0.0018,0.0016,0.008,0.016,0.003,2.7,0.001,0.0005,1140.0,870.23267,688.1771,2.5999997,1070.212,74.411,842.0,0.807692286,0.5,1065.0,838.492,-99.0,-76.953,-99.0,-98.99991,5.12,-9.017,1.67,200.0,2.69,2.7,997.0
1165.0,9500.0,0.517,0.0004,0.002,0.002,0.0003,0.02,0.007,0.25,0.0018,0.0016,0.008,0.016,0.003,2.7,0.001,0.0005,1140.0,870.31244,690.3886,2.6000013,1069.222,73.513,842.0,0.807692404,0.5,1065.0,1390.425,-99.0,-58.097,-37.334,-98.99991,5.03,-8.988,1.67,202.0,2.7,2.71,971.0
1165.0,9500.0,0.517,0.0004,0.002,0.002,0.0003,0.02,0.007,0.25,0.0018,0.0016,0.008,0.016,0.003,2.7,0.001,0.0005,1140.0,872.957,689.535,2.600002,1718.801,73.445,842.0,0.807692456,0.5,1065.0,1212.165,-99.0,-19.895,-80.849,-98.99991,4.97,-9.0,1.66,208.0,2.72,2.73,928.0
1165.0,9500.0,0.522,0.0004,0.0017,0.002,0.0002,0.02,0.007,0.28,0.0016,0.0027,0.008,0.013,0.003,2.623,0.001,0.0005,1140.0,871.63477,689.69867,2.6,1063.566,73.525,846.0,0.807692308,0.5,1065.0,1236.805,-99.0,-16.641,-99.0,-98.99991,5.2,-8.983,1.67,200.0,2.69,2.7,958.0
1165.0,9500.0,0.548,0.0004,0.002,0.002,0.0002,0.02,0.007,0.25,0.0018,0.0015,0.008,0.012,0.003,2.7,0.001,0.0006,1140.0,870.09625,689.22626,2.6000028,1056.93,61.767,841.0,0.807692515,0.5,1065.0,203.343,1.216649,-27.385,-34.606,-31.23628,4.92,-10.193,1.67,205.0,2.72,2.72,965.0
1165.0,9500.0,0.548,0.0004,0.002,0.002,0.0002,0.02,0.007,0.25,0.0018,0.0015,0.008,0.012,0.003,2.7,0.001,0.0006,1140.0,873.88025,689.57135,2.6000016,1711.094,73.434,848.0,0.807692426,0.5,1065.0,1286.325,1.211103,-24.89,-39.494,-25.98397,4.89,-8.993,1.67,206.0,2.65,2.67,952.0
1165.0,9500.0,0.548,0.0004,0.002,0.002,0.0002,0.02,0.007,0.25,0.0018,0.0015,0.008,0.012,0.003,2.7,0.001,0.0006,1140.0,875.4768,688.0805,2.6000006,1716.6,75.485,847.0,0.807692352,0.5,1065.0,1243.503,-99.0,-22.642,-99.0,-98.99991,5.2,-8.998,1.66,203.0,2.67,2.7,907.0
1370.0,9450.0,0.27,0.0003,0.003,0.0001,0.0002,0.02,0.009,0.33,0.001,0.0017,0.007,0.021,0.0048,1.4,0.001,0.001,1140.0,868.49304,622.06006,2.6999984,1679.819,97.825,839.0,0.814814705,0.5,1250.0,1229.045,1.191198,-15.314,-1.96,3.398317,0.82,-6.239,1.69,150.0,4.28,4.3,1323.0
1350.0,9100.0,0.238,0.0002,0.0024,0.0001,0.0002,0.02,0.01,0.32,0.001,0.0016,0.007,0.026,0.0054,1.3,0.0013,0.0008,1140.0,874.3108,623.7129,2.6999981,1057.861,86.636,844.0,0.814814684,0.5,1250.0,1352.464,1.192547,-22.511,-39.96,-33.43445,0.84,-6.536,1.69,144.0,4.03,4.07,1327.0
1370.0,9500.0,0.27,0.0003,0.003,0.0001,0.0002,0.02,0.009,0.33,0.001,0.0017,0.007,0.021,0.0048,1.4,0.001,0.001,1140.0,868.85425,622.8412,2.7000012,1691.917,97.86,840.0,0.814814897,0.5,1250.0,1188.688,1.190825,-15.206,0.929,9.399263,0.82,-6.516,1.69,148.0,4.07,4.09,1387.0
1315.0,9500.0,0.221,0.0003,0.0022,0.001,0.0002,0.02,0.009,0.29,0.001,0.0013,0.007,0.035,0.0046,1.022,0.0012,0.0008,1140.0,905.89105,679.5613,2.6999989,1078.42,103.984,841.0,0.814814739,0.5,1224.0,1309.271,1.202908,-17.829,-17.488,-5.656789,0.84,-6.475,1.72,134.0,4.44,4.44,1904.0
1315.0,7400.0,0.2,0.0002,0.0025,0.001,0.0002,0.02,0.009,0.2,0.001,0.0015,0.007,0.032,0.0042,0.95,0.0009,0.0006,1140.0,901.243,675.6669,2.7000015,925.316,82.826,849.0,0.814814918,0.5,1224.0,918.363,1.244299,-17.202,-13.427,-12.84138,0.78,-6.492,1.74,133.0,4.38,4.73,1996.0
1315.0,9500.0,0.221,0.0003,0.0022,0.001,0.0002,0.02,0.009,0.29,0.001,0.0013,0.007,0.035,0.0046,1.022,0.0012,0.0008,1140.0,893.3973,676.9484,2.700002,1686.63,102.554,841.0,0.814814952,0.5,1210.0,946.255,1.231709,-16.689,-1.846,8.991536,0.72,-6.488,1.74,138.0,4.45,4.46,2071.0
1315.0,9500.0,0.233,0.0003,0.0026,0.001,0.0002,0.02,0.01,0.3,0.001,0.0017,0.007,0.038,0.0045,1.04,0.0015,0.0009,1140.0,900.2601,679.2297,2.7000022,1046.932,97.836,841.0,0.814814966,0.5,1200.0,1316.33,1.210207,-23.738,-39.962,-34.02308,0.69,-6.628,1.75,135.0,5.26,5.26,2033.0
1315.0,9500.0,0.233,0.0003,0.0026,0.001,0.0002,0.02,0.01,0.3,0.001,0.0017,0.007,0.038,0.0045,1.04,0.0015,0.0009,1140.0,896.5309,673.1004,2.7000024,1692.255,106.124,841.0,0.814814979,0.5,1210.0,968.574,1.235806,-16.972,-12.973,-12.28988,0.85,-6.49,1.73,137.0,4.43,4.5,1947.0
1315.0,9500.0,0.2,0.0002,0.0025,0.001,0.0002,0.02,0.009,0.2,0.001,0.0015,0.007,0.032,0.0042,0.95,0.0009,0.0006,1140.0,887.5218,679.15204,2.7000003,1039.995,0.0,0.0,0.814814835,0.5,1210.0,1025.425,0.0,0.0,0.0,0.0,0.85,0.0,1.73,136.0,4.05,4.26,1768.0
1315.0,9500.0,0.2,0.0002,0.0025,0.001,0.0002,0.02,0.009,0.2,0.001,0.0015,0.007,0.032,0.0042,0.95,0.0009,0.0006,1140.0,894.9792,680.66583,2.700001,948.286,106.293,842.0,0.814814883,0.5,1210.0,1007.167,1.245433,-20.094,-19.513,-11.95606,0.79,-6.495,1.74,130.0,4.59,4.69,2149.0
1315.0,7400.0,0.2,0.0002,0.0025,0.001,0.0002,0.02,0.009,0.2,0.001,0.0015,0.007,0.032,0.0042,0.95,0.0009,0.0006,1140.0,901.4034,682.9423,2.7000008,960.304,87.088,842.0,0.81481487,0.5,1210.0,778.439,1.236483,-21.763,-4.563,3.382499,0.78,-7.072,1.73,136.0,4.56,4.63,1959.0
1315.0,9450.0,0.221,0.0003,0.0022,0.001,0.0002,0.02,0.009,0.29,0.001,0.0013,0.007,0.035,0.0046,1.022,0.0012,0.0008,1140.0,895.32385,681.1733,2.7000012,1696.696,105.438,842.0,0.814814897,0.5,1210.0,867.084,1.231749,-19.002,-18.868,-12.61072,0.82,-6.511,1.74,134.0,4.43,4.45,2105.0
