Repository: Achyut-Krishna/JSW_Internship

# JSW_Internship
Property Prediction model using regression algorithms , this project is the part of my summer internship at JSW steel 2021  We were provided with raw data of 5135 rows and 45 columns which had to be cleaned first and later applied 5 different algorithms like KNN, Random Forest, ANN, Support Vector Regressor and Multiple Regressor to predict which gave the highest R2_score value and the least RMSE. Conclusion :- Random Forest was found to be relatively the best learner for this model and hence we deployed our machine learning model using html, css, flask.

File: final_data.csv (part 20 of 40)
Slab Width,Slab Length,AL,B,C,CA,NB,CR,CU,MN,MO,N,NI,P,S,SI,TI,V,Reheating Furnace Exit Temp,Finishing Temp,Coiling Temp,FM Exit Thickness,Coil Outr Dia,Avg line speed,weld pressure,Reduction Ratio,ACL-Thickness,ACL-Width,ACL-Length,O2 in Heating Element Furnace,Radiant Tube Furnace Dewpoint,After Tube Cooling Dewpoint,Rapid Jet Cooling Dewpoint,Coating Thickness,Drying Furnace Press,B50,Hardness,Coreloss-Before Aging,Coreloss After Aging,Permeability
1315.0,9450.0,0.221,0.0003,0.0022,0.001,0.0002,0.02,0.009,0.29,0.001,0.0013,0.007,0.035,0.0046,1.022,0.0012,0.0008,1140.0,896.66034,680.6994,2.7000024,945.375,103.265,850.0,0.814814979,0.5,1210.0,998.508,1.217735,-18.422,-17.154,-15.05822,0.78,-6.508,1.74,137.0,4.5,4.56,2080.0
1315.0,9480.0,0.221,0.0003,0.0022,0.001,0.0002,0.02,0.009,0.29,0.001,0.0013,0.007,0.035,0.0046,1.022,0.0012,0.0008,1140.0,888.2029,680.6914,2.700002,1690.356,105.708,851.0,0.814814952,0.5,1210.0,970.68,1.21701,-17.76,-15.428,-13.6664,0.82,-6.522,1.73,136.0,4.44,4.51,1987.0
1315.0,9500.0,0.2,0.0002,0.0025,0.001,0.0002,0.02,0.009,0.2,0.001,0.0015,0.007,0.032,0.0042,0.95,0.0009,0.0006,1140.0,889.4997,680.15784,2.7000015,947.833,104.283,840.0,0.814814918,0.5,1210.0,915.092,1.209287,-12.544,-2.909,2.099016,0.84,-5.983,1.73,134.0,4.25,4.26,1920.0
1315.0,9300.0,0.2,0.0002,0.0025,0.001,0.0002,0.02,0.009,0.2,0.001,0.0015,0.007,0.032,0.0042,0.95,0.0009,0.0006,1140.0,894.5608,682.48193,2.700003,786.901,0.0,0.0,0.814815021,0.5,1210.0,391.0,0.0,0.0,0.0,0.0,0.87,0.0,1.73,132.0,4.32,4.32,1875.0
1315.0,9500.0,0.2,0.0002,0.0025,0.001,0.0002,0.02,0.009,0.2,0.001,0.0015,0.007,0.032,0.0042,0.95,0.0009,0.0006,1140.0,892.46185,680.19995,2.7000034,950.033,107.517,840.0,0.814815048,0.5,1210.0,1012.375,1.229473,-18.561,-19.713,-13.15381,0.85,-6.531,1.73,130.0,4.6,4.63,2085.0
1315.0,9300.0,0.2,0.0002,0.0025,0.001,0.0002,0.02,0.009,0.2,0.001,0.0015,0.007,0.032,0.0042,0.95,0.0009,0.0006,1140.0,882.15985,678.3122,2.7000027,940.481,104.819,851.0,0.814815,0.5,1210.0,984.01,1.212449,-15.834,-4.453,1.21177,0.8,-6.503,1.73,131.0,4.32,4.43,2078.0
1315.0,9500.0,0.233,0.0003,0.0026,0.001,0.0002,0.02,0.01,0.3,0.001,0.0017,0.007,0.038,0.0045,1.04,0.0015,0.0009,1140.0,897.75714,681.52606,2.700004,941.364,105.835,853.0,0.814815089,0.5,1210.0,799.705,1.208166,-15.461,-6.306,-1.566918,0.81,-6.487,1.73,130.0,4.27,4.31,1997.0
1315.0,9300.0,0.2,0.0002,0.0025,0.001,0.0002,0.02,0.009,0.2,0.001,0.0015,0.007,0.032,0.0042,0.95,0.0009,0.0006,1140.0,894.41174,681.4854,2.700002,940.662,102.312,842.0,0.814814952,0.5,1210.0,858.241,1.188407,-16.086,-2.302,5.88528,0.72,-6.452,1.74,129.0,4.41,4.45,2139.0
1315.0,9500.0,0.233,0.0003,0.0026,0.001,0.0002,0.02,0.01,0.3,0.001,0.0017,0.007,0.038,0.0045,1.04,0.0015,0.0009,1140.0,895.6997,682.46875,2.700001,1689.723,86.527,846.0,0.814814883,0.5,1200.0,4079.517,1.235096,-15.227,-19.979,-12.60521,0.8,-6.287,1.73,135.0,4.24,4.24,1989.0
1315.0,9450.0,0.221,0.0003,0.0022,0.001,0.0002,0.02,0.009,0.29,0.001,0.0013,0.007,0.035,0.0046,1.022,0.0012,0.0008,1140.0,895.8986,679.9662,2.7000008,1066.86,97.701,848.0,0.81481487,0.5,1200.0,1382.499,1.195055,-19.184,-39.962,-29.17586,1.7,-6.982,1.75,132.0,4.15,4.15,2185.0
1315.0,9500.0,0.221,0.0003,0.0022,0.001,0.0002,0.02,0.009,0.29,0.001,0.0013,0.007,0.035,0.0046,1.022,0.0012,0.0008,1140.0,893.31396,681.42346,2.7,906.244,97.029,846.0,0.814814815,0.5,1200.0,884.696,1.215039,-17.406,-39.961,-30.28855,5.04,-8.985,1.72,134.0,4.26,4.28,1827.0
1315.0,9480.0,0.233,0.0003,0.0026,0.001,0.0002,0.02,0.01,0.3,0.001,0.0017,0.007,0.038,0.0045,1.04,0.0015,0.0009,1140.0,899.39374,682.821,2.700002,1679.17,98.703,847.0,0.814814952,0.5,1200.0,4023.669,1.229454,-18.178,-39.96,-29.84858,5.15,-8.997,1.72,136.0,4.38,4.39,1806.0
1315.0,9500.0,0.233,0.0003,0.0026,0.001,0.0002,0.02,0.01,0.3,0.001,0.0017,0.007,0.038,0.0045,1.04,0.0015,0.0009,1140.0,882.4294,679.003,2.700003,943.628,101.749,846.0,0.814815021,0.5,1210.0,993.325,-99.0,-99.0,-99.0,-33.42324,0.77,-6.575,1.73,136.0,4.44,4.46,1909.0
1115.0,9500.0,0.55,1e-05,0.0013,0.002,0.0002,0.02,0.007,0.29,0.0014,0.0013,0.008,0.014,0.003,2.67,0.001,0.0008,1140.0,867.32275,690.37006,2.5999994,1645.764,87.607,845.0,0.807692263,0.5,930.0,1165.215,1.18877,-38.552,-39.96,-22.49949,5.5,-8.499,1.68,185.0,2.88,2.88,1087.0
1115.0,9500.0,0.55,1e-05,0.0013,0.002,0.0002,0.02,0.007,0.29,0.0014,0.0013,0.008,0.014,0.003,2.67,0.001,0.0008,1140.0,873.1917,689.0176,2.6000013,1703.264,87.551,847.0,0.807692404,0.5,930.0,1270.506,1.193477,-39.052,-39.96,-22.39911,5.5,-8.507,1.68,185.0,2.95,2.95,1082.0
1115.0,9500.0,0.55,1e-05,0.0013,0.002,0.0002,0.02,0.007,0.29,0.0014,0.0013,0.008,0.014,0.003,2.67,0.001,0.0008,1140.0,870.8613,689.865,2.6000018,1703.992,0.0,0.0,0.750000173,0.65,95.25,733.074,0.0,0.0,0.0,0.0,5.7,0.0,1.68,200.0,3.31,3.33,1083.0
1115.0,9500.0,0.536,0.0004,0.0019,0.002,0.0002,0.02,0.008,0.3,0.0015,0.0025,0.008,0.018,0.003,2.605,0.001,0.001,1140.0,871.81903,687.88855,2.6000013,1718.295,69.512,845.0,0.750000125,0.65,95.25,770.135,-99.0,-23.813,-99.0,-98.99991,5.6,-8.486,1.68,192.0,3.24,3.24,1029.0
1115.0,9500.0,0.536,0.0004,0.0019,0.002,0.0002,0.02,0.008,0.3,0.0015,0.0025,0.008,0.018,0.003,2.605,0.001,0.001,1140.0,874.1105,689.9877,2.5999997,1100.346,86.927,848.0,0.807692286,0.5,930.0,1174.574,1.212218,-34.587,-39.96,-22.4289,5.6,-8.527,1.67,185.0,2.87,2.87,973.0
1115.0,9500.0,0.536,0.0004,0.0019,0.002,0.0002,0.02,0.008,0.3,0.0015,0.0025,0.008,0.018,0.003,2.605,0.001,0.001,1140.0,869.06067,690.18823,2.6000018,1697.675,87.72,844.0,0.807692441,0.5,930.0,1251.787,1.219894,-35.886,-39.96,-22.4312,5.7,-8.499,1.67,185.0,2.92,2.92,1017.0
1115.0,9500.0,0.537,0.0004,0.002,0.002,0.0002,0.02,0.008,0.3,0.0014,0.0036,0.008,0.011,0.003,2.68,0.001,0.0011,1140.0,869.01697,687.83325,2.600001,1643.566,87.443,843.0,0.807692382,0.5,930.0,1167.035,1.181743,-36.642,-39.927,-23.1537,5.8,-8.51,1.68,185.0,2.79,2.82,1114.0
1115.0,9500.0,0.533,0.0004,0.002,0.002,0.0002,0.02,0.008,0.3,0.0012,0.0032,0.008,0.014,0.003,2.626,0.001,0.0009,1140.0,873.70874,688.64087,2.5999987,1534.335,85.88,845.0,0.807692212,0.5,930.0,1506.044,1.177246,-37.312,-39.408,-22.30655,5.7,-8.491,1.67,185.0,2.87,2.9,1077.0
1115.0,9500.0,0.536,0.0004,0.0019,0.002,0.0002,0.02,0.008,0.3,0.0015,0.0025,0.008,0.018,0.003,2.605,0.001,0.001,1140.0,870.921,690.5971,2.6000018,881.179,86.525,848.0,0.807692441,0.5,930.0,1299.615,1.216138,-26.173,-38.328,-22.3943,5.7,-8.05,1.68,201.0,2.78,2.79,1164.0
1115.0,9500.0,0.536,0.0004,0.0019,0.002,0.0002,0.02,0.008,0.3,0.0015,0.0025,0.008,0.018,0.003,2.605,0.001,0.001,1140.0,869.41516,688.8413,2.6000013,1709.728,87.603,846.0,0.807692404,0.5,930.0,1254.127,1.199065,-34.871,-39.96,-22.39565,5.7,-8.51,1.67,185.0,2.95,2.95,987.0
1115.0,9500.0,0.536,0.0004,0.0019,0.002,0.0002,0.02,0.008,0.3,0.0015,0.0025,0.008,0.018,0.003,2.605,0.001,0.001,1140.0,871.613,687.9453,2.5999997,1720.056,69.666,847.0,0.749999971,0.65,95.25,746.928,-99.0,-23.014,-99.0,-98.99991,5.6,-8.505,1.68,193.0,3.27,3.29,1040.0
1115.0,9500.0,0.55,1e-05,0.0013,0.002,0.0002,0.02,0.007,0.29,0.0014,0.0013,0.008,0.014,0.003,2.67,0.001,0.0008,1140.0,870.89465,691.8018,2.6000028,1689.614,85.957,844.0,0.807692515,0.5,930.0,1266.086,1.219424,-39.702,-39.96,-21.90806,5.4,-8.495,1.68,185.0,2.94,2.95,1090.0
1115.0,9500.0,0.536,0.0004,0.0019,0.002,0.0002,0.02,0.008,0.3,0.0015,0.0025,0.008,0.018,0.003,2.605,0.001,0.001,1140.0,870.0193,687.94543,2.600002,1713.373,67.79,850.0,0.750000192,0.65,95.25,745.5,-99.0,-22.383,-99.0,-98.99991,5.4,-8.5,1.69,193.0,3.24,3.27,1106.0
1115.0,9500.0,0.537,0.0004,0.002,0.002,0.0002,0.02,0.008,0.3,0.0014,0.0036,0.008,0.011,0.003,2.68,0.001,0.0011,1140.0,870.7624,688.61896,2.6000001,1720.545,87.385,851.0,0.807692315,0.5,930.0,1265.566,1.181303,-37.556,-38.848,-21.06959,5.8,-8.498,1.67,185.0,2.95,3.0,1060.0
1115.0,9500.0,0.537,0.0004,0.002,0.002,0.0002,0.02,0.008,0.3,0.0014,0.0036,0.008,0.011,0.003,2.68,0.001,0.0011,1140.0,874.2019,689.767,2.6000018,1588.988,0.0,0.0,0.750000173,0.65,95.25,812.849,0.0,0.0,0.0,0.0,5.5,0.0,1.68,204.0,3.2,3.2,1037.0
1115.0,9600.0,0.537,0.0004,0.002,0.002,0.0002,0.02,0.008,0.3,0.0014,0.0036,0.008,0.011,0.003,2.68,0.001,0.0011,1140.0,871.94775,688.3986,2.5999985,1710.6,69.328,847.0,0.749999856,0.65,95.25,744.938,-99.0,-24.409,-99.0,-98.99991,5.6,-8.497,1.68,204.0,3.23,3.24,999.0
1115.0,9500.0,0.55,1e-05,0.0013,0.002,0.0002,0.02,0.007,0.29,0.0014,0.0013,0.008,0.014,0.003,2.67,0.001,0.0008,1140.0,874.0476,687.7917,2.599999,1701.226,67.989,846.0,0.749999904,0.65,95.25,504.358,-99.0,-22.472,-99.0,-98.99991,5.6,-8.494,1.68,198.0,3.25,3.28,1050.0
1115.0,9500.0,0.537,0.0004,0.002,0.002,0.0002,0.02,0.008,0.3,0.0014,0.0036,0.008,0.011,0.003,2.68,0.001,0.0011,1140.0,870.23566,688.829,2.6000018,1716.655,97.017,841.0,0.807692441,0.5,1025.0,4223.619,1.197767,-24.186,-31.958,-17.21326,6.1,-8.448,1.68,197.0,3.13,3.13,1106.0
1115.0,9500.0,0.536,0.0004,0.0019,0.002,0.0002,0.02,0.008,0.3,0.0015,0.0025,0.008,0.018,0.003,2.605,0.001,0.001,1140.0,870.8932,690.40045,2.6000001,1717.612,68.717,844.0,0.75000001,0.65,95.25,743.183,-99.0,-22.167,-99.0,-98.99991,5.4,-8.501,1.67,195.0,3.27,3.3,1012.0
1115.0,9500.0,0.533,0.0004,0.002,0.002,0.0002,0.02,0.008,0.3,0.0012,0.0032,0.008,0.014,0.003,2.626,0.001,0.0009,1140.0,874.8932,688.39105,2.6000006,1720.962,68.114,849.0,0.750000058,0.65,60.0,744.151,-99.0,-21.708,-99.0,-98.99991,5.4,-8.492,1.68,200.0,3.33,3.37,1126.0
1115.0,9500.0,0.533,0.0004,0.002,0.002,0.0002,0.02,0.008,0.3,0.0012,0.0032,0.008,0.014,0.003,2.626,0.001,0.0009,1140.0,870.6912,689.5905,2.6000013,1675.889,67.792,851.0,0.750000125,0.65,60.0,713.686,-99.0,-21.988,-99.0,-98.99991,5.5,-8.518,1.68,199.0,3.3,3.34,1041.0
1115.0,9500.0,0.537,0.0004,0.002,0.002,0.0002,0.02,0.008,0.3,0.0014,0.0036,0.008,0.011,0.003,2.68,0.001,0.0011,1140.0,870.6914,691.4017,2.6000009,1722.837,64.868,853.0,0.750000087,0.65,60.0,741.24,-99.0,-23.373,-99.0,-98.99991,5.5,-8.501,1.67,204.0,3.21,3.22,1003.0
1115.0,9500.0,0.537,0.0004,0.002,0.002,0.0002,0.02,0.008,0.3,0.0014,0.0036,0.008,0.011,0.003,2.68,0.001,0.0011,1140.0,879.9501,688.1192,2.5999997,1703.715,67.792,847.0,0.749999971,0.65,60.0,743.569,-99.0,-22.296,-99.0,-98.99991,5.4,-8.5,1.67,202.0,3.22,3.24,984.0
1115.0,9500.0,0.533,0.0004,0.002,0.002,0.0002,0.02,0.008,0.3,0.0012,0.0032,0.008,0.014,0.003,2.626,0.001,0.0009,1140.0,868.0443,690.5558,2.6000016,1677.644,67.751,848.0,0.750000154,0.65,60.0,714.656,-99.0,-22.254,-99.0,-98.99991,5.5,-8.49,1.68,201.0,3.27,3.3,1027.0
1115.0,9500.0,0.533,0.0004,0.002,0.002,0.0002,0.02,0.008,0.3,0.0012,0.0032,0.008,0.014,0.003,2.626,0.001,0.0009,1140.0,875.7181,688.5265,2.6000013,1717.23,0.0,0.0,0.750000125,0.65,1030.0,3196.0,0.0,0.0,0.0,0.0,5.4,0.0,1.68,194.0,3.28,3.29,1071.0
1115.0,9500.0,0.533,0.0004,0.002,0.002,0.0002,0.02,0.008,0.3,0.0012,0.0032,0.008,0.014,0.003,2.626,0.001,0.0009,1140.0,875.7825,689.5193,2.600001,1702.586,62.428,842.0,0.750000096,0.65,60.0,734.449,-99.0,-22.574,-99.0,-98.99991,5.5,-8.308,1.68,197.0,3.3,3.3,1049.0
1115.0,9500.0,0.533,0.0004,0.002,0.002,0.0002,0.02,0.008,0.3,0.0012,0.0032,0.008,0.014,0.003,2.626,0.001,0.0009,1140.0,873.7175,687.86725,2.6000006,1711.142,64.051,855.0,0.750000058,0.65,1030.0,3226.105,-99.0,-21.198,-99.0,-98.99991,5.5,-7.995,1.68,195.0,3.39,3.4,1117.0
1335.0,9500.0,0.002,0.0001,0.0019,0.0001,0.0002,0.034,0.007,0.24,0.001,0.0013,0.007,0.045,0.005,0.693,0.0005,0.0007,1140.0,892.25354,690.16205,2.7999952,719.329,98.307,843.0,0.821428265,0.5,1250.0,1208.866,1.208366,-10.022,-6.274,-3.544998,1.9,-6.431,1.75,124.0,5.39,5.39,2342.0
1335.0,9500.0,0.002,0.0001,0.0019,0.0001,0.0002,0.034,0.007,0.24,0.001,0.0013,0.007,0.045,0.005,0.693,0.0005,0.0007,1140.0,858.22577,675.83765,2.799997,1712.477,107.726,846.0,0.82142838,0.5,88.0,978.614,1.215827,-19.141,-17.256,-11.83703,1.8,-6.496,1.74,128.0,5.46,5.48,2182.0
1335.0,9500.0,0.002,0.0001,0.0019,0.0001,0.0002,0.034,0.007,0.24,0.001,0.0013,0.007,0.045,0.005,0.693,0.0005,0.0007,1140.0,872.314,684.4669,2.7999985,960.381,108.018,843.0,0.821428476,0.5,1232.0,1043.43,1.220006,-16.332,-11.663,-7.778041,1.56,-6.766,1.74,127.0,5.56,5.56,2172.0
1335.0,9500.0,0.002,0.0001,0.0019,0.0001,0.0002,0.034,0.007,0.24,0.001,0.0013,0.007,0.045,0.005,0.693,0.0005,0.0007,1140.0,862.8929,680.1295,2.7999992,959.957,107.903,852.0,0.82142852,0.5,1232.0,1042.151,1.24403,-18.149,-15.486,-11.08907,1.56,-6.184,1.74,128.0,5.44,5.44,2180.0
1335.0,9500.0,0.002,0.0001,0.0019,0.0001,0.0002,0.034,0.007,0.24,0.001,0.0013,0.007,0.045,0.005,0.693,0.0005,0.0007,1140.0,862.72534,681.7862,2.799999,1715.133,107.906,850.0,0.821428508,0.5,76.2,1006.104,1.214629,-16.513,-13.256,-9.220447,1.6,-6.447,1.74,126.0,5.42,5.42,2265.0
1335.0,9500.0,0.002,0.0002,0.0016,0.0001,0.0002,0.031,0.007,0.18,0.001,0.0017,0.007,0.043,0.0046,0.72,0.0005,0.0006,1140.0,877.84283,683.9066,2.7999983,1716.324,0.0,0.0,0.821428463,0.5,239.0,944.619,0.0,0.0,0.0,0.0,1.68,0.0,1.75,123.0,5.23,5.23,2179.0
1335.0,7400.0,0.002,0.0002,0.0015,0.0001,0.0002,0.025,0.008,0.25,0.001,0.0014,0.007,0.047,0.0044,0.717,0.0005,0.0008,1140.0,879.7211,687.60284,2.799997,935.931,99.252,852.0,0.82142838,0.5,1250.0,181.197,1.206118,-11.528,-1.939,9.340775,0.88,-6.745,1.74,126.0,5.5,5.52,2129.0
1335.0,9500.0,0.002,0.0002,0.0015,0.0001,0.0002,0.025,0.008,0.25,0.001,0.0014,0.007,0.047,0.0044,0.717,0.0005,0.0008,1140.0,849.0246,671.79034,2.8000011,1701.519,101.589,848.0,0.821428642,0.5,239.0,963.446,1.207725,-9.611,-1.841,5.49653,1.51,-7.433,1.74,123.0,5.38,5.38,2087.0
1335.0,9500.0,0.002,0.0002,0.0015,0.0001,0.0002,0.025,0.008,0.25,0.001,0.0014,0.007,0.047,0.0044,0.717,0.0005,0.0008,1140.0,863.80774,680.0459,2.7999983,1189.337,95.079,843.0,0.821428463,0.5,1250.0,1182.777,1.211118,-8.624,0.829,12.20545,1.67,-7.753,1.74,124.0,5.26,5.26,2224.0
1335.0,9500.0,0.002,0.0002,0.0015,0.0001,0.0002,0.025,0.008,0.25,0.001,0.0014,0.007,0.047,0.0044,0.717,0.0005,0.0008,1140.0,867.2116,678.67194,2.799998,952.263,105.488,843.0,0.821428444,0.5,1250.0,1019.038,1.221785,-12.855,-6.044,0.3262621,0.74,-6.781,1.72,130.0,5.49,5.55,1826.0
1335.0,9500.0,0.002,0.0001,0.0019,0.0001,0.0002,0.034,0.007,0.24,0.001,0.0013,0.007,0.045,0.005,0.693,0.0005,0.0007,1140.0,867.8696,679.1316,2.799997,956.27,107.819,851.0,0.82142838,0.5,1232.0,1031.053,1.210753,-16.666,-14.141,-9.739462,1.54,-6.432,1.75,127.0,5.41,5.41,2246.0
1335.0,9500.0,0.002,0.0002,0.0015,0.0001,0.0002,0.025,0.008,0.25,0.001,0.0014,0.007,0.047,0.0044,0.717,0.0005,0.0008,1140.0,866.56775,680.7519,2.7999988,1703.581,102.954,840.0,0.821428495,0.5,1250.0,1290.803,1.22516,-11.316,-3.372,3.370638,1.71,-7.554,1.75,124.0,5.41,5.41,2264.0
1335.0,9500.0,0.002,0.0002,0.0016,0.0001,0.0002,0.031,0.007,0.18,0.001,0.0017,0.007,0.043,0.0046,0.72,0.0005,0.0006,1140.0,884.3213,682.7723,2.799998,1534.747,96.897,849.0,0.821428444,0.5,1250.0,175.694,1.22309,-8.854,-4.749,-1.143688,1.61,-7.58,1.74,124.0,5.23,5.23,2145.0
1335.0,9500.0,0.002,0.0002,0.0016,0.0001,0.0002,0.031,0.007,0.18,0.001,0.0017,0.007,0.043,0.0046,0.72,0.0005,0.0006,1140.0,852.4518,677.1258,2.7999992,1691.356,102.262,848.0,0.82142852,0.5,1250.0,1290.191,1.208792,-10.088,-2.844,0.8824509,1.41,-7.059,1.75,125.0,5.32,5.32,2162.0
1335.0,9500.0,0.002,0.0002,0.0016,0.0001,0.0002,0.031,0.007,0.18,0.001,0.0017,0.007,0.043,0.0046,0.72,0.0005,0.0006,1140.0,868.7881,680.12885,2.7999976,952.225,106.347,852.0,0.821428418,0.5,1250.0,899.669,1.167112,-14.413,-4.228,4.256937,0.66,-6.807,1.74,130.0,5.37,5.37,2084.0
1335.0,9500.0,0.002,0.0002,0.0016,0.0001,0.0002,0.031,0.007,0.18,0.001,0.0017,0.007,0.043,0.0046,0.72,0.0005,0.0006,1140.0,870.7848,681.5244,2.7999983,961.025,106.238,842.0,0.821428463,0.5,1250.0,1045.374,1.172588,-15.814,-5.554,4.316704,0.75,-6.783,1.75,131.0,5.17,5.18,2220.0
1335.0,9500.0,0.002,0.0002,0.0016,0.0001,0.0002,0.031,0.007,0.18,0.001,0.0017,0.007,0.043,0.0046,0.72,0.0005,0.0006,1140.0,859.37866,678.92737,2.7999988,1695.624,102.478,848.0,0.821428495,0.5,1250.0,1301.809,1.239133,-11.981,-5.639,3.558782,1.68,-7.545,1.75,126.0,5.34,5.34,2239.0
1335.0,9500.0,0.002,0.0002,0.0015,0.0001,0.0002,0.025,0.008,0.25,0.001,0.0014,0.007,0.047,0.0044,0.717,0.0005,0.0008,1140.0,867.91547,679.9363,2.7999997,1700.197,98.251,840.0,0.821428552,0.5,1250.0,713.783,1.194262,-8.538,-0.518,4.648956,1.57,-7.144,1.74,124.0,5.3,5.3,2094.0
1335.0,9500.0,0.002,0.0002,0.0016,0.0001,0.0002,0.031,0.007,0.18,0.001,0.0017,0.007,0.043,0.0046,0.72,0.0005,0.0006,1140.0,879.68756,682.34424,2.7999997,1696.898,102.721,849.0,0.821428552,0.5,153.0,943.287,1.233333,-7.895,2.804,13.38642,1.66,-7.528,1.75,123.0,5.35,5.35,2257.0
1335.0,9100.0,0.002,0.0002,0.0015,0.0001,0.0002,0.025,0.008,0.25,0.001,0.0014,0.007,0.047,0.0044,0.717,0.0005,0.0008,1140.0,865.1455,679.3987,2.7999992,1626.723,99.266,840.0,0.82142852,0.5,153.0,1199.694,1.247492,-6.654,0.447,9.15636,1.7,-7.679,1.74,126.0,5.18,5.22,2178.0
1335.0,9500.0,0.002,0.0001,0.0019,0.0001,0.0002,0.034,0.007,0.24,0.001,0.0013,0.007,0.045,0.005,0.693,0.0005,0.0007,1140.0,866.12213,680.0059,2.8000002,1057.826,107.54,850.0,0.821428584,0.5,1250.0,1352.35,1.22376,-10.137,0.263,10.89264,0.88,-6.778,1.75,126.0,5.47,5.5,2244.0
1335.0,9500.0,0.002,0.0002,0.0016,0.0001,0.0002,0.031,0.007,0.18,0.001,0.0017,0.007,0.043,0.0046,0.72,0.0005,0.0006,1140.0,878.6063,684.35486,2.799999,1697.344,118.563,850.0,0.821428508,0.5,308.0,1329.721,1.225313,-16.227,-39.96,-28.07135,0.89,-5.877,1.75,128.0,5.89,5.93,2124.0
1335.0,9500.0,0.002,0.0001,0.0019,0.0001,0.0002,0.034,0.007,0.24,0.001,0.0013,0.007,0.045,0.005,0.693,0.0005,0.0007,1140.0,876.779,681.2984,2.8000002,1705.363,103.026,848.0,0.821428584,0.5,153.0,947.363,1.20151,-8.181,2.21,10.16776,1.61,-7.393,1.75,121.0,5.71,5.71,2109.0
1335.0,9500.0,0.002,0.0002,0.0015,0.0001,0.0002,0.025,0.008,0.25,0.001,0.0014,0.007,0.047,0.0044,0.717,0.0005,0.0008,1140.0,863.8768,677.84155,2.8000007,1699.042,102.538,849.0,0.821428616,0.5,1250.0,1303.032,1.227902,-11.499,-4.326,3.178335,1.65,-7.531,1.74,126.0,5.66,5.66,1979.0
1335.0,9500.0,0.002,0.0001,0.0022,0.0001,0.0003,0.029,0.007,0.21,0.001,0.0015,0.007,0.049,0.0047,0.72,0.0007,0.0005,1120.0,845.88214,674.23706,2.7999976,1700.245,116.215,848.0,0.821428418,0.5,1250.0,1330.548,1.214188,-16.601,-38.946,-29.23882,0.89,-5.878,1.74,129.0,6.09,6.1,1916.0
1335.0,9500.0,0.002,0.0001,0.0022,0.0001,0.0003,0.029,0.007,0.21,0.001,0.0015,0.007,0.049,0.0047,0.72,0.0007,0.0005,1120.0,844.55426,668.05383,2.7999992,1696.345,115.974,842.0,0.82142852,0.5,308.0,1333.857,1.214965,-16.65,-39.961,-29.01927,0.84,-5.878,1.73,124.0,5.96,5.96,1887.0
1335.0,9200.0,0.002,0.0001,0.0019,0.0001,0.0003,0.023,0.006,0.21,0.001,0.0014,0.007,0.05,0.0045,0.702,0.0006,0.0004,1120.0,849.7566,669.1664,2.799998,1717.251,0.0,0.0,0.821428444,0.5,1250.0,971.618,0.0,0.0,0.0,0.0,0.85,0.0,1.75,124.0,5.82,5.86,2184.0
1335.0,9500.0,0.003,0.0001,0.0022,0.0002,0.0002,0.026,0.007,0.19,0.001,0.0025,0.007,0.044,0.0049,0.695,0.0006,0.0003,1120.0,850.0999,674.4261,2.7999978,948.57,100.284,843.0,0.821428431,0.5,1250.0,878.879,1.235885,-17.972,-38.543,-31.48465,0.89,-6.178,1.74,130.0,5.75,5.76,1972.0
1335.0,9500.0,0.002,0.0001,0.0022,0.0001,0.0003,0.029,0.007,0.21,0.001,0.0015,0.007,0.049,0.0047,0.72,0.0007,0.0005,1120.0,849.3101,674.1677,2.7999985,948.198,98.617,843.0,0.821428476,0.5,1250.0,1006.904,1.240224,-17.777,-39.443,-32.63419,0.82,-6.294,1.73,131.0,5.73,5.73,1901.0
1335.0,9500.0,0.002,0.0001,0.0022,0.0001,0.0003,0.029,0.007,0.21,0.001,0.0015,0.007,0.049,0.0047,0.72,0.0007,0.0005,1120.0,848.3127,677.2926,2.7999983,1699.526,116.442,848.0,0.821428463,0.5,1250.0,300.841,1.202719,-16.595,-39.961,-28.56559,0.85,-5.907,1.74,127.0,5.98,5.98,1948.0
1335.0,9500.0,0.002,0.0001,0.0019,0.0001,0.0003,0.023,0.006,0.21,0.001,0.0014,0.007,0.05,0.0045,0.702,0.0006,0.0004,1120.0,849.79846,678.1145,2.7999976,1051.3,106.008,849.0,0.821428418,0.5,1250.0,1330.728,1.246702,-15.673,-5.186,-0.7701035,0.72,-6.509,1.75,131.0,5.31,5.37,2285.0
1335.0,9500.0,0.003,0.0001,0.0022,0.0002,0.0002,0.026,0.007,0.19,0.001,0.0025,0.007,0.044,0.0049,0.695,0.0006,0.0003,1120.0,851.5821,676.93896,2.7999978,1078.247,108.14,850.0,0.821428431,0.5,1250.0,1420.869,1.224024,-16.664,-10.655,-10.47785,0.75,-6.502,1.74,127.0,5.81,5.84,2071.0
1335.0,9500.0,0.002,0.0001,0.0019,0.0001,0.0003,0.023,0.006,0.21,0.001,0.0014,0.007,0.05,0.0045,0.702,0.0006,0.0004,1120.0,848.87885,676.829,2.799998,1052.808,108.12,850.0,0.821428444,0.5,1250.0,1198.064,1.244011,-16.085,-8.307,-6.265668,0.7,-6.499,1.75,124.0,5.26,5.27,2231.0
1335.0,9500.0,0.002,0.0001,0.0022,0.0001,0.0003,0.029,0.007,0.21,0.001,0.0015,0.007,0.049,0.0047,0.72,0.0007,0.0005,1120.0,849.58997,678.8494,2.8000002,1047.143,103.949,848.0,0.821428584,0.5,1250.0,1317.026,1.252921,-17.73,-2.192,6.295444,0.67,-6.446,1.73,133.0,5.83,5.86,1929.0
1335.0,9500.0,0.003,0.0001,0.0022,0.0002,0.0002,0.026,0.007,0.19,0.001,0.0025,0.007,0.044,0.0049,0.695,0.0006,0.0003,1120.0,852.79956,670.2451,2.7999985,1069.919,102.31,842.0,0.821428476,0.5,1250.0,1392.766,1.260305,-16.925,-38.204,-30.45718,0.86,-6.228,1.74,128.0,5.74,5.75,2089.0
1335.0,9500.0,0.002,0.0001,0.0022,0.0001,0.0003,0.029,0.007,0.21,0.001,0.0015,0.007,0.049,0.0047,0.72,0.0007,0.0005,1120.0,846.47504,677.0863,2.7999992,1691.512,107.275,849.0,0.82142852,0.5,1250.0,918.42,1.221768,-16.15,-38.448,-31.47703,0.89,-6.337,1.73,127.0,5.67,5.69,1866.0
1335.0,9500.0,0.003,0.0001,0.0022,0.0002,0.0002,0.026,0.007,0.19,0.001,0.0025,0.007,0.044,0.0049,0.695,0.0006,0.0003,1120.0,846.07526,678.19775,2.7999973,1066.372,110.138,842.0,0.821428399,0.5,1230.0,1089.12,1.218209,-15.544,-39.208,-27.19362,0.78,-6.313,1.74,123.0,5.53,5.53,1973.0
1335.0,9500.0,0.003,0.0001,0.0022,0.0002,0.0002,0.026,0.007,0.19,0.001,0.0025,0.007,0.044,0.0049,0.695,0.0006,0.0003,1120.0,855.4078,675.27747,2.7999973,1078.316,108.248,843.0,0.821428399,0.5,1250.0,1421.1,1.216274,-17.123,-38.254,-30.02009,0.86,-6.217,1.74,124.0,5.9,5.9,2032.0
1335.0,9500.0,0.003,0.0001,0.0022,0.0002,0.0002,0.026,0.007,0.19,0.001,0.0025,0.007,0.044,0.0049,0.695,0.0006,0.0003,1120.0,849.3255,676.285,2.7999997,1059.577,111.027,842.0,0.821428552,0.5,1230.0,1358.171,1.22033,-16.628,-39.42,-26.96529,0.89,-6.16,1.73,127.0,5.78,5.8,1923.0
1335.0,9500.0,0.003,0.0001,0.0022,0.0002,0.0002,0.026,0.007,0.19,0.001,0.0025,0.007,0.044,0.0049,0.695,0.0006,0.0003,1120.0,851.5227,679.2777,2.7999978,1069.342,111.582,847.0,0.821428431,0.5,1230.0,1398.167,1.237038,-16.683,-39.96,-28.63993,0.82,-6.166,1.75,124.0,5.49,5.49,1963.0
1335.0,9500.0,0.002,0.0001,0.0019,0.0001,0.0003,0.023,0.006,0.21,0.001,0.0014,0.007,0.05,0.0045,0.702,0.0006,0.0004,1120.0,855.4391,678.58374,2.7999973,1071.236,112.16,849.0,0.821428399,0.5,1230.0,1043.136,1.243422,-15.514,-39.96,-27.34015,0.8,-6.384,1.74,124.0,5.51,5.51,2076.0
1335.0,9500.0,0.002,0.0001,0.0019,0.0001,0.0003,0.023,0.006,0.21,0.001,0.0014,0.007,0.05,0.0045,0.702,0.0006,0.0004,1120.0,848.1744,679.33,2.7999985,1682.984,111.268,848.0,0.821428476,0.5,1230.0,1068.407,1.245388,-16.469,-39.96,-28.61488,0.87,-6.388,1.74,126.0,5.51,5.52,1999.0
1335.0,9500.0,0.002,0.0001,0.0019,0.0001,0.0003,0.023,0.006,0.21,0.001,0.0014,0.007,0.05,0.0045,0.702,0.0006,0.0004,1120.0,851.20886,678.70886,2.7999976,1690.746,108.055,841.0,0.821428418,0.5,1250.0,999.338,1.236988,-16.915,-38.583,-30.64099,0.89,-6.22,1.74,127.0,5.39,5.4,2130.0
1335.0,9500.0,0.002,0.0001,0.0019,0.0001,0.0003,0.023,0.006,0.21,0.001,0.0014,0.007,0.05,0.0045,0.702,0.0006,0.0004,1120.0,857.34644,676.6174,2.7999976,1687.284,109.0,851.0,0.821428418,0.5,1230.0,1218.994,1.22938,-16.454,-39.96,-28.62388,0.76,-6.286,1.74,126.0,5.63,5.63,2032.0
1335.0,9500.0,0.002,0.0001,0.0019,0.0001,0.0003,0.023,0.006,0.21,0.001,0.0014,0.007,0.05,0.0045,0.702,0.0006,0.0004,1120.0,848.5412,673.23254,2.799999,1692.816,110.302,851.0,0.821428508,0.5,1230.0,990.938,1.218183,-16.22,-39.96,-27.64611,0.82,-6.387,1.74,123.0,5.46,5.46,2069.0
1300.0,9450.0,0.511,0.0004,0.002,0.002,0.0003,0.02,0.019,0.3,0.001,0.0014,0.007,0.018,0.003,2.627,0.001,0.0012,1120.0,866.1724,687.1281,2.5999966,1678.925,68.953,843.0,0.807692056,0.5,1200.0,4022.376,1.183838,-39.96,-39.96,-19.36012,1.3,-6.207,1.68,205.0,2.81,2.81,1068.0
1300.0,9380.0,0.511,0.0004,0.002,0.002,0.0003,0.02,0.019,0.3,0.001,0.0014,0.007,0.018,0.003,2.627,0.001,0.0012,1120.0,875.83026,684.071,2.5999975,933.121,68.428,846.0,0.807692123,0.5,1200.0,962.35,1.176774,-38.305,-39.96,-19.17427,1.4,-6.211,1.69,202.0,2.72,2.72,1144.0
1300.0,9430.0,0.511,0.0004,0.002,0.002,0.0003,0.02,0.019,0.3,0.001,0.0014,0.007,0.018,0.003,2.627,0.001,0.0012,1120.0,865.89746,684.7045,2.5999975,941.465,68.442,847.0,0.807692123,0.5,1200.0,986.919,1.1923,-39.221,-39.96,-17.8713,1.3,-6.198,1.68,205.0,2.69,2.69,1099.0
1300.0,9600.0,0.511,0.0004,0.002,0.002,0.0003,0.02,0.019,0.3,0.001,0.0014,0.007,0.018,0.003,2.627,0.001,0.0012,1120.0,873.8997,686.77466,2.599997,1674.388,85.86,841.0,0.807692086,0.5,1215.0,3998.481,1.21043,-29.067,-39.96,-34.23811,5.71,-7.987,1.67,202.0,2.91,2.91,1026.0
1300.0,9500.0,0.511,0.0004,0.002,0.002,0.0003,0.02,0.019,0.3,0.001,0.0014,0.007,0.018,0.003,2.627,0.001,0.0012,1120.0,876.2129,682.24066,2.5999978,1664.573,71.357,847.0,0.807692145,0.5,1190.0,3947.002,1.209854,-33.262,-39.397,-27.72155,0.89,-6.721,1.68,203.0,2.8,2.8,1049.0
1300.0,9500.0,0.511,0.0004,0.002,0.002,0.0003,0.02,0.019,0.3,0.001,0.0014,0.007,0.018,0.003,2.627,0.001,0.0012,1120.0,871.0934,684.386,2.6000001,950.2,67.288,843.0,0.807692315,0.5,1200.0,1012.876,1.182759,-39.665,-39.96,-17.43716,1.3,-6.187,1.69,203.0,2.79,2.79,1138.0
1300.0,7400.0,0.511,0.0004,0.002,0.002,0.0003,0.02,0.019,0.3,0.001,0.0014,0.007,0.018,0.003,2.627,0.001,0.0012,1120.0,875.1973,686.7323,2.5999987,1503.766,65.02,846.0,0.807692212,0.5,1200.0,3146.697,1.179004,-38.941,-39.96,-16.66514,0.77,-6.206,1.68,199.0,2.75,2.75,1045.0
1300.0,9500.0,0.27,0.0003,0.0022,0.0001,0.0004,0.02,0.012,0.4,0.001,0.0026,0.007,0.046,0.0052,1.632,0.0013,0.001,1120.0,874.3639,596.0547,2.6999953,1031.155,91.091,851.0,0.814814492,0.5,1205.0,1264.83,1.220154,-18.524,-12.783,-22.38979,0.81,-6.582,1.73,160.0,3.65,3.65,1799.0
1300.0,7300.0,0.27,0.0003,0.0022,0.0001,0.0004,0.02,0.012,0.4,0.001,0.0026,0.007,0.046,0.0052,1.632,0.0013,0.001,1120.0,873.024,614.81305,2.6999967,1121.696,81.95,842.0,0.814814588,0.5,1205.0,1571.014,1.236076,-22.233,-39.965,-27.34857,0.75,-6.994,1.71,155.0,3.59,3.6,1673.0
1300.0,7150.0,0.27,0.0003,0.0022,0.0001,0.0004,0.02,0.012,0.4,0.001,0.0026,0.007,0.046,0.0052,1.632,0.0013,0.001,1120.0,871.8329,620.80255,2.6999989,1097.234,92.667,846.0,0.814814739,0.5,1205.0,1485.75,1.213737,-17.994,-25.268,-25.83298,0.81,-7.163,1.73,160.0,3.5,3.51,1791.0
1300.0,9500.0,0.27,0.0003,0.0022,0.0001,0.0004,0.02,0.012,0.4,0.001,0.0026,0.007,0.046,0.0052,1.632,0.0013,0.001,1120.0,880.33344,624.18665,2.6999998,1071.285,92.848,843.0,0.814814801,0.5,1205.0,1397.359,1.252261,-19.355,-20.408,-24.08868,0.75,-6.339,1.72,161.0,3.67,3.69,1650.0
1300.0,9480.0,0.27,0.0003,0.0022,0.0001,0.0004,0.02,0.012,0.4,0.001,0.0026,0.007,0.046,0.0052,1.632,0.0013,0.001,1120.0,882.08887,622.9091,2.699999,1677.174,78.88,848.0,0.75925917,0.65,1210.0,3087.036,-99.0,-99.0,-99.0,-31.92385,1.2,-6.637,1.72,157.0,4.79,4.79,1574.0
1300.0,9450.0,0.261,0.0003,0.0027,0.0001,0.0002,0.02,0.012,0.4,0.001,0.0016,0.007,0.039,0.0058,1.602,0.0012,0.0008,1120.0,881.90076,622.8145,2.6999998,1079.552,90.413,843.0,0.814814801,0.5,1205.0,1425.29,1.227633,-18.961,-16.805,-22.8688,0.81,-6.509,1.72,155.0,3.68,3.68,1633.0
1300.0,9500.0,0.3,0.0003,0.0011,0.0002,0.0004,0.018,0.012,0.31,0.001,0.0016,0.007,0.033,0.007,1.65,0.0014,0.0007,1120.0,875.5376,595.736,2.700002,1665.494,87.356,841.0,0.814814952,0.5,1225.0,3951.821,1.205695,-27.028,-39.96,-27.36013,1.5,-7.572,1.72,157.0,4.37,4.37,1633.0
1300.0,9100.0,0.27,0.0003,0.0022,0.0001,0.0004,0.02,0.012,0.4,0.001,0.0026,0.007,0.046,0.0052,1.632,0.0013,0.001,1120.0,862.7297,618.53015,2.700003,1058.223,92.895,846.0,0.814815021,0.5,1205.0,1353.669,1.231792,-17.472,-22.958,-25.07004,0.83,-6.991,1.73,159.0,3.38,3.38,1827.0
1300.0,9500.0,0.261,0.0003,0.0027,0.0001,0.0002,0.02,0.012,0.4,0.001,0.0016,0.007,0.039,0.0058,1.602,0.0012,0.0008,1120.0,873.7346,620.94037,2.700001,932.894,78.459,843.0,0.759259348,0.65,1200.0,739.756,1.225859,-20.138,-5.436,3.934315,0.63,-6.486,1.7,152.0,4.5,4.5,1327.0
1300.0,9450.0,0.3,0.0003,0.0011,0.0002,0.0004,0.018,0.012,0.31,0.001,0.0016,0.007,0.033,0.007,1.65,0.0014,0.0007,1120.0,881.31635,622.8139,2.700001,1697.803,78.702,850.0,0.759259348,0.65,1200.0,3171.163,-99.0,-20.563,-99.0,-98.99991,5.53,-8.415,1.7,158.0,4.61,4.62,1385.0
1300.0,9450.0,0.3,0.0003,0.0011,0.0002,0.0004,0.018,0.012,0.31,0.001,0.0016,0.007,0.033,0.007,1.65,0.0014,0.0007,1120.0,868.1385,615.1886,2.700002,925.883,74.824,848.0,0.759259438,0.65,1200.0,724.011,1.225148,-22.017,-6.189,0.6251386,0.83,-6.505,1.69,156.0,4.66,4.66,1343.0
1300.0,9450.0,0.3,0.0003,0.0011,0.0002,0.0004,0.018,0.012,0.31,0.001,0.0016,0.007,0.033,0.007,1.65,0.0014,0.0007,1120.0,871.8305,618.39777,2.7000003,942.636,72.626,851.0,0.759259286,0.65,1200.0,761.834,1.220582,-16.844,-10.965,-13.96983,0.77,-6.481,1.7,156.0,4.72,4.73,1327.0
1300.0,9450.0,0.3,0.0003,0.0011,0.0002,0.0004,0.018,0.012,0.31,0.001,0.0016,0.007,0.033,0.007,1.65,0.0014,0.0007,1120.0,877.94257,620.1145,2.7000017,1046.583,74.611,848.0,0.759259411,0.65,1200.0,1011.681,1.2349,-17.09,-10.23,-14.38144,0.8,-6.515,1.7,154.0,4.86,4.89,1423.0
1300.0,9100.0,0.27,0.0003,0.0022,0.0001,0.0004,0.02,0.012,0.4,0.001,0.0026,0.007,0.046,0.0052,1.632,0.0013,0.001,1120.0,863.2362,614.8961,2.700003,1036.372,79.002,841.0,0.759259527,0.65,1200.0,985.981,1.229536,-16.432,-14.914,-19.63537,0.85,-6.46,1.71,153.0,4.23,4.23,1479.0
1300.0,9450.0,0.3,0.0003,0.0011,0.0002,0.0004,0.018,0.012,0.31,0.001,0.0016,0.007,0.033,0.007,1.65,0.0014,0.0007,1120.0,864.38495,620.8083,2.700002,1069.588,74.216,843.0,0.759259438,0.65,1200.0,1070.502,1.207352,-19.023,-26.669,-25.88783,0.85,-7.18,1.68,163.0,4.28,4.28,1216.0
1300.0,7300.0,0.27,0.0003,0.0022,0.0001,0.0004,0.02,0.012,0.4,0.001,0.0026,0.007,0.046,0.0052,1.632,0.0013,0.001,1120.0,866.7131,621.5971,2.7000015,1509.801,78.312,846.0,0.759259393,0.65,1205.0,2442.509,-99.0,-16.892,-99.0,-98.99991,5.6,-8.008,1.7,158.0,4.38,4.39,1358.0
1300.0,9500.0,0.3,0.0003,0.0011,0.0002,0.0004,0.018,0.012,0.31,0.001,0.0016,0.007,0.033,0.007,1.65,0.0014,0.0007,1120.0,869.15924,621.63184,2.7000017,1715.375,78.504,844.0,0.759259411,0.65,1215.0,3243.63,-99.0,-16.909,-99.0,-98.99991,5.5,-8.109,1.69,155.0,4.7,4.7,1230.0
1300.0,9100.0,0.27,0.0003,0.0022,0.0001,0.0004,0.02,0.012,0.4,0.001,0.0026,0.007,0.046,0.0052,1.632,0.0013,0.001,1120.0,868.1684,622.30585,2.7000017,1677.298,78.341,847.0,0.759259411,0.65,1205.0,3087.541,-99.0,-17.323,-99.0,-98.99991,5.7,-7.993,1.69,153.0,4.3,4.3,1274.0
1300.0,9500.0,0.261,0.0003,0.0027,0.0001,0.0002,0.02,0.012,0.4,0.001,0.0016,0.007,0.039,0.0058,1.602,0.0012,0.0008,1120.0,876.94336,621.68854,2.7000008,1697.857,78.391,850.0,0.759259331,0.65,1205.0,3171.383,-99.0,-16.465,-99.0,-98.99991,5.6,-7.996,1.69,152.0,4.67,4.67,1317.0
1300.0,9500.0,0.261,0.0003,0.0027,0.0001,0.0002,0.02,0.012,0.4,0.001,0.0016,0.007,0.039,0.0058,1.602,0.0012,0.0008,1120.0,867.51306,620.0537,2.700002,1708.086,78.37,852.0,0.759259438,0.65,1215.0,3213.479,-99.0,-16.773,-99.0,-98.99991,5.7,-8.004,1.69,149.0,4.65,4.65,1241.0
1300.0,9450.0,0.261,0.0003,0.0027,0.0001,0.0002,0.02,0.012,0.4,0.001,0.0016,0.007,0.039,0.0058,1.602,0.0012,0.0008,1120.0,866.3228,618.6204,2.7000015,1702.051,78.396,842.0,0.759259393,0.65,1215.0,3188.613,-99.0,-18.561,-99.0,-98.99991,5.7,-8.007,1.69,150.0,4.49,4.55,1204.0
1300.0,9450.0,0.3,0.0003,0.0011,0.0002,0.0004,0.018,0.012,0.31,0.001,0.0016,0.007,0.033,0.007,1.65,0.0014,0.0007,1120.0,878.22815,619.4841,2.700001,1663.029,78.359,842.0,0.759259348,0.65,1205.0,3029.948,-99.0,-18.527,-99.0,-98.99991,5.7,-8.003,1.69,156.0,4.68,4.68,1236.0
1300.0,9450.0,0.261,0.0003,0.0027,0.0001,0.0002,0.02,0.012,0.4,0.001,0.0016,0.007,0.039,0.0058,1.602,0.0012,0.0008,1120.0,868.76764,619.1603,2.700002,1703.457,78.425,844.0,0.759259438,0.65,1215.0,3194.397,-99.0,-17.486,-99.0,-98.99991,5.7,-8.006,1.69,149.0,4.57,4.59,1261.0
1300.0,9500.0,0.261,0.0003,0.0027,0.0001,0.0002,0.02,0.012,0.4,0.001,0.0016,0.007,0.039,0.0058,1.602,0.0012,0.0008,1120.0,865.6443,618.8841,2.7000024,1711.805,78.536,845.0,0.759259473,0.65,1215.0,3228.849,-99.0,-17.123,-99.0,-98.99991,5.6,-8.004,1.68,150.0,4.44,4.45,1198.0
1300.0,9500.0,0.261,0.0003,0.0027,0.0001,0.0002,0.02,0.012,0.4,0.001,0.0016,0.007,0.039,0.0058,1.602,0.0012,0.0008,1120.0,867.765,621.98834,2.700002,1712.514,78.64,844.0,0.759259438,0.65,1215.0,3231.779,-99.0,-16.09,-99.0,-98.99991,5.6,-7.989,1.68,151.0,4.51,4.51,1207.0
1240.0,9500.0,0.234,0.0001,0.001,0.001,0.0001,0.02,0.006,0.2,0.0007,0.0023,0.008,0.068,0.0046,0.663,0.0012,0.0001,1120.0,883.64417,656.7821,2.8000026,1716.405,104.054,845.0,0.821428737,0.5,288.9,1340.027,1.18261,-15.751,-4.727,2.380547,1.7,-6.586,1.73,135.0,4.88,4.88,2029.0
1240.0,9500.0,0.23,0.0001,0.003,0.0025,0.0001,0.018,0.006,0.2,0.0005,0.0028,0.007,0.071,0.006,0.69,0.0013,0.0003,1120.0,885.865,666.48627,2.800001,1725.706,102.985,849.0,0.821428635,0.5,288.9,1319.523,1.209243,-16.125,-5.064,1.760992,1.6,-6.597,1.74,136.0,4.9,4.9,2100.0
1240.0,9500.0,0.234,0.0001,0.001,0.001,0.0001,0.02,0.006,0.2,0.0007,0.0023,0.008,0.068,0.0046,0.663,0.0012,0.0001,1120.0,900.8788,681.995,2.8000004,1722.983,103.197,841.0,0.821428597,0.5,387.0,996.681,1.220369,-19.301,-4.288,5.977055,1.65,-6.978,1.74,127.0,4.97,4.97,2189.0
1240.0,9500.0,0.234,0.0001,0.001,0.001,0.0001,0.02,0.006,0.2,0.0007,0.0023,0.008,0.068,0.0046,0.663,0.0012,0.0001,1120.0,880.6163,652.5041,2.7999992,1724.391,103.731,847.0,0.82142852,0.5,288.9,1338.263,1.195507,-15.758,-4.659,3.043144,1.7,-6.542,1.74,133.0,4.73,4.73,2198.0
1240.0,7400.0,0.232,0.0001,0.0011,0.0025,0.0001,0.02,0.006,0.2,0.0004,0.0023,0.007,0.068,0.0045,0.669,0.001,0.0004,1120.0,886.54626,682.0558,2.7999992,1521.234,94.836,849.0,0.82142852,0.5,269.0,955.14,1.209617,-14.276,0.62,10.24613,1.78,-7.038,1.73,130.0,4.82,4.85,1920.0
1240.0,9500.0,0.232,0.0001,0.0011,0.0025,0.0001,0.02,0.006,0.2,0.0004,0.0023,0.007,0.068,0.0045,0.669,0.001,0.0004,1120.0,901.03766,687.9802,2.8000016,1728.401,97.182,850.0,0.821428673,0.5,288.9,1311.366,1.220821,-18.858,-14.748,-2.065768,1.7,-7.01,1.74,131.0,4.98,4.98,2155.0
1240.0,9500.0,0.23,0.0001,0.003,0.0025,0.0001,0.018,0.006,0.2,0.0005,0.0028,0.007,0.071,0.006,0.69,0.0013,0.0003,1120.0,888.86053,683.0817,2.800002,1722.043,106.074,848.0,0.821428699,0.5,288.9,1333.854,1.196122,-16.106,-5.661,0.9591663,1.7,-6.664,1.74,133.0,4.64,4.64,2110.0
1240.0,9500.0,0.232,0.0001,0.0011,0.0025,0.0001,0.02,0.006,0.2,0.0004,0.0023,0.007,0.068,0.0045,0.669,0.001,0.0004,1120.0,888.1253,676.8685,2.800001,1712.521,102.847,851.0,0.821428635,0.5,288.9,1309.602,1.231367,-20.38,-12.951,-2.085661,1.69,-7.204,1.73,127.0,4.74,4.74,2010.0
1240.0,9500.0,0.257,0.0001,0.0017,0.001,0.0001,0.02,0.006,0.24,0.0006,0.0017,0.007,0.074,0.0046,0.726,0.0009,0.0004,1120.0,900.0652,682.74225,2.8000016,1726.087,102.336,849.0,0.821428673,0.5,288.9,1340.468,1.201252,-18.715,-6.914,6.373004,1.5,-6.753,1.75,134.0,4.86,4.88,2265.0
1240.0,9500.0,0.23,0.0001,0.003,0.0025,0.0001,0.018,0.006,0.2,0.0005,0.0028,0.007,0.071,0.006,0.69,0.0013,0.0003,1120.0,886.56885,676.3738,2.8000033,1725.991,102.988,842.0,0.821428782,0.5,288.9,1343.113,1.225332,-12.854,-1.831,5.134176,1.6,-6.988,1.73,132.0,4.84,4.84,1941.0
1240.0,9500.0,0.257,0.0001,0.0017,0.001,0.0001,0.02,0.006,0.24,0.0006,0.0017,0.007,0.074,0.0046,0.726,0.0009,0.0004,1120.0,886.076,676.17847,2.8000014,1721.683,105.958,849.0,0.821428661,0.5,288.9,1342.673,1.234845,-16.992,-4.7,2.618288,1.6,-6.681,1.74,135.0,4.62,4.69,2142.0
1240.0,7400.0,0.232,0.0001,0.0011,0.0025,0.0001,0.02,0.006,0.2,0.0004,0.0023,0.007,0.068,0.0045,0.669,0.001,0.0004,1120.0,900.1818,685.50336,2.800001,1531.268,102.92,851.0,0.821428635,0.5,288.9,1536.247,1.230937,-12.907,-1.082,3.235894,1.7,-6.985,1.74,128.0,4.86,4.86,2093.0
1240.0,9500.0,0.257,0.0001,0.0017,0.001,0.0001,0.02,0.006,0.24,0.0006,0.0017,0.007,0.074,0.0046,0.726,0.0009,0.0004,1120.0,887.6669,682.0937,2.8000033,1722.517,103.027,840.0,0.821428782,0.5,288.9,1338.263,1.194696,-13.52,-1.659,6.73487,1.6,-6.837,1.74,132.0,4.73,4.74,2129.0
1240.0,9500.0,0.234,0.0001,0.001,0.001,0.0001,0.02,0.006,0.2,0.0007,0.0023,0.008,0.068,0.0046,0.663,0.0012,0.0001,1120.0,885.6986,682.516,2.8000011,1721.757,104.0,851.0,0.821428642,0.5,288.9,1343.554,1.220037,-18.135,-4.327,7.305825,1.7,-6.752,1.74,130.0,4.79,4.8,2153.0
1240.0,7400.0,0.232,0.0001,0.0011,0.0025,0.0001,0.02,0.006,0.2,0.0004,0.0023,0.007,0.068,0.0045,0.669,0.001,0.0004,1120.0,894.1601,681.37897,2.8000026,1528.495,102.881,844.0,0.821428737,0.5,288.9,1520.373,1.238313,-20.601,-9.423,2.506818,1.77,-7.493,1.74,126.0,5.02,5.02,2050.0
1240.0,9500.0,0.23,0.0001,0.003,0.0025,0.0001,0.018,0.006,0.2,0.0005,0.0028,0.007,0.071,0.006,0.69,0.0013,0.0003,1120.0,883.1909,680.33136,2.8000038,1737.631,0.0,0.0,0.821428814,0.5,288.9,1332.09,0.0,0.0,0.0,0.0,1.5,0.0,1.73,132.0,4.75,4.75,2017.0
1240.0,9500.0,0.23,0.0001,0.003,0.0025,0.0001,0.018,0.006,0.2,0.0005,0.0028,0.007,0.071,0.006,0.69,0.0013,0.0003,1120.0,887.8024,681.51074,2.800002,1720.134,106.239,841.0,0.821428699,0.5,288.9,1343.554,1.2201,-17.052,-6.188,1.353615,1.8,-6.575,1.74,133.0,4.84,4.84,2177.0
1240.0,9500.0,0.257,0.0001,0.0017,0.001,0.0001,0.02,0.006,0.24,0.0006,0.0017,0.007,0.074,0.0046,0.726,0.0009,0.0004,1120.0,889.6126,679.65857,2.8000035,1714.07,103.05,841.0,0.821428795,0.5,288.9,1320.184,1.187684,-13.768,-1.733,6.233539,1.6,-6.93,1.74,134.0,4.93,4.94,2136.0
1240.0,9500.0,0.23,0.0001,0.003,0.0025,0.0001,0.018,0.006,0.2,0.0005,0.0028,0.007,0.071,0.006,0.69,0.0013,0.0003,1120.0,884.1297,678.22626,2.8000045,1727.766,106.166,848.0,0.821428858,0.5,288.9,1340.468,1.215732,-16.804,-5.997,1.929018,1.8,-6.75,1.74,131.0,4.7,4.71,2163.0
1240.0,9500.0,0.257,0.0001,0.0017,0.001,0.0001,0.02,0.006,0.24,0.0006,0.0017,0.007,0.074,0.0046,0.726,0.0009,0.0004,1120.0,890.8069,679.69073,2.8000038,1715.132,102.947,842.0,0.821428814,0.5,288.9,1323.271,1.19568,-13.106,-0.715,8.102257,1.7,-6.909,1.74,134.0,4.72,4.72,2154.0
1240.0,9500.0,0.257,0.0001,0.0017,0.001,0.0001,0.02,0.006,0.24,0.0006,0.0017,0.007,0.074,0.0046,0.726,0.0009,0.0004,1120.0,893.2637,676.5166,2.8000014,1724.946,105.996,848.0,0.821428661,0.5,288.9,1292.846,1.212207,-17.456,-3.714,5.80549,1.7,-6.664,1.74,132.0,4.99,5.0,2165.0
1240.0,9500.0,0.234,0.0001,0.001,0.001,0.0001,0.02,0.006,0.2,0.0007,0.0023,0.008,0.068,0.0046,0.663,0.0012,0.0001,1120.0,883.9998,679.7257,2.8000023,1704.135,102.992,851.0,0.821428718,0.5,387.0,861.107,1.22836,-19.706,-6.073,4.390182,1.76,-7.182,1.73,127.0,4.96,4.96,2018.0
1240.0,9500.0,0.232,0.0001,0.0011,0.0025,0.0001,0.02,0.006,0.2,0.0004,0.0023,0.007,0.068,0.0045,0.669,0.001,0.0004,1120.0,892.00665,680.442,2.800002,1724.599,105.146,840.0,0.821428699,0.5,387.0,995.189,1.209232,-15.629,-6.002,0.2734117,1.5,-6.406,1.73,131.0,4.92,4.92,1912.0
1240.0,9500.0,0.234,0.0001,0.001,0.001,0.0001,0.02,0.006,0.2,0.0007,0.0023,0.008,0.068,0.0046,0.663,0.0012,0.0001,1120.0,892.1025,677.12823,2.8000026,1694.279,102.21,842.0,0.821428737,0.5,1170.0,4103.73,1.211653,-20.395,-39.961,-29.4312,1.5,-6.601,1.76,126.0,5.38,5.4,2289.0
1240.0,9500.0,0.232,0.0001,0.0011,0.0025,0.0001,0.02,0.006,0.2,0.0004,0.0023,0.007,0.068,0.0045,0.669,0.001,0.0004,1120.0,884.6321,680.3335,2.800003,1700.297,102.201,850.0,0.821428763,0.5,1170.0,4135.823,1.230102,-19.768,-39.961,-27.00657,1.45,-6.726,1.75,124.0,5.31,5.31,2278.0
1265.0,9730.0,0.229,0.0001,0.0015,0.0001,0.0002,0.02,0.007,0.27,0.001,0.001,0.008,0.072,0.004,0.565,0.001,0.0005,1095.0,880.0,673.0,2.78,1086.203,103.085,847.0,0.820143885,0.5,223.0,1230.253,1.230911,-22.874,-39.957,-23.08603,0.72,-6.207,1.72,135.0,5.8,5.8,1821.0
1265.0,9729.0,0.2,0.0001,0.0019,0.0001,0.0003,0.02,0.007,0.21,0.001,0.0018,0.007,0.071,0.004,0.54,0.001,0.0006,1094.0,909.0,678.0,2.8,1706.752,99.926,840.0,0.821428571,0.5,1220.0,4170.37,1.23624,-27.608,-39.838,-18.353,0.68,-6.181,1.73,125.0,6.0,6.0,1840.0
1265.0,9733.0,0.2,0.0001,0.0019,0.0001,0.0003,0.02,0.007,0.21,0.001,0.0018,0.007,0.071,0.004,0.54,0.001,0.0006,1095.0,915.0,677.0,2.8,1060.064,83.458,849.0,0.767857143,0.65,1200.0,1045.995,1.234329,-4.224,-36.94,-21.55499,0.83,-5.831,1.76,125.0,6.77,6.77,2253.0
1265.0,9732.0,0.2,0.0001,0.0019,0.0001,0.0003,0.02,0.007,0.21,0.001,0.0018,0.007,0.071,0.004,0.54,0.001,0.0006,1095.0,917.0,681.0,2.8,1058.224,83.413,850.0,0.767857143,0.65,1200.0,1041.286,1.232627,-9.19,-35.788,-20.46952,0.85,-5.889,1.76,125.0,6.79,6.79,2135.0
