Repository: Achyut-Krishna/JSW_Internship

# JSW_Internship
Property Prediction model using regression algorithms , this project is the part of my summer internship at JSW steel 2021  We were provided with raw data of 5135 rows and 45 columns which had to be cleaned first and later applied 5 different algorithms like KNN, Random Forest, ANN, Support Vector Regressor and Multiple Regressor to predict which gave the highest R2_score value and the least RMSE. Conclusion :- Random Forest was found to be relatively the best learner for this model and hence we deployed our machine learning model using html, css, flask.

File: final_data.csv (part 21 of 40)
Slab Width,Slab Length,AL,B,C,CA,NB,CR,CU,MN,MO,N,NI,P,S,SI,TI,V,Reheating Furnace Exit Temp,Finishing Temp,Coiling Temp,FM Exit Thickness,Coil Outr Dia,Avg line speed,weld pressure,Reduction Ratio,ACL-Thickness,ACL-Width,ACL-Length,O2 in Heating Element Furnace,Radiant Tube Furnace Dewpoint,After Tube Cooling Dewpoint,Rapid Jet Cooling Dewpoint,Coating Thickness,Drying Furnace Press,B50,Hardness,Coreloss-Before Aging,Coreloss After Aging,Permeability
1265.0,9730.0,0.2,0.0001,0.0019,0.0001,0.0003,0.02,0.007,0.21,0.001,0.0018,0.007,0.071,0.004,0.54,0.001,0.0006,1079.0,908.0,680.0,2.8,1065.07,82.188,844.0,0.767857143,0.65,1200.0,1058.851,1.228608,-24.71,-31.513,-16.2523,0.75,-5.844,1.76,129.0,6.69,6.69,2220.0
1265.0,9731.0,0.229,0.0001,0.0015,0.0001,0.0002,0.02,0.007,0.27,0.001,0.001,0.008,0.072,0.004,0.565,0.001,0.0005,1072.0,893.0,679.0,2.79,1696.953,91.073,841.0,0.82078853,0.5,1200.0,4117.979,1.237626,-25.686,-39.96,-33.89876,0.79,-6.458,1.73,126.0,5.68,5.68,1904.0
1265.0,8637.0,0.229,0.0001,0.0015,0.0001,0.0002,0.02,0.007,0.27,0.001,0.001,0.008,0.072,0.004,0.565,0.001,0.0005,1072.0,894.0,682.0,2.8,1039.024,100.681,848.0,0.821428571,0.5,1200.0,1290.419,1.194938,-24.402,-39.961,-23.18734,0.75,-6.48,1.72,128.0,5.47,5.47,1850.0
1265.0,9731.0,0.229,0.0001,0.0015,0.0001,0.0002,0.02,0.007,0.27,0.001,0.001,0.008,0.072,0.004,0.565,0.001,0.0005,1070.0,893.0,681.0,2.79,1689.503,100.758,843.0,0.82078853,0.5,1200.0,4078.348,1.182332,-23.763,-39.96,-22.823,0.68,-6.48,1.72,128.0,5.49,5.49,1823.0
1265.0,7771.0,0.229,0.0001,0.0015,0.0001,0.0002,0.02,0.007,0.27,0.001,0.001,0.008,0.072,0.004,0.565,0.001,0.0005,1038.0,875.0,678.0,2.8,970.203,102.85,841.0,0.821428571,0.5,1200.0,1073.214,1.169735,-19.596,-25.586,-16.49037,0.73,-6.421,1.72,129.0,5.49,5.49,1893.0
1265.0,8634.0,0.229,0.0001,0.0015,0.0001,0.0002,0.02,0.007,0.27,0.001,0.001,0.008,0.072,0.004,0.565,0.001,0.0005,1076.0,903.0,684.0,2.8,1032.864,102.753,841.0,0.821428571,0.5,1200.0,1270.374,1.206193,-23.166,-39.961,-21.51135,0.73,-6.462,1.73,129.0,5.22,5.22,1893.0
1265.0,8638.0,0.229,0.0001,0.0015,0.0001,0.0002,0.02,0.007,0.27,0.001,0.001,0.008,0.072,0.004,0.565,0.001,0.0005,1070.0,895.0,684.0,2.8,1042.346,98.245,849.0,0.821428571,0.5,1200.0,1301.28,1.171296,-25.538,-39.96,-23.88901,0.75,-6.364,1.72,126.0,5.4,5.4,1839.0
1265.0,8629.0,0.229,0.0001,0.0015,0.0001,0.0002,0.02,0.007,0.27,0.001,0.001,0.008,0.072,0.004,0.565,0.001,0.0005,1079.0,903.0,683.0,2.79,904.045,91.542,845.0,0.82078853,0.5,1200.0,878.443,1.183645,-33.239,-39.96,-25.89082,0.77,-6.606,1.74,128.0,5.62,5.62,2031.0
1180.0,9730.0,0.2378,0.0001,0.0017,0.0004,0.0007,0.0194,0.0097,0.2714,0.0015,0.0025,0.0082,0.0711,0.0039,0.5331,0.001,0.0002,1086.0,896.0,681.0,2.79,1710.311,99.518,845.0,0.82078853,0.5,1110.0,575.658,1.220217,-25.69,-39.96,-28.31616,0.82,-6.214,1.74,126.0,5.9,5.9,2016.0
1180.0,9730.0,0.2378,0.0001,0.0017,0.0004,0.0007,0.0194,0.0097,0.2714,0.0015,0.0025,0.0082,0.0711,0.0039,0.5331,0.001,0.0002,1079.0,887.0,681.0,2.79,1711.234,99.818,849.0,0.82078853,0.5,1110.0,1326.218,1.219261,-24.919,-39.96,-27.89822,0.88,-6.324,1.72,123.0,5.66,5.66,1728.0
1180.0,9730.0,0.2378,0.0001,0.0017,0.0004,0.0007,0.0194,0.0097,0.2714,0.0015,0.0025,0.0082,0.0711,0.0039,0.5331,0.001,0.0002,1084.0,893.0,683.0,2.8,1708.184,99.988,840.0,0.821428571,0.5,1110.0,1149.022,1.266347,-24.237,-39.96,-28.03302,0.87,-6.24,1.72,124.0,5.86,5.86,1732.0
1180.0,9730.0,0.25,0.0001,0.003,0.0004,0.0006,0.02,0.0101,0.2653,0.0014,0.0026,0.0085,0.0733,0.004,0.5427,0.001,0.0004,1074.0,890.0,681.0,2.79,1070.143,97.226,844.0,0.82078853,0.5,1110.0,1393.521,1.21985,-26.606,-39.96,-26.60725,0.7,-5.91,1.73,122.0,5.61,5.61,1810.0
1180.0,9730.0,0.25,0.0001,0.003,0.0003,0.0008,0.02,0.0099,0.2549,0.0017,0.0023,0.0082,0.0727,0.004,0.5462,0.001,0.0002,1083.0,891.0,682.0,2.79,1733.117,96.652,844.0,0.82078853,0.5,1100.0,1221.077,1.232637,-14.875,-39.96,-27.35689,0.88,-5.942,1.72,127.0,5.72,5.72,1689.0
1180.0,9730.0,0.25,0.0001,0.003,0.0003,0.0008,0.02,0.0099,0.2549,0.0017,0.0023,0.0082,0.0727,0.004,0.5462,0.001,0.0002,1077.0,884.0,678.0,2.8,1702.836,94.026,847.0,0.821428571,0.5,1100.0,1204.169,1.202788,-29.496,-37.801,-20.44975,0.75,-6.821,1.72,127.0,5.72,5.72,1729.0
1180.0,9730.0,0.25,0.0001,0.003,0.0003,0.0008,0.02,0.0099,0.2549,0.0017,0.0023,0.0082,0.0727,0.004,0.5462,0.001,0.0002,1082.0,888.0,681.0,2.8,1742.969,0.0,0.0,0.821428571,0.5,1100.0,4189.0,0.0,0.0,0.0,0.0,0.71,0.0,1.72,126.0,5.8,5.8,1713.0
1180.0,9730.0,0.25,0.0001,0.003,0.0004,0.0006,0.02,0.0101,0.2653,0.0014,0.0026,0.0085,0.0733,0.004,0.5427,0.001,0.0004,1072.0,887.0,680.0,2.79,967.714,100.99,841.0,0.82078853,0.5,1100.0,773.596,1.193082,-23.134,-38.026,-17.01277,0.84,-6.079,1.72,127.0,5.67,5.67,1764.0
1180.0,9730.0,0.25,0.0001,0.003,0.0004,0.0006,0.02,0.0101,0.2653,0.0014,0.0026,0.0085,0.0733,0.004,0.5427,0.001,0.0004,1075.0,880.0,681.0,2.79,1743.79,0.0,0.0,0.82078853,0.5,60.0,897.83,0.0,0.0,0.0,0.0,0.84,0.0,1.72,124.0,6.08,6.08,1665.0
1180.0,9730.0,0.25,0.0001,0.003,0.0004,0.0006,0.02,0.0101,0.2653,0.0014,0.0026,0.0085,0.0733,0.004,0.5427,0.001,0.0004,1073.0,886.0,679.0,2.79,1706.266,99.31,846.0,0.82078853,0.5,1100.0,911.639,1.223145,-22.711,-39.003,-15.48029,0.81,-6.182,1.72,128.0,5.72,5.72,1742.0
1180.0,9730.0,0.25,0.0001,0.003,0.0004,0.0006,0.02,0.0101,0.2653,0.0014,0.0026,0.0085,0.0733,0.004,0.5427,0.001,0.0004,1072.0,882.0,679.0,2.79,1704.274,92.991,843.0,0.82078853,0.5,60.0,999.049,1.231805,-24.203,-39.96,-27.56267,0.7,-5.959,1.72,123.0,5.97,5.97,1755.0
1180.0,9730.0,0.25,0.0001,0.003,0.0004,0.0006,0.02,0.0101,0.2653,0.0014,0.0026,0.0085,0.0733,0.004,0.5427,0.001,0.0004,1069.0,882.0,679.0,2.8,1699.333,102.794,849.0,0.821428571,0.5,1100.0,972.554,1.196801,-23.276,-37.265,-16.04309,0.84,-6.1,1.72,124.0,5.68,5.68,1737.0
1180.0,9730.0,0.25,0.0001,0.003,0.0004,0.0008,0.02,0.0098,0.2385,0.0017,0.0026,0.0082,0.0676,0.004,0.546,0.001,0.0002,1073.0,888.0,680.0,2.79,1721.201,100.727,849.0,0.82078853,0.5,1110.0,1222.93,1.197811,-23.069,-39.961,-27.42496,0.79,-6.597,1.72,124.0,6.5,6.5,1636.0
1180.0,9730.0,0.25,0.0001,0.003,0.0004,0.0008,0.02,0.0098,0.2385,0.0017,0.0026,0.0082,0.0676,0.004,0.546,0.001,0.0002,1080.0,897.0,680.0,2.79,1724.312,101.495,843.0,0.82078853,0.5,1110.0,4265.005,1.221073,-24.224,-39.96,-27.38984,0.82,-6.369,1.72,127.0,5.9,5.9,1710.0
1180.0,9730.0,0.25,0.0001,0.003,0.0004,0.0008,0.02,0.0098,0.2385,0.0017,0.0026,0.0082,0.0676,0.004,0.546,0.001,0.0002,1074.0,895.0,681.0,2.79,1643.045,102.884,845.0,0.82078853,0.5,60.0,1087.817,1.22419,-25.169,-39.96,-30.2905,0.82,-6.298,1.73,125.0,5.62,5.62,1821.0
1180.0,9730.0,0.2378,0.0001,0.0017,0.0004,0.0007,0.0194,0.0097,0.2714,0.0015,0.0025,0.0082,0.0711,0.0039,0.5331,0.001,0.0002,1077.0,898.0,676.0,2.79,1074.923,102.57,844.0,0.82078853,0.5,1110.0,1409.625,1.197278,-23.799,-39.96,-26.7035,0.85,-6.274,1.72,128.0,5.9,5.9,1645.0
1180.0,9730.0,0.25,0.0001,0.003,0.0004,0.0008,0.02,0.0098,0.2385,0.0017,0.0026,0.0082,0.0676,0.004,0.546,0.001,0.0002,1076.0,895.0,683.0,2.79,1069.712,104.456,842.0,0.82078853,0.5,1110.0,1392.07,1.233676,-23.465,-39.96,-25.42425,0.85,-6.18,1.72,129.0,5.95,5.95,1707.0
1180.0,9730.0,0.25,0.0001,0.003,0.0003,0.0008,0.02,0.0099,0.2549,0.0017,0.0023,0.0082,0.0727,0.004,0.5462,0.001,0.0002,1081.0,899.0,678.0,2.79,1718.675,100.689,845.0,0.82078853,0.5,1110.0,4234.521,1.207776,-22.314,-39.603,-27.61796,0.8,-6.624,1.72,126.0,5.63,5.63,1694.0
1180.0,9730.0,0.25,0.0001,0.003,0.0003,0.0008,0.02,0.0099,0.2549,0.0017,0.0023,0.0082,0.0727,0.004,0.5462,0.001,0.0002,1077.0,896.0,683.0,2.79,1703.577,102.857,842.0,0.82078853,0.5,264.0,1327.816,1.209383,-26.095,-39.96,-31.02084,0.81,-6.57,1.73,126.0,5.61,5.61,1903.0
1180.0,9730.0,0.2378,0.0001,0.0017,0.0004,0.0007,0.0194,0.0097,0.2714,0.0015,0.0025,0.0082,0.0711,0.0039,0.5331,0.001,0.0002,1079.0,902.0,681.0,2.79,1720.471,99.014,847.0,0.82078853,0.5,1110.0,4244.224,1.227825,-23.503,-38.633,-19.04536,0.89,-6.248,1.72,125.0,5.81,5.81,1759.0
1180.0,9730.0,0.2378,0.0001,0.0017,0.0004,0.0007,0.0194,0.0097,0.2714,0.0015,0.0025,0.0082,0.0711,0.0039,0.5331,0.001,0.0002,1065.0,898.0,687.0,2.79,1705.908,100.91,845.0,0.82078853,0.5,1110.0,736.329,1.214523,-23.576,-38.231,-18.55012,0.86,-6.244,1.73,125.0,5.68,5.68,1939.0
1280.0,9730.0,0.003,0.0001,0.0011,0.0001,0.0002,0.029,0.007,0.25,0.001,0.0011,0.007,0.046,0.005,0.675,0.0011,0.0002,1074.0,882.0,683.0,2.79,1059.075,98.166,844.0,0.82078853,0.5,1200.0,1192.781,1.229289,-23.897,-39.96,-25.74828,1.7,-6.087,1.73,125.0,6.6,6.6,1729.0
1280.0,9730.0,0.003,0.0001,0.0011,0.0001,0.0002,0.029,0.007,0.25,0.001,0.0011,0.007,0.046,0.005,0.675,0.0011,0.0002,1100.0,893.0,682.0,2.79,1667.219,97.625,843.0,0.82078853,0.5,1200.0,1169.851,1.220648,-25.993,-39.96,-26.69443,1.6,-5.899,1.74,127.0,6.5,6.5,1844.0
1280.0,9730.0,0.003,0.0001,0.0011,0.0001,0.0002,0.029,0.007,0.25,0.001,0.0011,0.007,0.046,0.005,0.675,0.0011,0.0002,1073.0,877.0,681.0,2.79,964.076,101.029,842.0,0.82078853,0.5,1200.0,1054.6,1.200685,-24.598,-39.96,-27.54319,0.83,-6.404,1.72,125.0,6.57,6.57,1643.0
1280.0,9730.0,0.003,0.0001,0.0011,0.0001,0.0002,0.029,0.007,0.25,0.001,0.0011,0.007,0.046,0.005,0.675,0.0011,0.0002,1097.0,886.0,683.0,2.79,938.422,97.851,844.0,0.82078853,0.5,1200.0,977.935,1.206185,-23.824,-39.96,-29.54674,0.78,-6.18,1.73,126.0,6.5,6.5,1796.0
1280.0,9730.0,0.003,0.0001,0.0011,0.0001,0.0002,0.029,0.007,0.25,0.001,0.0011,0.007,0.046,0.005,0.675,0.0011,0.0002,1079.0,874.0,680.0,2.79,1063.761,99.057,846.0,0.82078853,0.5,1200.0,1174.522,1.227726,-25.835,-39.96,-25.77139,0.77,-6.188,1.72,129.0,5.64,5.64,1731.0
1280.0,9730.0,0.002,0.0001,0.0012,0.0001,0.0002,0.028,0.006,0.24,0.001,0.0015,0.007,0.048,0.005,0.695,0.0009,0.0002,1086.0,873.0,677.0,2.79,1677.814,97.813,842.0,0.82078853,0.5,1220.0,4016.522,1.228454,-18.516,-39.96,-28.13132,0.72,-5.867,1.72,126.0,5.57,5.57,1670.0
1280.0,9730.0,0.002,0.0001,0.0017,0.0001,0.0002,0.032,0.007,0.23,0.001,0.0017,0.007,0.047,0.005,0.701,0.001,0.0004,1073.0,869.0,677.0,2.79,1679.815,97.894,843.0,0.82078853,0.5,1200.0,527.389,1.233718,-24.251,-39.878,-26.18401,1.7,-6.51,1.72,127.0,6.08,6.08,1717.0
1280.0,9730.0,0.002,0.0001,0.0012,0.0001,0.0002,0.028,0.006,0.24,0.001,0.0015,0.007,0.048,0.005,0.695,0.0009,0.0002,1086.0,876.0,681.0,2.8,1069.113,96.747,845.0,0.821428571,0.5,1200.0,479.618,1.231542,-20.478,-35.59,-24.72045,1.7,-6.432,1.73,130.0,5.96,5.96,1868.0
1280.0,9730.0,0.003,0.0001,0.0011,0.0001,0.0002,0.029,0.007,0.25,0.001,0.0011,0.007,0.046,0.005,0.675,0.0011,0.0002,1072.0,873.0,681.0,2.8,1064.721,96.792,847.0,0.821428571,0.5,1200.0,939.915,1.237085,-25.175,-39.385,-26.93933,1.7,-6.585,1.72,128.0,6.56,6.56,1691.0
1280.0,9730.0,0.002,0.0001,0.0017,0.0001,0.0002,0.032,0.007,0.23,0.001,0.0017,0.007,0.047,0.005,0.701,0.001,0.0004,1079.0,871.0,676.0,2.79,1697.341,97.841,844.0,0.82078853,0.5,1200.0,641.401,1.212776,-24.8,-39.961,-26.13268,1.5,-5.906,1.73,129.0,5.99,5.99,1865.0
1280.0,9730.0,0.002,0.0001,0.0017,0.0001,0.0002,0.032,0.007,0.23,0.001,0.0017,0.007,0.047,0.005,0.701,0.001,0.0004,1079.0,870.0,679.0,2.8,1067.402,97.882,845.0,0.821428571,0.5,1200.0,308.705,1.208093,-22.208,-39.961,-25.95684,1.7,-6.402,1.73,129.0,6.08,6.08,1870.0
1280.0,9730.0,0.002,0.0001,0.0017,0.0001,0.0002,0.032,0.007,0.23,0.001,0.0017,0.007,0.047,0.005,0.701,0.001,0.0004,1072.0,871.0,679.0,2.8,1065.406,97.46,843.0,0.821428571,0.5,1200.0,1272.824,1.209441,-24.091,-38.9,-25.37653,1.8,-6.351,1.72,128.0,6.0,6.0,1741.0
1280.0,9730.0,0.002,0.0001,0.0017,0.0001,0.0002,0.032,0.007,0.23,0.001,0.0017,0.007,0.047,0.005,0.701,0.001,0.0004,1074.0,866.0,677.0,2.8,1711.381,100.434,846.0,0.821428571,0.5,1200.0,1948.62,1.210909,-24.883,-39.961,-25.19005,0.74,-6.594,1.73,129.0,6.4,6.4,1740.0
1280.0,9730.0,0.002,0.0001,0.0017,0.0001,0.0002,0.032,0.007,0.23,0.001,0.0017,0.007,0.047,0.005,0.701,0.001,0.0004,1069.0,871.0,682.0,2.79,1043.194,102.673,846.0,0.82078853,0.5,1200.0,1297.028,1.197036,-24.262,-39.96,-28.1603,1.6,-5.887,1.74,128.0,6.13,6.13,1931.0
1280.0,9730.0,0.002,0.0001,0.0017,0.0001,0.0002,0.032,0.007,0.23,0.001,0.0017,0.007,0.047,0.005,0.701,0.001,0.0004,1078.0,871.0,678.0,2.79,1701.598,97.824,847.0,0.82078853,0.5,1200.0,1245.435,1.21385,-24.634,-39.96,-26.08978,1.5,-5.781,1.72,124.0,5.95,5.95,1779.0
1280.0,9730.0,0.002,0.0001,0.0017,0.0001,0.0002,0.032,0.007,0.23,0.001,0.0017,0.007,0.047,0.005,0.701,0.001,0.0004,1068.0,867.0,680.0,2.79,1091.692,92.215,850.0,0.82078853,0.5,1200.0,1129.087,1.228689,-23.666,-39.958,-25.31935,1.7,-6.319,1.73,128.0,6.24,6.24,1809.0
1280.0,9730.0,0.002,0.0001,0.0017,0.0001,0.0002,0.032,0.007,0.23,0.001,0.0017,0.007,0.047,0.005,0.701,0.001,0.0004,1076.0,871.0,680.0,2.8,1700.815,97.758,845.0,0.821428571,0.5,1200.0,1064.756,1.213595,-25.436,-39.96,-25.11086,1.5,-5.734,1.73,127.0,6.19,6.19,1797.0
1280.0,9730.0,0.003,0.0001,0.0011,0.0001,0.0002,0.029,0.007,0.25,0.001,0.0011,0.007,0.046,0.005,0.675,0.0011,0.0002,1066.0,866.0,680.0,2.79,734.777,85.86,845.0,0.82078853,0.5,1200.0,1227.601,1.252301,-26.993,-39.96,-30.45415,1.75,-6.475,1.73,127.0,6.55,6.55,1746.0
1280.0,9730.0,0.003,0.0001,0.0011,0.0001,0.0002,0.029,0.007,0.25,0.001,0.0011,0.007,0.046,0.005,0.675,0.0011,0.0002,1074.0,871.0,683.0,2.8,1076.416,98.111,847.0,0.821428571,0.5,302.0,1138.179,1.209591,-24.41,-39.935,-26.04982,1.55,-6.287,1.73,125.0,6.41,6.41,1799.0
1280.0,9730.0,0.002,0.0001,0.0012,0.0001,0.0002,0.028,0.006,0.24,0.001,0.0015,0.007,0.048,0.005,0.695,0.0009,0.0002,1059.0,860.0,675.0,2.8,1686.944,99.926,844.0,0.821428571,0.5,1200.0,1085.563,1.204924,-24.735,-39.96,-25.1932,1.55,-6.276,1.73,125.0,5.88,5.88,1895.0
1280.0,9730.0,0.002,0.0001,0.0012,0.0001,0.0002,0.028,0.006,0.24,0.001,0.0015,0.007,0.048,0.005,0.695,0.0009,0.0002,1078.0,872.0,682.0,2.8,1073.671,95.335,848.0,0.821428571,0.5,302.0,1199.685,1.227387,-24.465,-39.96,-25.9395,1.6,-6.429,1.73,126.0,5.81,5.81,1949.0
1280.0,9730.0,0.002,0.0001,0.0012,0.0001,0.0002,0.028,0.006,0.24,0.001,0.0015,0.007,0.048,0.005,0.695,0.0009,0.0002,1069.0,870.0,682.0,2.79,1087.536,102.821,842.0,0.82078853,0.5,1200.0,1102.335,1.205556,-22.632,-39.96,-25.18536,1.6,-6.372,1.73,124.0,5.96,5.96,1942.0
1280.0,9730.0,0.002,0.0001,0.0012,0.0001,0.0002,0.028,0.006,0.24,0.001,0.0015,0.007,0.048,0.005,0.695,0.0009,0.0002,1079.0,875.0,682.0,2.79,1083.616,102.854,844.0,0.82078853,0.5,302.0,1209.097,1.213452,-25.446,-39.96,-25.46044,1.6,-6.373,1.73,123.0,5.95,5.95,1919.0
1280.0,9730.0,0.002,0.0001,0.0012,0.0001,0.0002,0.028,0.006,0.24,0.001,0.0015,0.007,0.048,0.005,0.695,0.0009,0.0002,1068.0,871.0,680.0,2.8,1693.102,100.297,846.0,0.821428571,0.5,1200.0,179.83,1.21677,-23.259,-39.961,-25.99795,0.86,-6.474,1.73,126.0,7.3,7.3,1721.0
1280.0,9730.0,0.002,0.0001,0.0012,0.0001,0.0002,0.028,0.006,0.24,0.001,0.0015,0.007,0.048,0.005,0.695,0.0009,0.0002,1082.0,875.0,680.0,2.79,1069.616,97.925,846.0,0.82078853,0.5,302.0,1194.651,1.222453,-25.068,-39.96,-26.51816,1.6,-5.813,1.72,122.0,6.09,6.09,1745.0
1280.0,8770.0,0.2385,0.0001,0.0028,0.001,0.0005,0.02,0.0092,0.2254,0.0038,0.0022,0.0075,0.0745,0.0057,0.6678,0.0009,0.0002,1095.0,909.0,694.0,2.59,1636.217,96.282,849.0,0.806949807,0.5,114.3,1196.728,1.221427,-23.455,-39.96,-29.35696,1.7,-6.705,1.71,126.0,5.26,5.26,1615.0
1280.0,8770.0,0.2385,0.0001,0.0028,0.001,0.0005,0.02,0.0092,0.2254,0.0038,0.0022,0.0075,0.0745,0.0057,0.6678,0.0009,0.0002,1087.0,898.0,686.0,2.59,1644.057,97.927,845.0,0.806949807,0.5,114.3,1251.492,1.233909,-23.038,-39.771,-25.43581,1.5,-6.313,1.7,126.0,5.4,5.4,1532.0
1280.0,8770.0,0.2385,0.0001,0.0028,0.001,0.0005,0.02,0.0092,0.2254,0.0038,0.0022,0.0075,0.0745,0.0057,0.6678,0.0009,0.0002,1091.0,904.0,683.0,2.59,1028.002,89.603,843.0,0.806949807,0.5,1200.0,1254.634,1.222993,-25.845,-39.96,-30.52603,0.78,-6.508,1.71,125.0,5.43,5.43,1599.0
1280.0,9590.0,0.2385,0.0001,0.0028,0.001,0.0005,0.02,0.0092,0.2254,0.0038,0.0022,0.0075,0.0745,0.0057,0.6678,0.0009,0.0002,1077.0,888.0,671.0,2.59,1713.131,94.059,842.0,0.806949807,0.5,1200.0,1261.146,1.241738,-24.956,-39.96,-25.21892,0.77,-6.5,1.71,127.0,5.54,5.54,1541.0
1280.0,9730.0,0.2355,0.0001,0.0024,0.0015,0.0004,0.017,0.0092,0.2097,0.0012,0.0018,0.0077,0.0679,0.0052,0.651,0.0008,0.0002,1073.0,891.0,677.0,2.59,1735.304,96.452,845.0,0.806949807,0.5,1200.0,750.531,1.266519,-15.823,-39.844,-23.61941,0.77,-5.832,1.7,126.0,5.5,5.5,1533.0
1280.0,9730.0,0.2235,0.0001,0.003,0.001,0.0005,0.02,0.0095,0.2054,0.0014,0.0022,0.0079,0.0701,0.0057,0.65,0.0011,0.0002,1080.0,898.0,684.0,2.59,1732.373,99.601,848.0,0.806949807,0.5,1200.0,880.042,1.203617,-16.71,-39.961,-25.93708,0.82,-5.889,1.71,133.0,5.5,5.5,1576.0
1280.0,9730.0,0.2235,0.0001,0.003,0.001,0.0005,0.02,0.0095,0.2054,0.0014,0.0022,0.0079,0.0701,0.0057,0.65,0.0011,0.0002,1072.0,896.0,679.0,2.59,1735.015,98.824,844.0,0.806949807,0.5,1200.0,450.318,1.20457,-16.147,-39.96,-27.2013,0.87,-5.913,1.71,130.0,5.6,5.6,1591.0
1280.0,9590.0,0.2385,0.0001,0.0028,0.001,0.0005,0.02,0.0092,0.2254,0.0038,0.0022,0.0075,0.0745,0.0057,0.6678,0.0009,0.0002,1074.0,894.0,682.0,2.59,1078.329,103.825,847.0,0.806949807,0.5,1200.0,933.758,1.192982,-18.577,-39.96,-27.67013,0.8,-5.586,1.71,134.0,5.59,5.59,1624.0
1280.0,9730.0,0.2355,0.0001,0.0024,0.0015,0.0004,0.017,0.0092,0.2097,0.0012,0.0018,0.0077,0.0679,0.0052,0.651,0.0008,0.0002,1076.0,892.0,676.0,2.6,1732.34,98.15,847.0,0.807692308,0.5,1200.0,896.391,1.216374,-17.733,-39.96,-26.60621,0.89,-5.841,1.71,131.0,5.54,5.54,1616.0
1280.0,9730.0,0.2355,0.0001,0.0024,0.0015,0.0004,0.017,0.0092,0.2097,0.0012,0.0018,0.0077,0.0679,0.0052,0.651,0.0008,0.0002,1094.0,913.0,680.0,2.6,1724.81,98.155,844.0,0.807692308,0.5,1200.0,778.344,1.233528,-25.847,-39.96,-23.30288,0.8,-6.845,1.72,130.0,5.6,5.6,1668.0
1280.0,9730.0,0.2235,0.0001,0.003,0.001,0.0005,0.02,0.0095,0.2054,0.0014,0.0022,0.0079,0.0701,0.0057,0.65,0.0011,0.0002,1094.0,906.0,675.0,2.59,1735.821,100.065,844.0,0.806949807,0.5,1200.0,1016.773,1.218946,-15.803,-39.96,-26.10382,0.86,-5.778,1.71,129.0,5.5,5.5,1640.0
1280.0,9730.0,0.2235,0.0001,0.003,0.001,0.0005,0.02,0.0095,0.2054,0.0014,0.0022,0.0079,0.0701,0.0057,0.65,0.0011,0.0002,1104.0,909.0,674.0,2.59,1729.343,96.883,843.0,0.806949807,0.5,1200.0,4292.298,1.234926,-25.028,-39.96,-24.3396,0.8,-6.859,1.71,132.0,5.96,5.96,1599.0
1280.0,9730.0,0.2235,0.0001,0.003,0.001,0.0005,0.02,0.0095,0.2054,0.0014,0.0022,0.0079,0.0701,0.0057,0.65,0.0011,0.0002,1098.0,923.0,678.0,2.59,1090.582,98.44,847.0,0.806949807,0.5,1200.0,1359.448,1.205754,-16.497,-39.96,-26.59916,0.84,-5.884,1.71,130.0,5.6,5.6,1624.0
1280.0,9730.0,0.2235,0.0001,0.003,0.001,0.0005,0.02,0.0095,0.2054,0.0014,0.0022,0.0079,0.0701,0.0057,0.65,0.0011,0.0002,1099.0,927.0,682.0,2.6,1713.179,101.895,845.0,0.807692308,0.5,1200.0,392.781,1.223901,-18.181,-39.762,-28.43527,0.75,-5.616,1.72,130.0,5.48,5.48,1798.0
1280.0,9730.0,0.2249,0.0001,0.003,0.001,0.0008,0.02,0.0094,0.2,0.0016,0.0023,0.0078,0.065,0.0061,0.65,0.0009,0.0002,1081.0,902.0,686.0,2.6,1731.831,87.207,847.0,0.807692308,0.5,1200.0,4305.829,1.236633,-25.86,-39.96,-23.48103,0.81,-6.825,1.7,130.0,5.86,5.86,1515.0
1280.0,9730.0,0.2249,0.0001,0.003,0.001,0.0008,0.02,0.0094,0.2,0.0016,0.0023,0.0078,0.065,0.0061,0.65,0.0009,0.0002,1062.0,892.0,681.0,2.6,1712.678,94.288,841.0,0.807692308,0.5,1200.0,4202.195,1.229985,-23.965,-39.961,-23.84223,0.83,-6.961,1.71,133.0,5.5,5.5,1562.0
1275.0,9730.0,0.211,0.0001,0.0022,0.0001,0.0002,0.02,0.007,0.27,0.001,0.0016,0.008,0.075,0.004,0.559,0.001,0.0007,1099.0,901.0,669.0,2.79,896.341,95.387,841.0,0.82078853,0.5,1200.0,677.282,1.181198,-27.435,-35.491,-24.59576,0.79,-6.264,1.72,128.0,5.65,5.65,1771.0
1275.0,9730.0,0.233,0.0001,0.0014,0.0001,0.0002,0.02,0.007,0.25,0.001,0.0012,0.008,0.075,0.004,0.58,0.001,0.0002,1089.0,902.0,677.0,2.59,1713.649,97.068,841.0,0.806949807,0.5,1195.0,1457.621,1.226629,-27.257,-30.28,-15.64346,0.74,-5.661,1.73,138.0,7.8,7.8,1615.0
1275.0,9730.0,0.211,0.0001,0.0022,0.0001,0.0002,0.02,0.007,0.27,0.001,0.0016,0.008,0.075,0.004,0.559,0.001,0.0007,1078.0,901.0,680.0,2.59,1711.635,101.55,844.0,0.806949807,0.5,1213.0,4196.584,1.235566,-24.802,-39.961,-25.90516,0.8,-5.833,1.73,128.0,5.38,5.38,1861.0
1280.0,9730.0,0.0014,0.0001,0.0016,0.0004,0.0002,0.0286,0.0091,0.1794,0.0012,0.0034,0.0081,0.047,0.005,0.7015,0.0006,0.0002,1062.0,889.0,670.0,2.8,1715.133,104.039,849.0,0.821428571,0.5,1200.0,4215.414,1.207765,-24.356,-39.96,-23.35391,0.88,-6.41,1.74,127.0,6.12,6.12,1955.0
1280.0,9730.0,0.0014,0.0001,0.0016,0.0004,0.0002,0.0286,0.0091,0.1794,0.0012,0.0034,0.0081,0.047,0.005,0.7015,0.0006,0.0002,1076.0,890.0,677.0,2.79,1091.748,99.169,841.0,0.82078853,0.5,1200.0,1466.889,1.213857,-21.004,-39.75,-21.90139,0.75,-6.057,1.72,128.0,6.09,6.09,1751.0
1280.0,9730.0,0.0014,0.0001,0.0016,0.0004,0.0002,0.0286,0.0091,0.1794,0.0012,0.0034,0.0081,0.047,0.005,0.7015,0.0006,0.0002,1059.0,881.0,678.0,2.8,1097.191,93.912,844.0,0.821428571,0.5,1200.0,1486.2,1.214842,-21.367,-39.96,-21.23162,0.83,-5.853,1.74,129.0,6.01,6.01,1952.0
1280.0,9730.0,0.0014,0.0001,0.0016,0.0004,0.0002,0.0286,0.0091,0.1794,0.0012,0.0034,0.0081,0.047,0.005,0.7015,0.0006,0.0002,1073.0,886.0,682.0,2.79,1077.879,104.468,841.0,0.82078853,0.5,1200.0,1315.924,1.222781,-20.74,-39.961,-21.18213,0.84,-5.679,1.73,130.0,6.0,6.0,1833.0
1280.0,9730.0,0.0015,0.0001,0.0011,0.0004,0.0002,0.031,0.0093,0.17,0.0004,0.0026,0.008,0.0479,0.005,0.6566,0.0006,0.0002,1056.0,877.0,679.0,2.8,1707.808,101.882,843.0,0.821428571,0.5,1220.0,4176.032,1.245435,-17.754,-39.85,-27.31847,0.7,-5.311,1.72,124.0,5.98,5.98,1715.0
1280.0,9730.0,0.0014,0.0001,0.0016,0.0004,0.0002,0.0286,0.0091,0.1794,0.0012,0.0034,0.0081,0.047,0.005,0.7015,0.0006,0.0002,1072.0,882.0,677.0,2.79,1072.699,103.301,846.0,0.82078853,0.5,1200.0,1299.151,1.202208,-23.382,-39.96,-25.90041,0.72,-6.483,1.73,126.0,6.05,6.05,1773.0
1280.0,9730.0,0.0015,0.0001,0.0011,0.0004,0.0002,0.031,0.0093,0.17,0.0004,0.0026,0.008,0.0479,0.005,0.6566,0.0006,0.0002,1049.0,871.0,678.0,2.8,1084.721,104.946,840.0,0.821428571,0.5,1200.0,1442.864,1.18725,-21.107,-34.795,-16.26919,0.85,-5.277,1.75,126.0,5.95,5.95,1981.0
1280.0,9730.0,0.0015,0.0001,0.0011,0.0004,0.0002,0.031,0.0093,0.17,0.0004,0.0026,0.008,0.0479,0.005,0.6566,0.0006,0.0002,1072.0,880.0,682.0,2.79,1717.865,100.135,846.0,0.82078853,0.5,1200.0,763.057,1.215256,-21.766,-39.96,-29.11407,0.86,-6.336,1.73,125.0,6.44,6.44,1746.0
1280.0,9730.0,0.0015,0.0001,0.0011,0.0004,0.0002,0.031,0.0093,0.17,0.0004,0.0026,0.008,0.0479,0.005,0.6566,0.0006,0.0002,1055.0,879.0,680.0,2.8,969.076,103.143,843.0,0.821428571,0.5,1200.0,1069.782,1.234306,-16.114,-39.96,-29.61913,0.66,-6.343,1.72,128.0,5.94,5.94,1823.0
1280.0,9730.0,0.0015,0.0001,0.0011,0.0004,0.0002,0.031,0.0093,0.17,0.0004,0.0026,0.008,0.0479,0.005,0.6566,0.0006,0.0002,1071.0,884.0,681.0,2.79,1714.125,105.051,846.0,0.82078853,0.5,1230.0,4209.984,1.225001,-18.833,-39.952,-30.34544,0.7,-6.167,1.73,133.0,5.92,5.92,1882.0
1280.0,9730.0,0.002,0.0001,0.0012,0.0004,0.0002,0.0272,0.0092,0.2158,0.0016,0.003,0.0082,0.0489,0.005,0.6563,0.0006,0.0002,1052.0,880.0,680.0,2.8,1072.954,102.55,847.0,0.821428571,0.5,1200.0,1004.671,1.20551,-23.158,-39.96,-24.10437,0.78,-6.543,1.74,127.0,5.46,5.46,1949.0
1280.0,9730.0,0.002,0.0001,0.0012,0.0004,0.0002,0.0272,0.0092,0.2158,0.0016,0.003,0.0082,0.0489,0.005,0.6563,0.0006,0.0002,1070.0,887.0,683.0,2.79,1090.984,98.167,842.0,0.82078853,0.5,1200.0,1464.268,1.240589,-25.699,-39.961,-24.83834,0.86,-6.03,1.74,126.0,5.71,5.71,2043.0
1280.0,9730.0,0.002,0.0001,0.0012,0.0004,0.0002,0.0272,0.0092,0.2158,0.0016,0.003,0.0082,0.0489,0.005,0.6563,0.0006,0.0002,1041.0,868.0,682.0,2.79,1083.26,104.736,844.0,0.82078853,0.5,1210.0,1437.888,1.203527,-18.958,-39.96,-29.62282,0.7,-5.94,1.74,132.0,5.35,5.35,2027.0
1280.0,9730.0,0.0015,0.0001,0.001,0.0004,0.0002,0.0282,0.0095,0.2265,0.0008,0.0032,0.0081,0.0532,0.005,0.6719,0.0007,0.0002,1069.0,883.0,681.0,2.79,963.873,103.775,843.0,0.82078853,0.5,1200.0,1053.984,1.255532,-16.812,-39.96,-27.12611,0.68,-5.494,1.75,130.0,5.77,5.77,2051.0
1280.0,9730.0,0.002,0.0001,0.0012,0.0004,0.0002,0.0272,0.0092,0.2158,0.0016,0.003,0.0082,0.0489,0.005,0.6563,0.0006,0.0002,1065.0,883.0,682.0,2.79,1079.037,104.572,844.0,0.82078853,0.5,1200.0,1423.544,1.228248,-21.818,-39.96,-27.71045,0.77,-6.025,1.74,127.0,5.65,5.65,1980.0
1280.0,9730.0,0.002,0.0001,0.0012,0.0004,0.0002,0.0272,0.0092,0.2158,0.0016,0.003,0.0082,0.0489,0.005,0.6563,0.0006,0.0002,1074.0,885.0,682.0,2.79,1715.283,105.515,846.0,0.82078853,0.5,76.2,1326.64,1.221273,-19.755,-39.949,-30.50963,0.73,-6.136,1.73,134.0,5.76,5.76,1849.0
1280.0,9730.0,0.0015,0.0001,0.001,0.0004,0.0002,0.0282,0.0095,0.2265,0.0008,0.0032,0.0081,0.0532,0.005,0.6719,0.0007,0.0002,1072.0,889.0,684.0,2.79,1071.482,100.597,847.0,0.82078853,0.5,1210.0,1398.022,1.202129,-18.521,-39.96,-29.86327,0.74,-6.098,1.74,136.0,5.74,5.74,2006.0
1280.0,8770.0,0.0015,0.0001,0.001,0.0004,0.0002,0.0282,0.0095,0.2265,0.0008,0.0032,0.0081,0.0532,0.005,0.6719,0.0007,0.0002,1062.0,884.0,678.0,2.79,1655.952,105.025,847.0,0.82078853,0.5,1200.0,3871.066,1.225544,-21.876,-39.96,-19.75209,0.78,-5.498,1.73,126.0,5.86,5.86,1887.0
1280.0,9730.0,0.002,0.0001,0.0012,0.0004,0.0002,0.0272,0.0092,0.2158,0.0016,0.003,0.0082,0.0489,0.005,0.6563,0.0006,0.0002,1059.0,881.0,678.0,2.79,963.762,104.833,846.0,0.82078853,0.5,1200.0,1053.648,1.214627,-23.793,-39.96,-22.89076,0.87,-6.309,1.74,129.0,5.91,5.91,1998.0
1280.0,9730.0,0.0015,0.0001,0.001,0.0004,0.0002,0.0282,0.0095,0.2265,0.0008,0.0032,0.0081,0.0532,0.005,0.6719,0.0007,0.0002,1052.0,880.0,678.0,2.79,1092.026,99.906,849.0,0.82078853,0.5,257.0,814.427,1.241105,-20.12,-39.96,-29.00904,0.84,-6.054,1.73,128.0,5.58,5.58,1811.0
1265.0,9730.0,0.25,0.0001,0.003,0.0005,0.0004,0.02,0.009,0.26,0.002,0.0031,0.007,0.07,0.004,0.554,0.001,0.0002,1088.0,911.0,681.0,2.59,1697.289,102.412,845.0,0.806949807,0.5,1250.0,4087.07,1.216728,-21.081,-39.96,-23.74287,0.84,-6.338,1.74,124.0,7.13,7.13,1746.0
1265.0,9730.0,0.234,0.0001,0.0025,0.0004,0.0004,0.02,0.01,0.23,0.001,0.0033,0.008,0.071,0.004,0.532,0.0008,0.0002,1089.0,913.0,684.0,2.59,1734.288,102.284,849.0,0.806949807,0.5,1213.0,4319.203,1.259008,-22.281,-35.848,-23.64208,0.79,-5.813,1.72,124.0,5.85,5.85,1740.0
1265.0,9730.0,0.234,0.0001,0.0025,0.0004,0.0004,0.02,0.01,0.23,0.001,0.0033,0.008,0.071,0.004,0.532,0.0008,0.0002,1091.0,915.0,683.0,2.6,1738.943,0.0,0.0,0.807692308,0.5,76.2,1403.635,0.0,0.0,0.0,0.0,0.69,0.0,1.73,128.0,7.59,7.59,1642.0
1265.0,9730.0,0.24,0.0001,0.0023,0.0004,0.001,0.02,0.009,0.24,0.0014,0.0019,0.008,0.071,0.004,0.542,0.0008,0.0,1083.0,907.0,677.0,2.59,1739.45,102.761,849.0,0.806949807,0.5,1210.0,4347.37,1.241959,-22.094,-39.96,-24.56197,0.71,-6.466,1.72,127.0,5.84,5.84,1784.0
1265.0,9730.0,0.234,0.0001,0.0025,0.0004,0.0004,0.02,0.01,0.23,0.001,0.0033,0.008,0.071,0.004,0.532,0.0008,0.0002,1079.0,906.0,681.0,2.59,1744.861,102.245,846.0,0.806949807,0.5,1213.0,4376.984,1.244822,-23.939,-39.961,-24.4591,0.82,-6.01,1.73,125.0,5.8,5.8,1837.0
1265.0,9730.0,0.234,0.0001,0.0025,0.0004,0.0004,0.02,0.01,0.23,0.001,0.0033,0.008,0.071,0.004,0.532,0.0008,0.0002,1092.0,921.0,682.0,2.59,1582.89,96.115,848.0,0.806949807,0.5,1226.0,3530.327,1.215022,-22.338,-39.96,-28.05053,0.71,-5.795,1.74,127.0,6.11,6.11,1876.0
1265.0,9730.0,0.238,0.0001,0.003,0.0004,0.001,0.019,0.01,0.23,0.0014,0.0022,0.008,0.073,0.004,0.539,0.001,0.0,1089.0,914.0,681.0,2.59,1742.608,102.251,848.0,0.806949807,0.5,1213.0,4364.646,1.231388,-24.11,-36.467,-23.96102,0.77,-5.829,1.73,127.0,5.85,5.85,1790.0
1265.0,9730.0,0.24,0.0001,0.0023,0.0004,0.001,0.02,0.009,0.24,0.0014,0.0019,0.008,0.071,0.004,0.542,0.0008,0.0,1097.0,923.0,681.0,2.59,1735.439,102.126,849.0,0.806949807,0.5,1213.0,4325.476,1.220616,-24.568,-39.961,-23.61958,0.77,-5.799,1.72,126.0,5.86,5.86,1769.0
1280.0,9730.0,0.002,0.0001,0.0008,0.0004,0.0005,0.023,0.011,0.25,0.001,0.0026,0.008,0.042,0.005,0.712,0.0008,0.0002,1053.0,882.0,680.0,2.79,968.949,77.305,844.0,0.82078853,0.5,1200.0,953.715,1.23276,-27.021,-39.96,-22.15625,0.79,-6.111,1.72,126.0,5.76,5.76,1668.0
1260.0,9590.0,0.002,0.0001,0.0012,0.0001,0.0003,0.029,0.006,0.25,0.001,0.0012,0.007,0.053,0.0046,0.71,0.0009,0.0002,1063.0,883.0,678.0,2.79,699.917,102.354,841.0,0.82078853,0.5,1200.0,361.253,1.216089,-20.879,-39.961,-19.44468,0.65,-5.784,1.72,128.0,5.63,5.63,1758.0
1280.0,9730.0,0.002,0.0001,0.0008,0.0003,0.0008,0.027,0.011,0.24,0.001,0.003,0.008,0.052,0.005,0.69,0.0008,0.0002,1072.0,875.0,678.0,2.8,970.292,100.894,842.0,0.821428571,0.5,1200.0,1073.485,1.202555,-24.927,-39.96,-28.51592,0.73,-6.379,1.72,129.0,5.67,5.67,1609.0
1280.0,9730.0,0.002,0.0001,0.0008,0.0003,0.0008,0.027,0.011,0.24,0.001,0.003,0.008,0.052,0.005,0.69,0.0008,0.0002,1081.0,877.0,680.0,2.79,976.417,87.514,847.0,0.82078853,0.5,1200.0,812.527,1.208825,-25.926,-39.96,-23.44918,0.89,-6.998,1.72,129.0,6.21,6.21,1706.0
1280.0,9730.0,0.002,0.0001,0.0012,0.0001,0.0003,0.029,0.006,0.25,0.001,0.0012,0.007,0.053,0.0046,0.71,0.0009,0.0002,1080.0,881.0,679.0,2.79,1721.22,78.417,849.0,0.82078853,0.5,1200.0,1021.868,1.245612,-24.842,-39.96,-22.59084,0.78,-5.9,1.72,126.0,6.22,6.22,1741.0
1280.0,9730.0,0.001,0.0001,0.0009,0.0003,0.001,0.028,0.01,0.23,0.001,0.0033,0.008,0.046,0.005,0.65,0.0007,0.0002,1081.0,871.0,677.0,2.8,1709.938,96.873,846.0,0.821428571,0.5,1200.0,4187.464,1.244908,-22.796,-39.96,-28.97702,0.73,-5.964,1.73,128.0,7.96,7.96,1574.0
1280.0,9730.0,0.002,0.0001,0.0006,0.0004,0.0002,0.017,0.011,0.19,0.0013,0.0019,0.009,0.04,0.005,0.718,0.0009,0.0002,1075.0,886.0,678.0,2.79,1095.179,106.237,847.0,0.82078853,0.5,1200.0,1478.675,1.246648,-23.966,-39.962,-26.41389,0.75,-5.765,1.72,130.0,5.46,5.46,1708.0
1280.0,9730.0,0.002,0.0001,0.0006,0.0004,0.0002,0.017,0.011,0.19,0.0013,0.0019,0.009,0.04,0.005,0.718,0.0009,0.0002,1066.0,887.0,679.0,2.79,1077.609,102.826,845.0,0.82078853,0.5,1200.0,1418.709,1.275053,-25.907,-39.96,-24.77137,0.77,-5.979,1.72,123.0,5.7,5.7,1706.0
1280.0,9730.0,0.002,0.0001,0.0022,0.0001,0.0002,0.028,0.007,0.24,0.0006,0.0025,0.007,0.046,0.005,0.72,0.0007,0.0002,1066.0,887.0,682.0,2.8,941.905,100.693,849.0,0.821428571,0.5,1200.0,988.222,1.23155,-27.583,-39.96,-25.17072,0.73,-6.055,1.73,127.0,5.67,5.67,1859.0
1280.0,9730.0,0.002,0.0001,0.0022,0.0001,0.0002,0.028,0.007,0.24,0.0006,0.0025,0.007,0.046,0.005,0.72,0.0007,0.0002,1072.0,888.0,684.0,2.8,1717.488,103.209,847.0,0.821428571,0.5,1200.0,1363.057,1.236757,-24.461,-39.96,-24.07067,0.7,-6.031,1.72,130.0,5.8,5.8,1754.0
1280.0,9730.0,0.002,0.0001,0.0022,0.0001,0.0002,0.028,0.007,0.24,0.0006,0.0025,0.007,0.046,0.005,0.72,0.0007,0.0002,1077.0,887.0,679.0,2.8,1094.183,100.526,848.0,0.821428571,0.5,1200.0,1475.248,1.213398,-24.25,-39.96,-22.83082,0.83,-6.164,1.73,126.0,5.74,5.74,1884.0
1280.0,9730.0,0.002,0.0001,0.0008,0.0004,0.0004,0.025,0.011,0.19,0.0012,0.0026,0.009,0.046,0.005,0.65,0.0009,0.0002,1074.0,882.0,683.0,2.8,1094.191,102.278,849.0,0.821428571,0.5,1200.0,1362.633,1.228891,-23.042,-38.95,-23.02051,0.81,-6.064,1.74,124.0,5.65,5.65,1928.0
1310.0,9500.0,0.519,0.0004,0.002,0.002,0.0002,0.02,0.017,0.3,0.001,0.0021,0.007,0.013,0.003,2.656,0.001,0.0013,1120.0,881.1566,686.3824,2.5999975,1578.646,0.0,0.0,0.74999976,0.65,1250.0,2630.0,0.0,0.0,0.0,0.0,5.7,0.0,1.67,206.0,3.31,3.31,961.0
1310.0,9350.0,0.539,0.0004,0.0019,0.002,0.0003,0.02,0.016,0.28,0.001,0.0018,0.008,0.014,0.003,2.611,0.001,0.0013,1120.0,879.37933,685.17944,2.5999997,1669.686,0.0,0.0,0.749999971,0.65,1250.0,2996.0,0.0,0.0,0.0,0.0,5.7,0.0,1.67,203.0,3.34,3.35,1009.0
1310.0,9380.0,0.524,0.0005,0.002,0.002,0.0002,0.02,0.016,0.28,0.001,0.0023,0.007,0.011,0.003,2.642,0.001,0.0013,1120.0,880.0306,686.9358,2.6000009,1684.978,63.78,852.0,0.750000087,0.65,1250.0,3118.741,1.213815,-34.739,-39.917,-35.30242,5.7,-8.004,1.67,205.0,3.26,3.27,1049.0
1310.0,9400.0,0.519,0.0004,0.002,0.002,0.0002,0.02,0.017,0.3,0.001,0.0021,0.007,0.013,0.003,2.656,0.001,0.0013,1120.0,873.29645,685.3384,2.600003,1687.266,0.0,0.0,0.750000288,0.65,1250.0,3070.0,0.0,0.0,0.0,0.0,5.6,0.0,1.67,201.0,3.25,3.26,1005.0
1310.0,9380.0,0.524,0.0005,0.002,0.002,0.0002,0.02,0.016,0.28,0.001,0.0023,0.007,0.011,0.003,2.642,0.001,0.0013,1120.0,882.6025,689.54785,2.6000035,1672.347,62.041,845.0,0.750000337,0.65,1250.0,3067.5,1.216206,-35.671,-39.523,-35.65741,5.6,-8.009,1.67,206.0,3.37,3.38,1026.0
1310.0,9400.0,0.519,0.0004,0.002,0.002,0.0002,0.02,0.017,0.3,0.001,0.0021,0.007,0.013,0.003,2.656,0.001,0.0013,1120.0,880.01013,688.2299,2.6000013,1684.38,0.0,0.0,0.750000125,0.65,1250.0,3058.0,0.0,0.0,0.0,0.0,5.51,0.0,1.67,204.0,3.31,3.31,1060.0
1310.0,9380.0,0.524,0.0005,0.002,0.002,0.0002,0.02,0.016,0.28,0.001,0.0023,0.007,0.011,0.003,2.642,0.001,0.0013,1120.0,873.3509,686.14124,2.6000004,1669.495,61.71,852.0,0.750000038,0.65,1250.0,3055.985,1.238279,-35.549,-39.96,-34.9474,5.7,-8.009,1.68,203.0,3.41,3.45,1087.0
1310.0,9380.0,0.524,0.0005,0.002,0.002,0.0002,0.02,0.016,0.28,0.001,0.0023,0.007,0.011,0.003,2.642,0.001,0.0013,1120.0,877.4066,689.6881,2.5999997,1672.59,87.473,846.0,0.807692286,0.5,244.0,230.037,1.175824,-29.792,-39.96,-32.4936,5.9,-8.528,1.69,206.0,3.08,3.08,918.0
1310.0,9350.0,0.539,0.0004,0.0019,0.002,0.0003,0.02,0.016,0.28,0.001,0.0018,0.008,0.014,0.003,2.611,0.001,0.0013,1120.0,878.9766,689.1928,2.5999994,1635.848,85.076,849.0,0.807692263,0.5,1215.0,3798.084,1.217081,-33.103,-39.964,-35.57447,5.5,-8.002,1.67,199.0,3.04,3.05,1038.0
1310.0,9400.0,0.519,0.0004,0.002,0.002,0.0002,0.02,0.017,0.3,0.001,0.0021,0.007,0.013,0.003,2.656,0.001,0.0013,1120.0,873.9933,688.25995,2.6,1695.358,87.529,845.0,0.807692308,0.5,1215.0,4109.478,1.237558,-28.392,-39.956,-33.92918,5.43,-8.007,1.67,202.0,3.03,3.03,1122.0
1310.0,9380.0,0.524,0.0005,0.002,0.002,0.0002,0.02,0.016,0.28,0.001,0.0023,0.007,0.011,0.003,2.642,0.001,0.0013,1120.0,877.4219,690.143,2.6000001,1694.742,87.498,850.0,0.807692315,0.5,1215.0,4106.197,1.247195,-28.939,-39.96,-34.23805,5.4,-7.999,1.67,204.0,2.99,2.99,1033.0
1310.0,9600.0,0.519,0.0004,0.002,0.002,0.0002,0.02,0.017,0.3,0.001,0.0021,0.007,0.013,0.003,2.656,0.001,0.0013,1120.0,876.23755,689.72125,2.5999987,1705.599,87.503,845.0,0.807692212,0.5,1215.0,4164.188,1.225845,-27.6,-39.96,-32.82605,5.5,-8.012,1.67,205.0,2.87,2.88,1073.0
1310.0,9400.0,0.539,0.0004,0.0019,0.002,0.0003,0.02,0.016,0.28,0.001,0.0018,0.008,0.014,0.003,2.611,0.001,0.0013,1120.0,873.8087,687.5708,2.5999994,1693.969,87.499,850.0,0.807692263,0.5,1215.0,4102.082,1.221406,-30.361,-39.96,-32.29589,5.45,-7.989,1.67,203.0,3.14,3.15,1063.0
1310.0,9500.0,0.519,0.0004,0.002,0.002,0.0002,0.02,0.017,0.3,0.001,0.0021,0.007,0.013,0.003,2.656,0.001,0.0013,1120.0,873.4727,688.6183,2.6000004,1708.544,87.516,849.0,0.807692337,0.5,1215.0,4179.981,1.210974,-28.376,-39.96,-32.02278,5.48,-7.998,1.67,205.0,2.94,2.94,1094.0
1310.0,9380.0,0.524,0.0005,0.002,0.002,0.0002,0.02,0.016,0.28,0.001,0.0023,0.007,0.011,0.003,2.642,0.001,0.0013,1120.0,874.28424,689.3013,2.5999997,1681.208,87.471,848.0,0.807692286,0.5,1215.0,4034.425,1.195261,-30.668,-39.96,-31.66096,5.4,-7.994,1.67,204.0,2.83,2.84,1017.0
1310.0,9380.0,0.539,0.0004,0.0019,0.002,0.0003,0.02,0.016,0.28,0.001,0.0018,0.008,0.014,0.003,2.611,0.001,0.0013,1120.0,874.4085,686.5683,2.5999994,936.953,68.781,848.0,0.807692263,0.5,1200.0,973.605,1.199188,-32.155,-39.96,-25.755,0.86,-6.525,1.68,202.0,2.85,2.85,1126.0
1310.0,9380.0,0.539,0.0004,0.0019,0.002,0.0003,0.02,0.016,0.28,0.001,0.0018,0.008,0.014,0.003,2.611,0.001,0.0013,1120.0,869.40393,688.3791,2.6000004,1679.109,0.0,0.0,0.807692337,0.5,1215.0,4025.0,0.0,0.0,0.0,0.0,5.5,0.0,1.67,204.0,2.92,2.92,1045.0
1310.0,9400.0,0.524,0.0005,0.002,0.002,0.0002,0.02,0.016,0.28,0.001,0.0023,0.007,0.011,0.003,2.642,0.001,0.0013,1120.0,870.5757,689.15546,2.599999,1690.877,87.521,849.0,0.807692234,0.5,1215.0,4085.641,1.22331,-27.933,-39.96,-31.88111,5.48,-7.988,1.67,201.0,3.03,3.02,9930.0
1310.0,9500.0,0.519,0.0004,0.002,0.002,0.0002,0.02,0.017,0.3,0.001,0.0021,0.007,0.013,0.003,2.656,0.001,0.0013,1120.0,873.5674,687.99994,2.5999982,1688.181,87.525,843.0,0.807692175,0.5,1215.0,4071.331,1.204542,-30.128,-39.96,-26.99253,5.4,-8.004,1.67,202.0,2.93,2.93,1053.0
1310.0,9380.0,0.539,0.0004,0.0019,0.002,0.0003,0.02,0.016,0.28,0.001,0.0018,0.008,0.014,0.003,2.611,0.001,0.0013,1120.0,875.411,684.1596,2.599998,1687.228,87.512,847.0,0.80769216,0.5,1215.0,4066.28,1.197409,-28.602,-39.96,-25.11283,5.6,-7.989,1.67,199.0,3.11,3.12,981.0
1310.0,9380.0,0.539,0.0004,0.0019,0.002,0.0003,0.02,0.016,0.28,0.001,0.0018,0.008,0.014,0.003,2.611,0.001,0.0013,1120.0,862.3825,686.7198,2.6000009,1658.721,0.0,0.0,0.807692374,0.5,1215.0,3739.0,0.0,0.0,0.0,0.0,5.5,0.0,1.67,203.0,2.88,2.89,1087.0
1310.0,9400.0,0.539,0.0004,0.0019,0.002,0.0003,0.02,0.016,0.28,0.001,0.0018,0.008,0.014,0.003,2.611,0.001,0.0013,1120.0,868.80505,688.1136,2.5999987,1660.942,87.471,846.0,0.807692212,0.5,1215.0,3928.033,1.170026,-30.879,-39.96,-29.2642,5.7,-8.508,1.67,195.0,3.03,3.03,1050.0
1310.0,9500.0,0.519,0.0004,0.002,0.002,0.0002,0.02,0.017,0.3,0.001,0.0021,0.007,0.013,0.003,2.656,0.001,0.0013,1120.0,878.08875,688.65735,2.5999978,1625.058,87.662,848.0,0.807692145,0.5,1215.0,3742.812,1.222686,-28.784,-39.96,-20.77487,5.4,-8.014,1.67,204.0,2.91,2.92,1059.0
1100.0,9500.0,0.274,0.0001,0.0023,0.0001,0.0003,0.02,0.006,0.39,0.0011,0.0032,0.007,0.039,0.0046,1.571,0.0014,0.0,1120.0,853.69635,615.7616,2.6999955,1616.348,95.59,849.0,0.814814506,0.5,1013.0,3698.467,1.169034,-24.795,-39.968,-25.22437,5.7,-7.993,1.67,156.0,4.12,4.12,1115.0
1100.0,9500.0,0.267,0.0003,0.002,0.0003,0.0002,0.02,0.009,0.37,0.0013,0.0028,0.008,0.042,0.0053,1.558,0.0015,0.0004,1120.0,857.7215,618.84875,2.6999967,1724.581,97.466,850.0,0.814814588,0.5,1010.0,4266.465,-99.0,-20.484,-99.0,-98.99991,4.88,-8.497,1.67,155.0,4.11,4.11,1140.0
1100.0,9500.0,0.267,0.0003,0.002,0.0003,0.0002,0.02,0.009,0.37,0.0013,0.0028,0.008,0.042,0.0053,1.558,0.0015,0.0004,1120.0,872.95154,624.63104,2.6999967,1722.706,78.223,848.0,0.759258965,0.65,1010.0,3274.085,-99.0,-21.094,-99.0,-98.99991,5.5,-7.995,1.69,154.0,4.42,4.42,1322.0
1100.0,7400.0,0.274,0.0001,0.0023,0.0001,0.0003,0.02,0.006,0.39,0.0011,0.0032,0.007,0.039,0.0046,1.571,0.0014,0.0,1120.0,852.18994,619.8768,2.7,1462.939,78.227,852.0,0.759259259,0.65,1010.0,2274.182,-99.0,-19.119,-99.0,-98.99991,5.7,-7.848,1.68,156.0,4.17,4.17,1130.0
1100.0,7000.0,0.274,0.0001,0.0023,0.0001,0.0003,0.02,0.006,0.39,0.0011,0.0032,0.007,0.039,0.0046,1.571,0.0014,0.0,1120.0,857.55786,622.4485,2.6999965,1457.022,78.265,852.0,0.759258947,0.65,1005.0,2253.307,-99.0,-19.673,-99.0,-98.99991,5.7,-7.948,1.68,156.0,4.21,4.21,1135.0
1100.0,9100.0,0.274,0.0001,0.0023,0.0001,0.0003,0.02,0.006,0.39,0.0011,0.0032,0.007,0.039,0.0046,1.571,0.0014,0.0,1120.0,873.5266,622.5196,2.6999958,1681.99,97.395,847.0,0.814814527,0.5,1011.0,4038.558,-99.0,-18.314,-99.0,-98.99991,4.78,-8.487,1.68,159.0,4.2,4.2,1240.0
1100.0,9500.0,0.267,0.0003,0.002,0.0003,0.0002,0.02,0.009,0.37,0.0013,0.0028,0.008,0.042,0.0053,1.558,0.0015,0.0004,1120.0,858.4515,619.076,2.6999977,1709.904,97.487,846.0,0.814814657,0.5,1011.0,4187.284,-99.0,-19.407,-99.0,-98.99991,4.8,-8.512,1.67,153.0,4.02,4.02,1134.0
1100.0,9500.0,0.263,0.0002,0.0026,0.0004,0.0002,0.02,0.009,0.37,0.001,0.0032,0.008,0.04,0.0055,1.558,0.0015,0.0005,1120.0,858.6238,618.25323,2.6999977,1677.168,0.0,0.0,0.759259054,0.65,1010.0,3008.0,0.0,0.0,0.0,0.0,5.65,0.0,1.68,154.0,4.26,4.26,1076.0
1100.0,9500.0,0.263,0.0002,0.0026,0.0004,0.0002,0.02,0.009,0.37,0.001,0.0032,0.008,0.04,0.0055,1.558,0.0015,0.0005,1120.0,871.3868,618.1022,2.699996,1724.636,97.514,847.0,0.81481454,0.5,1010.0,4266.763,-99.0,-17.832,-99.0,-98.99991,5.15,-8.503,1.68,156.0,4.56,4.56,1252.0
1100.0,9500.0,0.273,0.0002,0.0028,0.0003,0.0003,0.02,0.008,0.37,0.0011,0.0031,0.008,0.038,0.006,1.586,0.0015,0.0005,1120.0,859.3716,613.6535,2.6999984,1711.031,97.666,846.0,0.814814705,0.5,1015.0,4193.339,-99.0,-18.522,-99.0,-98.99991,5.2,-7.995,1.67,159.0,4.21,4.29,1119.0
1100.0,9500.0,0.273,0.0002,0.0028,0.0003,0.0003,0.02,0.008,0.37,0.0011,0.0031,0.008,0.038,0.006,1.586,0.0015,0.0005,1120.0,860.27026,616.99585,2.6999984,1712.281,97.17,850.0,0.814814705,0.5,1010.0,4200.062,-99.0,-99.0,-99.0,-29.75538,4.82,-7.984,1.67,151.0,4.07,4.07,1085.0
1100.0,9500.0,0.263,0.0002,0.0026,0.0004,0.0002,0.02,0.009,0.37,0.001,0.0032,0.008,0.04,0.0055,1.558,0.0015,0.0005,1120.0,869.4837,619.05865,2.6999955,1724.592,78.292,847.0,0.759258858,0.65,1010.0,3281.94,-99.0,-18.386,-99.0,-98.99991,5.8,-7.943,1.68,154.0,4.43,4.43,1201.0
1100.0,9500.0,0.273,0.0002,0.0028,0.0003,0.0003,0.02,0.008,0.37,0.0011,0.0031,0.008,0.038,0.006,1.586,0.0015,0.0005,1120.0,873.4623,617.3041,2.6999974,1712.342,90.478,841.0,0.814814636,0.5,1020.0,4200.387,1.192337,-26.456,-39.96,-33.83362,4.9,-7.997,1.72,160.0,3.75,3.88,1671.0
