Repository: Achyut-Krishna/JSW_Internship

# JSW_Internship
Property Prediction model using regression algorithms , this project is the part of my summer internship at JSW steel 2021  We were provided with raw data of 5135 rows and 45 columns which had to be cleaned first and later applied 5 different algorithms like KNN, Random Forest, ANN, Support Vector Regressor and Multiple Regressor to predict which gave the highest R2_score value and the least RMSE. Conclusion :- Random Forest was found to be relatively the best learner for this model and hence we deployed our machine learning model using html, css, flask.

File: final_data.csv (part 22 of 40)
Slab Width,Slab Length,AL,B,C,CA,NB,CR,CU,MN,MO,N,NI,P,S,SI,TI,V,Reheating Furnace Exit Temp,Finishing Temp,Coiling Temp,FM Exit Thickness,Coil Outr Dia,Avg line speed,weld pressure,Reduction Ratio,ACL-Thickness,ACL-Width,ACL-Length,O2 in Heating Element Furnace,Radiant Tube Furnace Dewpoint,After Tube Cooling Dewpoint,Rapid Jet Cooling Dewpoint,Coating Thickness,Drying Furnace Press,B50,Hardness,Coreloss-Before Aging,Coreloss After Aging,Permeability
1100.0,9500.0,0.274,0.0001,0.0023,0.0001,0.0003,0.02,0.006,0.39,0.0011,0.0032,0.007,0.039,0.0046,1.571,0.0014,0.0,1120.0,862.38086,621.671,2.6999984,1718.123,97.677,842.0,0.814814705,0.5,1015.0,4231.54,-99.0,-17.092,-99.0,-98.99991,5.0,-7.979,1.67,158.0,3.82,3.83,1148.0
1100.0,9500.0,0.274,0.0001,0.0023,0.0001,0.0003,0.02,0.006,0.39,0.0011,0.0032,0.007,0.039,0.0046,1.571,0.0014,0.0,1120.0,874.63495,621.24396,2.6999953,1716.108,97.576,842.0,0.814814492,0.5,1015.0,4220.67,-99.0,-16.68,-99.0,-98.99991,5.6,-7.981,1.68,155.0,4.36,4.39,1301.0
1100.0,9500.0,0.267,0.0003,0.002,0.0003,0.0002,0.02,0.009,0.37,0.0013,0.0028,0.008,0.042,0.0053,1.558,0.0015,0.0004,1120.0,867.5763,621.4139,2.6999972,1716.15,97.506,851.0,0.814814623,0.5,1015.0,4220.897,-99.0,-19.231,-99.0,-98.99991,5.7,-8.016,1.68,158.0,4.24,4.27,1181.0
1100.0,9500.0,0.263,0.0002,0.0026,0.0004,0.0002,0.02,0.009,0.37,0.001,0.0032,0.008,0.04,0.0055,1.558,0.0015,0.0005,1120.0,860.34705,617.96277,2.6999974,1719.464,96.952,849.0,0.814814636,0.5,1015.0,4238.785,-99.0,-17.171,-99.0,-98.99991,5.7,-7.992,1.67,159.0,4.01,4.01,1113.0
1100.0,9500.0,0.263,0.0002,0.0026,0.0004,0.0002,0.02,0.009,0.37,0.001,0.0032,0.008,0.04,0.0055,1.558,0.0015,0.0005,1120.0,872.4446,620.69275,2.6999955,1665.946,97.379,843.0,0.814814506,0.5,1025.0,3954.186,-99.0,-19.66,-99.0,-98.99991,4.2,-8.499,1.72,152.0,3.86,3.86,1713.0
1100.0,9500.0,0.263,0.0002,0.0026,0.0004,0.0002,0.02,0.009,0.37,0.001,0.0032,0.008,0.04,0.0055,1.558,0.0015,0.0005,1120.0,868.40875,618.9835,2.6999977,1651.733,78.253,845.0,0.759259054,0.65,1010.0,3021.897,-99.0,-18.788,-99.0,-98.99991,5.6,-7.857,1.72,156.0,4.23,4.23,1569.0
1100.0,7000.0,0.274,0.0001,0.0023,0.0001,0.0003,0.02,0.006,0.39,0.0011,0.0032,0.007,0.039,0.0046,1.571,0.0014,0.0,1120.0,861.2279,618.453,2.6999989,1467.273,83.587,845.0,0.814814739,0.5,1015.0,2976.386,-99.0,-99.0,-99.0,-34.7737,0.68,-7.006,1.72,157.0,3.46,3.46,1773.0
1100.0,9500.0,0.263,0.0002,0.0026,0.0004,0.0002,0.02,0.009,0.37,0.001,0.0032,0.008,0.04,0.0055,1.558,0.0015,0.0005,1120.0,878.16455,620.5662,2.6999972,1730.33,78.16,845.0,0.75925901,0.65,1030.0,3305.896,-99.0,-17.043,-99.0,-98.99991,5.8,-7.99,1.69,156.0,4.55,4.59,1288.0
1100.0,9500.0,0.267,0.0003,0.002,0.0003,0.0002,0.02,0.009,0.37,0.0013,0.0028,0.008,0.042,0.0053,1.558,0.0015,0.0004,1120.0,866.2973,618.27484,2.6999986,1715.4,78.117,848.0,0.759259134,0.65,1030.0,3243.734,-99.0,-20.179,-99.0,-98.99991,5.65,-7.995,1.68,155.0,4.4,4.4,1204.0
1100.0,9500.0,0.267,0.0003,0.002,0.0003,0.0002,0.02,0.009,0.37,0.0013,0.0028,0.008,0.042,0.0053,1.558,0.0015,0.0004,1120.0,864.4953,619.1369,2.6999981,1723.088,78.124,844.0,0.75925909,0.65,1030.0,3275.678,-99.0,-18.677,-99.0,-98.99991,5.8,-7.995,1.68,153.0,4.26,4.28,1154.0
1100.0,9500.0,0.273,0.0002,0.0028,0.0003,0.0003,0.02,0.008,0.37,0.0011,0.0031,0.008,0.038,0.006,1.586,0.0015,0.0005,1120.0,881.93036,621.41376,2.6999965,1706.829,82.318,851.0,0.759258947,0.65,1010.0,3208.293,-99.0,-18.354,-99.0,-98.99991,5.6,-8.022,1.69,154.0,4.65,4.66,1254.0
1100.0,9500.0,0.273,0.0002,0.0028,0.0003,0.0003,0.02,0.008,0.37,0.0011,0.0031,0.008,0.038,0.006,1.586,0.0015,0.0005,1120.0,873.1998,619.6897,2.6999974,1701.644,78.315,854.0,0.759259027,0.65,1015.0,3186.939,-99.0,-18.562,-99.0,-98.99991,5.7,-7.96,1.68,154.0,4.51,4.51,1128.0
1100.0,9500.0,0.273,0.0002,0.0028,0.0003,0.0003,0.02,0.008,0.37,0.0011,0.0031,0.008,0.038,0.006,1.586,0.0015,0.0005,1120.0,873.08325,619.0968,2.6999977,1701.504,78.264,850.0,0.759259054,0.65,1015.0,3226.069,-99.0,-18.402,-99.0,-98.99991,5.7,-7.991,1.68,158.0,4.34,4.34,1111.0
1100.0,9500.0,0.273,0.0002,0.0028,0.0003,0.0003,0.02,0.008,0.37,0.0011,0.0031,0.008,0.038,0.006,1.586,0.0015,0.0005,1120.0,881.39435,620.8793,2.6999958,1697.587,78.258,851.0,0.759258885,0.65,1010.0,3170.274,-99.0,-18.923,-99.0,-98.99991,5.45,-8.013,1.69,157.0,4.51,4.51,1264.0
1100.0,9500.0,0.267,0.0003,0.002,0.0003,0.0002,0.02,0.009,0.37,0.0013,0.0028,0.008,0.042,0.0053,1.558,0.0015,0.0004,1120.0,871.41174,618.55835,2.6999977,1646.367,82.256,848.0,0.759259054,0.65,1011.0,2963.32,-99.0,-18.613,-99.0,-98.99991,5.5,-8.018,1.68,154.0,4.44,4.44,1218.0
1100.0,9500.0,0.269,0.0001,0.003,0.0001,0.0002,0.02,0.006,0.38,0.0008,0.0031,0.008,0.036,0.006,1.65,0.0013,0.0007,1120.0,860.91785,617.33453,2.6999881,1103.876,97.529,849.0,0.814813999,0.5,1010.0,1508.715,-99.0,-17.127,-99.0,-98.99991,5.05,-7.99,1.67,160.0,4.05,4.05,1092.0
1100.0,9500.0,0.269,0.0001,0.003,0.0001,0.0002,0.02,0.006,0.32,0.0008,0.003,0.008,0.032,0.006,1.591,0.0014,0.0005,1120.0,868.22675,620.0177,2.6999934,1689.95,78.265,843.0,0.759258671,0.65,1030.0,3139.015,-99.0,-21.677,-99.0,-98.99991,5.6,-8.009,1.69,159.0,4.56,4.56,1246.0
1100.0,9500.0,0.269,0.0001,0.003,0.0001,0.0002,0.02,0.006,0.38,0.0008,0.0031,0.008,0.036,0.006,1.65,0.0013,0.0007,1120.0,863.69916,620.5812,2.6999998,1717.037,97.453,846.0,0.814814801,0.5,1010.0,4225.684,-99.0,-99.0,-99.0,-22.98191,4.5,-7.997,1.68,160.0,4.25,4.26,1210.0
1100.0,9300.0,0.277,0.0001,0.003,0.0003,0.0002,0.02,0.006,0.3,0.0007,0.0033,0.008,0.035,0.0065,1.6,0.0012,0.0004,1120.0,860.8185,617.5226,2.6999993,1677.296,78.201,843.0,0.759259197,0.65,1015.0,3087.529,-99.0,-21.707,-99.0,-98.99991,5.79,-8.185,1.68,158.0,4.38,4.38,1165.0
1100.0,9300.0,0.277,0.0001,0.003,0.0003,0.0002,0.02,0.006,0.3,0.0007,0.0033,0.008,0.035,0.0065,1.6,0.0012,0.0004,1120.0,866.22253,619.08606,2.7000015,1685.55,96.492,841.0,0.814814918,0.5,1010.0,4057.388,-99.0,-29.69,-99.0,-32.94689,4.8,-8.012,1.69,156.0,4.56,4.56,1276.0
1100.0,9500.0,0.263,0.0001,0.0021,0.0002,0.0002,0.02,0.006,0.31,0.0008,0.0026,0.008,0.035,0.0047,1.597,0.0013,0.0003,1120.0,864.04834,618.92035,2.7000024,1697.505,78.171,853.0,0.759259473,0.65,1015.0,3169.937,-99.0,-18.153,-99.0,-98.99991,5.7,-8.006,1.68,161.0,4.45,4.53,1147.0
1100.0,9300.0,0.277,0.0001,0.003,0.0003,0.0002,0.02,0.006,0.3,0.0007,0.0033,0.008,0.035,0.0065,1.6,0.0012,0.0004,1120.0,862.24585,621.46265,2.7000046,1684.156,97.519,848.0,0.81481513,0.5,1010.0,4050.013,-99.0,-99.0,-99.0,-22.00216,4.75,-7.997,1.68,155.0,4.2,4.2,1215.0
1100.0,9500.0,0.269,0.0001,0.003,0.0001,0.0002,0.02,0.006,0.32,0.0008,0.003,0.008,0.032,0.006,1.591,0.0014,0.0005,1120.0,866.16284,618.93,2.7000008,1700.818,78.232,844.0,0.759259331,0.65,1015.0,3183.544,-99.0,-18.237,-99.0,-98.99991,5.6,-7.98,1.69,159.0,4.4,4.4,1237.0
1100.0,9500.0,0.269,0.0001,0.003,0.0001,0.0002,0.02,0.006,0.38,0.0008,0.0031,0.008,0.036,0.006,1.65,0.0013,0.0007,1120.0,861.79565,619.46436,2.7000039,1709.073,101.436,842.0,0.814815082,0.5,1010.0,4182.818,-99.0,-17.046,-99.0,-98.99991,5.1,-8.0,1.67,158.0,4.28,4.28,1152.0
1100.0,9500.0,0.269,0.0001,0.003,0.0001,0.0002,0.02,0.006,0.32,0.0008,0.003,0.008,0.032,0.006,1.591,0.0014,0.0005,1120.0,859.6304,619.87976,2.7000024,1697.185,97.395,850.0,0.814814979,0.5,1010.0,4119.215,1.173916,-24.462,-39.969,-25.18794,5.8,-8.007,1.67,156.0,4.19,4.19,1111.0
1100.0,9500.0,0.269,0.0001,0.003,0.0001,0.0002,0.02,0.006,0.32,0.0008,0.003,0.008,0.032,0.006,1.591,0.0014,0.0005,1120.0,865.1869,620.46936,2.6999996,1715.013,78.243,846.0,0.759259224,0.65,1015.0,3242.13,-99.0,-20.131,-99.0,-98.99991,5.4,-7.995,1.69,157.0,4.45,4.45,1245.0
1100.0,9500.0,0.269,0.0001,0.003,0.0001,0.0002,0.02,0.006,0.32,0.0008,0.003,0.008,0.032,0.006,1.591,0.0014,0.0005,1120.0,861.00696,618.78876,2.7000027,1708.54,78.22,846.0,0.7592595,0.65,1015.0,3215.352,-99.0,-17.193,-99.0,-98.99991,5.5,-8.017,1.68,158.0,4.34,4.34,1208.0
1100.0,9500.0,0.269,0.0001,0.003,0.0001,0.0002,0.02,0.006,0.32,0.0008,0.003,0.008,0.032,0.006,1.591,0.0014,0.0005,1120.0,858.4265,620.6154,2.7000031,1714.003,78.203,852.0,0.759259536,0.65,1015.0,3237.944,-99.0,-19.724,-99.0,-98.99991,5.5,-7.998,1.68,154.0,4.33,4.33,1199.0
1100.0,9500.0,0.269,0.0001,0.003,0.0001,0.0002,0.02,0.006,0.38,0.0008,0.0031,0.008,0.036,0.006,1.65,0.0013,0.0007,1120.0,864.5633,618.4048,2.7000017,1706.251,78.2,849.0,0.759259411,0.65,1030.0,3205.908,-99.0,-18.659,-99.0,-98.99991,5.65,-8.004,1.68,159.0,4.21,4.21,1146.0
1100.0,9500.0,0.269,0.0001,0.003,0.0001,0.0002,0.02,0.006,0.38,0.0008,0.0031,0.008,0.036,0.006,1.65,0.0013,0.0007,1120.0,862.12286,619.2256,2.7000027,1697.424,97.576,854.0,0.814815,0.5,1010.0,4120.488,-99.0,-18.889,-99.0,-98.99991,5.1,-7.997,1.68,160.0,3.92,3.95,1198.0
1100.0,9500.0,0.269,0.0001,0.003,0.0001,0.0002,0.02,0.006,0.38,0.0008,0.0031,0.008,0.036,0.006,1.65,0.0013,0.0007,1120.0,857.1264,618.6708,2.7000015,1710.416,78.206,842.0,0.759259393,0.65,1015.0,3223.103,-99.0,-19.341,-99.0,-98.99991,5.75,-7.991,1.68,158.0,4.19,4.19,1160.0
1100.0,9500.0,0.269,0.0001,0.003,0.0001,0.0002,0.02,0.006,0.38,0.0008,0.0031,0.008,0.036,0.006,1.65,0.0013,0.0007,1120.0,863.8589,620.9451,2.700001,1702.885,81.286,840.0,0.759259348,0.65,1010.0,3192.042,-99.0,-19.891,-99.0,-98.99991,5.6,-7.988,1.68,155.0,4.4,4.41,1181.0
1100.0,9500.0,0.263,0.0001,0.0021,0.0002,0.0002,0.02,0.006,0.31,0.0008,0.0026,0.008,0.035,0.0047,1.597,0.0013,0.0003,1120.0,862.43054,619.37915,2.700001,1667.245,98.441,852.0,0.814814883,0.5,1010.0,3960.984,-99.0,-17.952,-99.0,-98.99991,5.1,-8.395,1.67,158.0,4.32,4.38,1174.0
1100.0,9500.0,0.263,0.0001,0.0021,0.0002,0.0002,0.02,0.006,0.31,0.0008,0.0026,0.008,0.035,0.0047,1.597,0.0013,0.0003,1120.0,860.73566,620.52783,2.7000022,1705.929,97.371,846.0,0.814814966,0.5,1010.0,4165.956,-99.0,-99.0,-99.0,-24.07865,4.77,-8.021,1.68,150.0,4.37,4.47,1205.0
1100.0,9500.0,0.263,0.0001,0.0021,0.0002,0.0002,0.02,0.006,0.31,0.0008,0.0026,0.008,0.035,0.0047,1.597,0.0013,0.0003,1120.0,869.38824,619.8109,2.7000027,1705.804,0.0,0.0,0.814815,0.5,1020.0,4065.0,0.0,0.0,0.0,0.0,5.5,0.0,1.72,157.0,4.08,4.35,1675.0
1100.0,9500.0,0.263,0.0001,0.0021,0.0002,0.0002,0.02,0.006,0.31,0.0008,0.0026,0.008,0.035,0.0047,1.597,0.0013,0.0003,1120.0,863.1662,619.0198,2.7000046,1684.74,78.286,846.0,0.759259669,0.65,1030.0,3117.772,-99.0,-19.897,-99.0,-98.99991,5.8,-8.037,1.68,157.0,4.39,4.48,1105.0
1100.0,9500.0,0.269,0.0001,0.003,0.0001,0.0002,0.02,0.006,0.32,0.0008,0.003,0.008,0.032,0.006,1.591,0.0014,0.0005,1120.0,859.17773,620.23303,2.700001,1710.827,99.336,842.0,0.814814883,0.5,1010.0,4192.246,-99.0,-15.52,-99.0,-98.99991,5.0,-8.007,1.67,153.0,4.08,4.11,1177.0
1100.0,9500.0,0.269,0.0001,0.003,0.0001,0.0002,0.02,0.006,0.38,0.0008,0.0031,0.008,0.036,0.006,1.65,0.0013,0.0007,1120.0,863.6247,618.1826,2.7000024,1708.721,78.182,846.0,0.759259473,0.65,1015.0,3216.1,-99.0,-22.269,-99.0,-98.99991,5.6,-8.006,1.68,160.0,4.4,4.4,1202.0
1100.0,9500.0,0.277,0.0001,0.003,0.0003,0.0002,0.02,0.006,0.3,0.0007,0.0033,0.008,0.035,0.0065,1.6,0.0012,0.0004,1120.0,862.45795,619.651,2.7000022,1698.104,97.544,850.0,0.814814966,0.5,1010.0,4124.114,-99.0,-99.0,-99.0,-22.0526,4.6,-7.997,1.68,155.0,4.38,4.38,1217.0
1100.0,9500.0,0.263,0.0001,0.0021,0.0002,0.0002,0.02,0.006,0.31,0.0008,0.0026,0.008,0.035,0.0047,1.597,0.0013,0.0003,1120.0,864.7091,623.99524,2.7000024,1702.518,82.187,843.0,0.759259473,0.65,1030.0,3190.535,-99.0,-15.738,-99.0,-98.99991,5.6,-7.994,1.68,156.0,4.33,4.43,1112.0
1100.0,9300.0,0.277,0.0001,0.003,0.0003,0.0002,0.02,0.006,0.3,0.0007,0.0033,0.008,0.035,0.0065,1.6,0.0012,0.0004,1120.0,864.398,618.6701,2.7000027,1697.904,97.454,852.0,0.814815,0.5,1010.0,4123.049,-99.0,-99.0,-99.0,-22.27852,4.8,-8.003,1.69,156.0,4.55,4.56,1295.0
1100.0,9500.0,0.263,0.0001,0.0021,0.0002,0.0002,0.02,0.006,0.31,0.0008,0.0026,0.008,0.035,0.0047,1.597,0.0013,0.0003,1120.0,865.0701,619.25323,2.700002,1624.487,100.354,849.0,0.814814952,0.5,1010.0,3739.898,-99.0,-14.917,-99.0,-98.99991,4.85,-8.004,1.67,153.0,4.43,4.46,1159.0
1100.0,9300.0,0.277,0.0001,0.003,0.0003,0.0002,0.02,0.006,0.3,0.0007,0.0033,0.008,0.035,0.0065,1.6,0.0012,0.0004,1120.0,860.8275,619.82007,2.700003,1690.376,97.453,840.0,0.814815021,0.5,1010.0,4082.984,-99.0,-99.0,-99.0,-22.74681,4.8,-8.001,1.68,154.0,4.2,4.2,1243.0
1340.0,9300.0,0.003,0.0001,0.0024,0.0001,0.0003,0.031,0.006,0.25,0.001,0.0019,0.007,0.049,0.005,0.72,0.0008,0.0006,1120.0,855.6158,680.98773,2.799998,1659.785,102.227,847.0,0.821428444,0.5,1250.0,1354.395,1.221238,-17.3,-39.96,-27.30058,1.65,-7.348,1.74,126.0,5.68,5.7,2030.0
1340.0,9500.0,0.001,0.0001,0.0027,0.0001,0.0003,0.029,0.006,0.19,0.001,0.0015,0.007,0.043,0.005,0.692,0.0009,0.0006,1120.0,858.5948,678.3309,2.7999983,977.905,107.205,841.0,0.821428463,0.5,1250.0,1096.783,1.206442,-19.152,-14.327,-7.520512,0.58,-6.502,1.75,123.0,5.67,5.72,2186.0
1340.0,9300.0,0.003,0.0001,0.0024,0.0001,0.0003,0.031,0.006,0.25,0.001,0.0019,0.007,0.049,0.005,0.72,0.0008,0.0006,1120.0,869.784,679.6896,2.7999997,945.862,107.088,842.0,0.821428552,0.5,1250.0,999.954,1.235872,-16.542,-39.056,-30.85649,0.71,-6.474,1.75,127.0,5.98,5.99,2182.0
1340.0,9500.0,0.001,0.0001,0.0027,0.0001,0.0003,0.029,0.006,0.19,0.001,0.0015,0.007,0.043,0.005,0.692,0.0009,0.0006,1120.0,853.89514,675.9975,2.8000007,951.673,107.89,848.0,0.821428616,0.5,196.0,943.046,1.208818,-16.361,-39.636,-31.48397,0.75,-6.536,1.74,124.0,5.74,5.76,2095.0
1340.0,9500.0,0.003,0.0001,0.0024,0.0001,0.0003,0.031,0.006,0.25,0.001,0.0019,0.007,0.049,0.005,0.72,0.0008,0.0006,1120.0,858.9816,680.5775,2.7999997,951.363,112.093,842.0,0.821428552,0.5,1250.0,1016.348,1.228842,-15.857,-37.956,-29.91448,0.74,-6.434,1.75,128.0,6.01,6.01,2132.0
1340.0,9500.0,0.001,0.0001,0.0027,0.0001,0.0003,0.029,0.006,0.19,0.001,0.0015,0.007,0.043,0.005,0.692,0.0009,0.0006,1120.0,866.4033,681.7739,2.7999995,952.48,108.396,850.0,0.82142854,0.5,1250.0,1019.688,1.229199,-17.168,-39.116,-31.22064,0.73,-6.447,1.75,123.0,5.83,5.85,2142.0
1340.0,9500.0,0.002,0.0001,0.0026,0.0001,0.0003,0.03,0.006,0.17,0.001,0.002,0.007,0.044,0.005,0.72,0.001,0.0004,1120.0,853.28357,677.4951,2.8000016,947.907,110.233,851.0,0.821428673,0.5,1250.0,1006.039,1.21721,-16.833,-38.549,-30.03991,0.84,-6.26,1.74,128.0,6.02,6.05,2092.0
1340.0,9500.0,0.001,0.0001,0.0027,0.0001,0.0003,0.029,0.006,0.19,0.001,0.0015,0.007,0.043,0.005,0.692,0.0009,0.0006,1120.0,858.7701,679.5111,2.8,1059.419,106.033,846.0,0.821428571,0.5,1250.0,1297.936,1.192555,-19.859,-16.804,-11.31453,0.69,-6.467,1.74,123.0,5.8,5.83,2169.0
1340.0,9500.0,0.002,0.0001,0.0026,0.0001,0.0003,0.03,0.006,0.17,0.001,0.002,0.007,0.044,0.005,0.72,0.001,0.0004,1120.0,867.2064,680.5268,2.8000007,1054.54,107.338,842.0,0.821428616,0.5,176.0,1259.409,1.211782,-17.835,-15.18,-13.93439,0.59,-6.499,1.75,126.0,5.76,5.77,2180.0
1340.0,9500.0,0.001,0.0001,0.0027,0.0001,0.0003,0.029,0.006,0.19,0.001,0.0015,0.007,0.043,0.005,0.692,0.0009,0.0006,1120.0,853.2629,677.49146,2.8000019,1068.597,106.6,842.0,0.821428693,0.5,1250.0,1388.326,1.220079,-15.902,-36.007,-30.98036,0.87,-6.46,1.74,123.0,5.81,5.81,2054.0
1340.0,9500.0,0.002,0.0001,0.0026,0.0001,0.0003,0.03,0.006,0.17,0.001,0.002,0.007,0.044,0.005,0.72,0.001,0.0004,1120.0,851.65076,677.02637,2.8000004,1048.038,108.113,842.0,0.821428597,0.5,1250.0,1319.97,1.199698,-16.84,-12.644,-12.09632,0.65,-6.47,1.74,126.0,6.06,6.08,2125.0
1340.0,9500.0,0.001,0.0001,0.0027,0.0001,0.0003,0.029,0.006,0.19,0.001,0.0015,0.007,0.043,0.005,0.692,0.0009,0.0006,1120.0,864.33685,682.73663,2.8000002,1056.313,105.737,842.0,0.821428584,0.5,1250.0,198.318,1.234573,-16.428,-36.257,-30.2503,0.86,-6.487,1.75,125.0,5.83,5.85,2188.0
1340.0,9500.0,0.002,0.0001,0.0026,0.0001,0.0003,0.03,0.006,0.17,0.001,0.002,0.007,0.044,0.005,0.72,0.001,0.0004,1120.0,849.3792,676.321,2.8000002,1064.967,108.0,841.0,0.821428584,0.5,1250.0,1376.159,1.222365,-18.305,-16.467,-13.53261,0.62,-6.463,1.74,127.0,5.79,5.83,2131.0
1340.0,9500.0,0.001,0.0001,0.0027,0.0001,0.0003,0.029,0.006,0.19,0.001,0.0015,0.007,0.043,0.005,0.692,0.0009,0.0006,1120.0,860.38666,679.5654,2.7999992,1684.632,100.626,842.0,0.82142852,0.5,196.0,906.767,1.21174,-17.832,-38.932,-31.88599,0.89,-6.258,1.74,125.0,5.7,5.7,2107.0
1340.0,9500.0,0.001,0.0001,0.0027,0.0001,0.0003,0.029,0.006,0.19,0.001,0.0015,0.007,0.043,0.005,0.692,0.0009,0.0006,1120.0,867.63336,679.859,2.7999978,950.452,108.357,841.0,0.821428431,0.5,1250.0,1013.628,1.230572,-17.595,-39.902,-33.75077,0.81,-6.163,1.75,125.0,5.81,5.81,2204.0
1340.0,9500.0,0.001,0.0001,0.0027,0.0001,0.0003,0.029,0.006,0.19,0.001,0.0015,0.007,0.043,0.005,0.692,0.0009,0.0006,1120.0,847.77344,672.2253,2.8000007,1121.825,89.832,853.0,0.821428616,0.5,1250.0,1101.86,1.199831,-20.1,-12.75,-2.278136,0.6,-6.556,1.74,124.0,5.67,5.68,2042.0
1340.0,9500.0,0.002,0.0001,0.0026,0.0001,0.0003,0.03,0.006,0.17,0.001,0.002,0.007,0.044,0.005,0.72,0.001,0.0004,1120.0,854.5828,677.083,2.8000007,949.109,105.401,851.0,0.821428616,0.5,1250.0,1009.618,1.240234,-18.263,-38.114,-33.38181,0.87,-6.41,1.74,129.0,5.9,5.9,2016.0
1340.0,9200.0,0.003,0.0001,0.0024,0.0001,0.0003,0.031,0.006,0.25,0.001,0.0019,0.007,0.049,0.005,0.72,0.0008,0.0006,1120.0,868.2142,681.8042,2.8000004,942.699,100.505,849.0,0.821428597,0.5,196.0,889.865,1.207594,-17.469,-38.35,-32.26739,0.71,-6.625,1.75,130.0,5.57,5.66,2126.0
1340.0,7400.0,0.003,0.0001,0.0024,0.0001,0.0003,0.031,0.006,0.25,0.001,0.0019,0.007,0.049,0.005,0.72,0.0008,0.0006,1120.0,858.233,677.4786,2.8000004,964.269,97.593,848.0,0.821428597,0.5,1250.0,1055.185,1.199421,-17.645,-37.637,-29.69763,0.79,-6.796,1.74,129.0,5.57,5.57,2096.0
1340.0,7400.0,0.003,0.0001,0.0024,0.0001,0.0003,0.031,0.006,0.25,0.001,0.0019,0.007,0.049,0.005,0.72,0.0008,0.0006,1120.0,859.17126,679.6561,2.8000002,1496.462,98.103,849.0,0.821428584,0.5,1250.0,927.389,1.240561,-17.701,-38.873,-32.08197,0.72,-6.783,1.74,131.0,5.5,5.52,2134.0
1340.0,9500.0,0.002,0.0001,0.0026,0.0001,0.0003,0.03,0.006,0.17,0.001,0.002,0.007,0.044,0.005,0.72,0.001,0.0004,1120.0,845.7489,677.30334,2.7999997,1077.067,112.465,849.0,0.821428552,0.5,1250.0,1416.874,1.211484,-17.331,-39.96,-28.99669,0.65,-6.257,1.74,128.0,5.81,5.87,2017.0
1340.0,9300.0,0.003,0.0001,0.0024,0.0001,0.0003,0.031,0.006,0.25,0.001,0.0019,0.007,0.049,0.005,0.72,0.0008,0.0006,1120.0,862.3295,680.22,2.8000007,1659.039,108.256,843.0,0.821428616,0.5,1250.0,936.764,1.242585,-17.029,-39.96,-34.68469,0.89,-6.223,1.75,130.0,5.74,5.74,2128.0
1340.0,9500.0,0.002,0.0001,0.0026,0.0001,0.0003,0.03,0.006,0.17,0.001,0.002,0.007,0.044,0.005,0.72,0.001,0.0004,1120.0,857.2852,674.07404,2.8000002,1068.57,102.503,849.0,0.821428584,0.5,1250.0,1388.236,1.19548,-19.241,-39.96,-30.69975,1.8,-6.992,1.74,130.0,5.86,5.88,2043.0
1335.0,9500.0,0.002,0.0001,0.0018,0.0001,0.0002,0.031,0.006,0.2,0.001,0.0024,0.007,0.043,0.0041,0.666,0.0007,0.0003,1120.0,858.9048,679.0071,2.799997,949.112,106.44,850.0,0.82142838,0.5,1250.0,1009.628,1.260789,-17.682,-39.582,-34.57354,0.85,-6.106,1.75,123.0,5.63,5.66,2202.0
1335.0,9500.0,0.001,0.0001,0.0024,0.0001,0.0002,0.026,0.005,0.19,0.001,0.002,0.007,0.046,0.0044,0.652,0.0008,0.0003,1120.0,845.72766,674.9022,2.799998,1690.982,107.249,851.0,0.821428444,0.5,1250.0,1028.076,1.260611,-17.666,-39.896,-34.27338,0.84,-6.211,1.75,124.0,5.53,5.54,2159.0
1335.0,9500.0,0.001,0.0001,0.0024,0.0001,0.0002,0.026,0.005,0.19,0.001,0.002,0.007,0.046,0.0044,0.652,0.0008,0.0003,1120.0,848.5191,675.32153,2.7999973,949.725,106.638,841.0,0.821428399,0.5,1250.0,1011.457,1.190641,-19.648,-13.745,-6.805446,0.59,-6.483,1.74,121.0,5.21,5.21,2035.0
1335.0,9500.0,0.002,0.0001,0.0018,0.0001,0.0002,0.031,0.006,0.2,0.001,0.0024,0.007,0.043,0.0041,0.666,0.0007,0.0003,1120.0,855.9231,675.63794,2.7999983,1070.3,100.823,842.0,0.821428463,0.5,1250.0,1394.046,1.237636,-18.31,-38.558,-33.12729,0.78,-6.54,1.75,124.0,5.54,5.57,2158.0
1335.0,9500.0,0.002,0.0001,0.0018,0.0001,0.0002,0.031,0.006,0.2,0.001,0.0024,0.007,0.043,0.0041,0.666,0.0007,0.0003,1120.0,847.0976,677.6285,2.7999978,1691.45,113.546,847.0,0.821428431,0.5,1250.0,990.166,1.190307,-16.561,-35.843,-27.89923,0.7,-6.235,1.75,128.0,5.58,5.6,2197.0
1335.0,9500.0,0.002,0.0001,0.0025,0.0001,0.0002,0.028,0.006,0.2,0.001,0.0014,0.008,0.043,0.0045,0.653,0.0008,0.0003,1120.0,848.7646,677.33765,2.7999988,1061.582,102.25,841.0,0.821428495,0.5,1250.0,1034.191,1.227897,-17.924,-39.96,-31.51818,1.45,-7.258,1.74,124.0,5.29,5.3,1984.0
1335.0,9500.0,0.002,0.0001,0.0018,0.0001,0.0002,0.031,0.006,0.2,0.001,0.0024,0.007,0.043,0.0041,0.666,0.0007,0.0003,1120.0,853.6466,677.04486,2.7999978,1059.769,102.321,840.0,0.821428431,0.5,1250.0,1358.81,1.194258,-18.273,-39.96,-34.08782,1.45,-7.064,1.74,126.0,5.27,5.3,2093.0
1335.0,9500.0,0.002,0.0001,0.0018,0.0001,0.0002,0.031,0.006,0.2,0.001,0.0024,0.007,0.043,0.0041,0.666,0.0007,0.0003,1120.0,845.7277,677.3679,2.7999985,1059.898,102.252,849.0,0.821428476,0.5,1250.0,1359.242,1.211462,-18.591,-39.962,-35.65483,1.5,-7.018,1.74,125.0,5.31,5.35,2000.0
1335.0,9500.0,0.002,0.0001,0.0018,0.0001,0.0002,0.031,0.006,0.2,0.001,0.0024,0.007,0.043,0.0041,0.666,0.0007,0.0003,1120.0,844.55084,678.5928,2.7999983,1059.237,102.309,842.0,0.821428463,0.5,1250.0,1357.04,1.235129,-17.809,-39.961,-33.46624,1.45,-7.091,1.74,126.0,5.15,5.18,2017.0
1335.0,9500.0,0.002,0.0001,0.0018,0.0001,0.0002,0.031,0.006,0.2,0.001,0.0024,0.007,0.043,0.0041,0.666,0.0007,0.0003,1120.0,845.056,677.9699,2.799999,1060.62,102.262,842.0,0.821428508,0.5,1250.0,1361.646,1.18921,-18.179,-39.963,-34.7431,1.45,-7.056,1.74,124.0,5.42,5.45,1997.0
1335.0,9500.0,0.002,0.0001,0.0025,0.0001,0.0002,0.028,0.006,0.2,0.001,0.0014,0.008,0.043,0.0045,0.653,0.0008,0.0003,1120.0,852.0008,677.6255,2.7999985,1060.676,102.266,848.0,0.821428476,0.5,1250.0,1361.832,1.226619,-18.379,-39.961,-32.94388,1.5,-7.252,1.73,125.0,5.61,5.63,1908.0
1335.0,9100.0,0.001,0.0001,0.0024,0.0001,0.0002,0.026,0.005,0.19,0.001,0.002,0.007,0.046,0.0044,0.652,0.0008,0.0003,1120.0,846.10364,677.5722,2.7999995,1055.824,102.483,841.0,0.82142854,0.5,1250.0,1345.701,1.21823,-18.054,-39.902,-35.53752,1.6,-6.94,1.74,124.0,5.54,5.61,2190.0
1335.0,9500.0,0.002,0.0001,0.0025,0.0001,0.0002,0.028,0.006,0.2,0.001,0.0014,0.008,0.043,0.0045,0.653,0.0008,0.0003,1120.0,845.40393,681.2564,2.799998,1680.994,113.218,846.0,0.821428444,0.5,1250.0,1033.783,1.214519,-16.251,-39.96,-29.47543,0.69,-6.215,1.74,124.0,5.82,5.85,1927.0
1335.0,9300.0,0.001,0.0001,0.0024,0.0001,0.0002,0.026,0.005,0.19,0.001,0.002,0.007,0.046,0.0044,0.652,0.0008,0.0003,1120.0,853.20087,680.6797,2.7999988,1052.779,102.549,851.0,0.821428495,0.5,1250.0,1335.616,1.173272,-17.037,-39.967,-34.02915,1.7,-7.027,1.74,124.0,5.46,5.47,2117.0
1335.0,9300.0,0.001,0.0001,0.0024,0.0001,0.0002,0.026,0.005,0.19,0.001,0.002,0.007,0.046,0.0044,0.652,0.0008,0.0003,1120.0,845.9914,679.3575,2.799998,1034.35,102.502,844.0,0.821428444,0.5,1250.0,1275.196,1.227948,-17.907,-39.964,-33.86662,1.6,-6.627,1.74,124.0,5.43,5.45,2156.0
1335.0,9300.0,0.001,0.0001,0.0024,0.0001,0.0002,0.026,0.005,0.19,0.001,0.002,0.007,0.046,0.0044,0.652,0.0008,0.0003,1120.0,844.55505,679.2179,2.7999988,1050.701,102.563,848.0,0.821428495,0.5,1250.0,1328.749,1.229607,-19.28,-39.96,-27.21925,1.7,-6.978,1.74,124.0,5.38,5.39,2049.0
1335.0,9300.0,0.001,0.0001,0.0024,0.0001,0.0002,0.026,0.005,0.19,0.001,0.002,0.007,0.046,0.0044,0.652,0.0008,0.0003,1120.0,849.93066,679.90137,2.7999985,1062.204,97.71,849.0,0.821428476,0.5,1250.0,1366.928,1.188524,-18.888,-39.965,-35.80128,1.8,-6.937,1.74,123.0,5.39,5.44,2061.0
1335.0,9500.0,0.002,0.0001,0.0025,0.0001,0.0002,0.028,0.006,0.2,0.001,0.0014,0.008,0.043,0.0045,0.653,0.0008,0.0003,1120.0,846.70776,677.51605,2.7999992,1061.646,102.226,844.0,0.82142852,0.5,1250.0,1365.068,1.213793,-18.345,-39.96,-27.9045,1.55,-7.341,1.74,125.0,5.48,5.5,2052.0
1335.0,9500.0,0.002,0.0001,0.0025,0.0001,0.0002,0.028,0.006,0.2,0.001,0.0014,0.008,0.043,0.0045,0.653,0.0008,0.0003,1120.0,843.15515,680.92584,2.7999985,1078.344,112.031,849.0,0.821428476,0.5,1250.0,1306.293,1.205931,-16.936,-39.96,-29.37981,0.7,-6.323,1.73,123.0,5.95,5.97,1884.0
1335.0,8100.0,0.001,0.0001,0.0024,0.0001,0.0002,0.026,0.005,0.19,0.001,0.002,0.007,0.046,0.0044,0.652,0.0008,0.0003,1120.0,847.1362,679.93066,2.799999,1004.003,103.084,843.0,0.821428508,0.5,1250.0,1178.031,1.226178,-16.293,-38.296,-31.57396,0.69,-6.152,1.74,122.0,5.51,5.52,2120.0
1335.0,9500.0,0.002,0.0001,0.0025,0.0001,0.0002,0.028,0.006,0.2,0.001,0.0014,0.008,0.043,0.0045,0.653,0.0008,0.0003,1120.0,846.0348,677.6911,2.799999,964.429,109.15,851.0,0.821428508,0.5,1250.0,1055.669,1.220086,-17.201,-38.887,-30.96212,0.87,-6.198,1.73,123.0,5.9,5.9,1837.0
1335.0,9500.0,0.002,0.0001,0.0025,0.0001,0.0002,0.028,0.006,0.2,0.001,0.0014,0.008,0.043,0.0045,0.653,0.0008,0.0003,1120.0,849.9606,679.3871,2.799999,948.275,112.137,847.0,0.821428508,0.5,1250.0,1007.135,1.236843,-16.261,-39.96,-30.4081,0.79,-6.471,1.75,130.0,5.76,5.77,2197.0
1295.0,9420.0,0.234,0.0002,0.0029,0.001,0.0002,0.02,0.008,0.3,0.001,0.0017,0.008,0.028,0.0044,1.3,0.0012,0.0005,1120.0,879.79944,617.2955,2.6999972,1093.099,97.055,843.0,0.814814623,0.5,1210.0,1545.299,1.229634,-21.031,-39.96,-27.88601,0.73,-6.374,1.74,143.0,4.3,4.3,1826.0
1295.0,7400.0,0.234,0.0002,0.0029,0.0001,0.0002,0.02,0.008,0.3,0.001,0.0017,0.008,0.028,0.0044,1.342,0.0012,0.0005,1120.0,875.74493,626.4411,2.7000003,945.028,90.077,849.0,0.814814835,0.5,1215.0,997.479,1.214149,-17.893,-22.134,-27.26037,0.88,-7.22,1.69,145.0,3.73,3.75,1401.0
1295.0,9500.0,0.234,0.0002,0.0029,0.0001,0.0002,0.02,0.008,0.3,0.001,0.0017,0.008,0.028,0.0044,1.342,0.0012,0.0005,1120.0,876.52563,623.72284,2.7000012,1067.471,90.041,847.0,0.814814897,0.5,1215.0,1384.547,1.227213,-21.168,-24.589,-25.00031,0.8,-7.203,1.72,145.0,3.95,3.95,1663.0
1295.0,9380.0,0.223,0.0002,0.0023,0.0001,0.0002,0.02,0.009,0.26,0.001,0.0021,0.007,0.021,0.0041,1.3,0.0015,0.0006,1120.0,878.5439,624.111,2.700006,1662.375,97.066,840.0,0.814815226,0.5,1205.0,3935.517,1.185901,-24.178,-39.964,-29.41806,0.77,-6.485,1.71,138.0,4.0,4.01,1619.0
1295.0,9380.0,0.223,0.0002,0.0023,0.001,0.0002,0.02,0.009,0.26,0.001,0.0021,0.007,0.021,0.0041,1.3,0.0015,0.0006,1120.0,882.4907,630.104,2.7000043,942.623,91.16,851.0,0.81481511,0.5,1210.0,990.347,1.196562,-22.771,-39.962,-36.79113,0.75,-7.044,1.74,142.0,4.12,4.12,2014.0
1295.0,9380.0,0.223,0.0002,0.0023,0.0001,0.0002,0.02,0.009,0.26,0.001,0.0021,0.007,0.021,0.0041,1.3,0.0015,0.0006,1120.0,874.95667,624.22485,2.7000031,1668.464,96.626,840.0,0.814815027,0.5,1200.0,3967.371,-99.0,-99.0,-99.0,-33.75611,0.78,-6.294,1.72,140.0,3.96,3.99,1778.0
1295.0,9380.0,0.223,0.0002,0.0023,0.0001,0.0002,0.02,0.009,0.26,0.001,0.0021,0.007,0.021,0.0041,1.3,0.0015,0.0006,1120.0,868.01807,625.0184,2.7000046,934.704,99.727,841.0,0.81481513,0.5,1200.0,966.994,-99.0,-99.0,-99.0,-33.39389,0.77,-6.295,1.7,141.0,4.08,4.11,1458.0
1295.0,9300.0,0.234,0.0002,0.0029,0.0001,0.0002,0.02,0.008,0.3,0.001,0.0017,0.008,0.028,0.0044,1.342,0.0012,0.0005,1120.0,858.7527,624.8332,2.7000072,1650.254,94.745,848.0,0.814815309,0.5,1226.0,3872.446,1.230817,-19.163,-35.896,-27.93396,0.64,-6.802,1.69,145.0,3.68,3.68,1365.0
1295.0,9370.0,0.223,0.0002,0.0023,0.0001,0.0002,0.02,0.009,0.26,0.001,0.0021,0.007,0.021,0.0041,1.3,0.0015,0.0006,1120.0,879.27625,618.3456,2.7000036,1673.96,89.883,840.0,0.814815062,0.5,1205.0,3996.23,1.194056,-23.85,-39.964,-30.08894,0.84,-6.498,1.72,143.0,3.87,3.87,1724.0
1295.0,9380.0,0.113,0.0002,0.0035,0.001,0.0002,0.02,0.007,0.34,0.001,0.0011,0.007,0.022,0.0048,1.178,0.0015,0.0006,1120.0,915.2037,674.71497,2.7000093,1048.485,0.0,0.0,0.814815453,0.5,1180.0,1150.0,0.0,0.0,0.0,0.0,0.69,0.0,1.74,138.0,4.49,4.51,2043.0
1295.0,9370.0,0.223,0.0002,0.0023,0.0001,0.0002,0.02,0.009,0.26,0.001,0.0021,0.007,0.021,0.0041,1.3,0.0015,0.0006,1120.0,865.60754,624.649,2.7000017,1170.772,0.0,0.0,0.814814931,0.5,1210.0,1579.0,0.0,0.0,0.0,0.0,0.71,0.0,1.7,125.0,4.76,5.11,1513.0
1295.0,9380.0,0.113,0.0002,0.0035,0.001,0.0002,0.02,0.007,0.34,0.001,0.0011,0.007,0.022,0.0048,1.178,0.0015,0.0006,1120.0,908.05994,672.9477,2.700004,939.714,103.379,846.0,0.814815089,0.5,1180.0,981.746,1.194494,-19.187,-39.962,-31.91711,0.81,-7.001,1.73,137.0,4.75,4.76,1921.0
1295.0,9380.0,0.113,0.0002,0.0035,0.001,0.0002,0.02,0.007,0.34,0.001,0.0011,0.007,0.022,0.0048,1.178,0.0015,0.0006,1120.0,907.0172,678.0307,2.700002,1671.314,96.825,847.0,0.814814952,0.5,1195.0,3982.323,1.203597,-13.46,-38.632,-27.43426,1.8,-6.34,1.75,137.0,4.15,4.15,2192.0
1295.0,9370.0,0.113,0.0002,0.0035,0.001,0.0002,0.02,0.007,0.34,0.001,0.0011,0.007,0.022,0.0048,1.178,0.0015,0.0006,1120.0,914.2768,675.43835,2.7000055,936.723,92.647,847.0,0.814815192,0.5,1180.0,972.928,-99.0,-99.0,-99.0,-24.01689,0.58,-6.538,1.74,136.0,4.45,4.45,1908.0
1295.0,9400.0,0.113,0.0002,0.0035,0.001,0.0002,0.02,0.007,0.34,0.001,0.0011,0.007,0.022,0.0048,1.178,0.0015,0.0006,1120.0,904.99347,671.5853,2.7000017,938.856,105.092,847.0,0.814814931,0.5,1180.0,979.215,1.169167,-19.261,-39.962,-31.2114,0.7,-6.991,1.74,138.0,4.46,4.48,2115.0
1295.0,9400.0,0.113,0.0002,0.0035,0.001,0.0002,0.02,0.007,0.34,0.001,0.0011,0.007,0.022,0.0048,1.178,0.0015,0.0006,1120.0,899.8007,678.3969,2.7000036,937.225,103.953,848.0,0.814815062,0.5,1180.0,974.407,1.20442,-19.483,-39.96,-30.18282,0.68,-6.85,1.74,139.0,4.47,4.48,2072.0
1295.0,9380.0,0.113,0.0002,0.0035,0.001,0.0002,0.02,0.007,0.34,0.001,0.0011,0.007,0.022,0.0048,1.178,0.0015,0.0006,1120.0,906.13495,680.02045,2.7000039,962.258,88.263,845.0,0.814815082,0.5,1180.0,1049.097,1.215645,-19.327,-39.961,-29.01059,0.71,-6.613,1.74,137.0,4.4,4.41,2050.0
1295.0,9380.0,0.223,0.0002,0.0023,0.0001,0.0002,0.02,0.009,0.26,0.001,0.0021,0.007,0.021,0.0041,1.3,0.0015,0.0006,1120.0,869.84735,626.7807,2.6999912,1622.777,97.585,840.0,0.814814211,0.5,1185.0,3731.177,1.1768,-22.269,-39.967,-35.31208,1.7,-7.185,1.71,138.0,4.0,4.02,1600.0
1335.0,9500.0,0.002,0.0001,0.0017,0.0001,0.0002,0.03,0.006,0.17,0.001,0.0015,0.007,0.048,0.0047,0.718,0.0007,0.0003,1120.0,882.55566,686.3388,2.799998,1049.169,102.419,842.0,0.821428444,0.5,1250.0,173.452,1.196878,-16.968,-39.867,-35.20628,1.7,-6.625,1.75,131.0,5.76,5.77,2177.0
1335.0,9500.0,0.002,0.0001,0.0012,0.0001,0.0002,0.028,0.007,0.21,0.001,0.0019,0.007,0.048,0.005,0.699,0.0006,0.0004,1120.0,862.54193,672.6628,2.8000035,1065.672,102.583,848.0,0.821428795,0.5,1250.0,1378.518,1.23518,-18.118,-39.961,-33.60719,1.6,-6.922,1.74,127.0,5.88,5.89,2116.0
1335.0,9500.0,0.002,0.0001,0.0012,0.0001,0.0002,0.028,0.007,0.21,0.001,0.0019,0.007,0.048,0.005,0.699,0.0006,0.0004,1120.0,857.71564,675.6645,2.8000026,1054.735,102.553,848.0,0.821428737,0.5,1250.0,469.809,1.199378,-18.016,-39.961,-34.191,1.6,-6.845,1.74,126.0,5.66,5.67,2060.0
1335.0,9500.0,0.002,0.0001,0.0012,0.0001,0.0002,0.028,0.007,0.21,0.001,0.0019,0.007,0.048,0.005,0.699,0.0006,0.0004,1120.0,849.34424,674.88495,2.800005,1061.415,102.516,843.0,0.82142889,0.5,1250.0,1364.297,1.235248,-18.404,-39.96,-32.69946,1.7,-6.866,1.73,126.0,5.69,5.69,1910.0
1335.0,9500.0,0.002,0.0001,0.0012,0.0001,0.0002,0.028,0.007,0.21,0.001,0.0019,0.007,0.048,0.005,0.699,0.0006,0.0004,1120.0,875.6028,683.2581,2.8000016,1055.442,102.473,852.0,0.821428673,0.5,1250.0,1228.025,1.198886,-17.09,-39.552,-34.82876,1.7,-6.735,1.74,127.0,5.91,5.92,2116.0
1335.0,9500.0,0.002,0.0001,0.0017,0.0001,0.0002,0.03,0.006,0.17,0.001,0.0015,0.007,0.048,0.0047,0.718,0.0007,0.0003,1120.0,852.5175,676.6846,2.8000042,1061.223,102.503,841.0,0.821428839,0.5,1250.0,1363.655,1.211438,-18.38,-39.961,-33.62026,1.6,-6.426,1.75,132.0,5.73,6.08,2157.0
1335.0,9500.0,0.002,0.0001,0.0017,0.0001,0.0002,0.03,0.006,0.17,0.001,0.0015,0.007,0.048,0.0047,0.718,0.0007,0.0003,1120.0,865.3395,680.18884,2.8000033,1078.214,112.474,848.0,0.821428782,0.5,1250.0,1420.757,1.231572,-17.231,-39.96,-29.84518,0.83,-6.347,1.75,128.0,5.95,5.98,2120.0
1335.0,9500.0,0.002,0.0001,0.0017,0.0001,0.0002,0.03,0.006,0.17,0.001,0.0015,0.007,0.048,0.0047,0.718,0.0007,0.0003,1120.0,878.2974,681.7278,2.8000035,1675.754,107.027,840.0,0.821428795,0.5,1270.0,4005.67,1.215378,-20.931,-39.96,-35.69625,0.8,-6.472,1.74,127.0,6.0,6.0,2006.0
1335.0,9500.0,0.002,0.0001,0.0017,0.0001,0.0002,0.03,0.006,0.17,0.001,0.0015,0.007,0.048,0.0047,0.718,0.0007,0.0003,1120.0,846.61487,671.9475,2.8000052,662.978,105.452,849.0,0.821428903,0.5,1250.0,285.062,1.239333,-16.185,-39.961,-29.12597,0.66,-6.381,1.74,125.0,5.62,5.66,2151.0
1335.0,9500.0,0.002,0.0001,0.0012,0.0001,0.0002,0.028,0.007,0.21,0.001,0.0019,0.007,0.048,0.005,0.699,0.0006,0.0004,1120.0,852.32996,671.0508,2.8000047,1052.761,102.615,851.0,0.821428871,0.5,1250.0,1335.557,1.203909,-17.254,-39.965,-29.65912,1.65,-6.795,1.73,126.0,5.23,5.24,1887.0
1335.0,9500.0,0.002,0.0001,0.0017,0.0001,0.0002,0.03,0.006,0.17,0.001,0.0015,0.007,0.048,0.0047,0.718,0.0007,0.0003,1120.0,880.90326,684.6992,2.8000014,950.003,112.185,847.0,0.821428661,0.5,1250.0,1012.288,1.208092,-16.176,-39.96,-29.49684,0.86,-6.612,1.75,129.0,5.97,5.99,2095.0
1335.0,9500.0,0.002,0.0001,0.0012,0.0001,0.0002,0.028,0.007,0.21,0.001,0.0019,0.007,0.048,0.005,0.699,0.0006,0.0004,1120.0,852.20856,673.70435,2.8000054,1053.584,99.751,846.0,0.821428916,0.5,1250.0,1308.65,1.223645,-19.885,-39.96,-31.57283,1.7,-6.108,1.73,127.0,5.73,5.74,1939.0
1335.0,9500.0,0.002,0.0001,0.0017,0.0001,0.0002,0.03,0.006,0.17,0.001,0.0015,0.007,0.048,0.0047,0.718,0.0007,0.0003,1120.0,868.1481,681.8844,2.8000047,1684.057,111.089,848.0,0.821428871,0.5,196.0,950.261,1.238716,-16.61,-39.961,-30.12667,0.81,-6.239,1.74,129.0,5.81,5.85,2113.0
1335.0,9500.0,0.002,0.0001,0.0024,0.0001,0.0002,0.025,0.007,0.21,0.001,0.0013,0.008,0.05,0.005,0.72,0.0006,0.0005,1120.0,863.92444,678.9652,2.8000023,956.662,113.206,847.0,0.821428718,0.5,1250.0,153.885,1.222958,-17.123,-39.96,-29.69116,0.81,-6.395,1.75,128.0,5.9,5.98,2182.0
1335.0,9500.0,0.002,0.0001,0.0017,0.0001,0.0002,0.03,0.006,0.17,0.001,0.0015,0.007,0.048,0.0047,0.718,0.0007,0.0003,1120.0,844.8176,675.7169,2.8000052,1111.57,0.0,0.0,0.821428903,0.5,1250.0,1357.0,0.0,0.0,0.0,0.0,1.6,0.0,1.74,129.0,5.71,5.71,2004.0
1335.0,9500.0,0.002,0.0001,0.0024,0.0001,0.0002,0.025,0.007,0.21,0.001,0.0013,0.008,0.05,0.005,0.72,0.0006,0.0005,1120.0,861.399,678.4252,2.8000023,953.205,111.741,848.0,0.821428718,0.5,1250.0,1021.86,1.218409,-17.076,-39.96,-30.98943,0.79,-6.317,1.75,130.0,5.76,5.77,2197.0
1335.0,9500.0,0.002,0.0001,0.0024,0.0001,0.0002,0.025,0.007,0.21,0.001,0.0013,0.008,0.05,0.005,0.72,0.0006,0.0005,1120.0,851.0317,675.43823,2.8000052,960.219,102.318,847.0,0.821428903,0.5,1232.0,1042.941,1.196241,-18.567,-39.96,-26.6045,1.65,-7.164,1.74,127.0,5.39,5.4,2123.0
1335.0,9500.0,0.002,0.0001,0.0012,0.0001,0.0002,0.028,0.007,0.21,0.001,0.0019,0.007,0.048,0.005,0.699,0.0006,0.0004,1120.0,865.83527,682.8963,2.8000016,954.247,102.023,847.0,0.821428673,0.5,1232.0,1024.981,1.211006,-17.597,-39.96,-26.07159,1.65,-7.282,1.75,125.0,5.31,5.35,2236.0
1335.0,9500.0,0.002,0.0001,0.0024,0.0001,0.0002,0.025,0.007,0.21,0.001,0.0013,0.008,0.05,0.005,0.72,0.0006,0.0005,1120.0,863.3501,678.58936,2.8000014,1059.125,102.367,841.0,0.821428661,0.5,1250.0,1356.67,1.170687,-18.622,-39.963,-35.29117,1.55,-6.852,1.75,128.0,5.66,5.7,2167.0
1335.0,9500.0,0.002,0.0001,0.0024,0.0001,0.0002,0.025,0.007,0.21,0.001,0.0013,0.008,0.05,0.005,0.72,0.0006,0.0005,1120.0,854.67444,675.6706,2.8000038,1075.908,102.573,843.0,0.821428814,0.5,1250.0,1412.952,1.196827,-18.21,-39.965,-33.87351,1.8,-6.703,1.74,131.0,5.58,5.58,2152.0
1335.0,9500.0,0.002,0.0001,0.0012,0.0001,0.0002,0.028,0.007,0.21,0.001,0.0019,0.007,0.048,0.005,0.699,0.0006,0.0004,1120.0,864.5796,678.3857,2.8000011,1073.278,102.374,842.0,0.821428642,0.5,1250.0,1404.075,1.170101,-18.474,-39.969,-35.6774,1.5,-7.017,1.74,126.0,5.61,5.62,2067.0
1335.0,9500.0,0.002,0.0001,0.0024,0.0001,0.0002,0.025,0.007,0.21,0.001,0.0013,0.008,0.05,0.005,0.72,0.0006,0.0005,1120.0,849.05853,676.9449,2.8000035,1064.82,102.381,841.0,0.821428795,0.5,1250.0,1375.668,1.18374,-18.409,-39.964,-35.17584,1.5,-6.863,1.74,129.0,5.48,5.5,2030.0
1335.0,9500.0,0.002,0.0001,0.0024,0.0001,0.0002,0.025,0.007,0.21,0.001,0.0013,0.008,0.05,0.005,0.72,0.0006,0.0005,1120.0,858.7264,677.7165,2.8000035,1674.309,112.857,846.0,0.821428795,0.5,1250.0,952.051,1.198257,-17.196,-39.96,-29.43108,0.83,-6.556,1.74,125.0,5.47,5.48,2121.0
1265.0,9500.0,0.002,0.0001,0.0022,0.0001,0.0002,0.026,0.006,0.17,0.001,0.0016,0.007,0.05,0.0047,0.684,0.0005,0.0002,1120.0,865.964,683.4496,2.799991,1680.197,102.963,845.0,0.821427997,0.5,1180.0,183.094,1.197892,-16.326,-39.3,-32.40133,0.74,-6.546,1.74,131.0,5.26,5.36,2090.0
1265.0,9500.0,0.002,0.0001,0.0022,0.0001,0.0002,0.026,0.006,0.17,0.001,0.0016,0.007,0.05,0.0047,0.684,0.0005,0.0002,1120.0,846.5901,674.07196,2.7999976,1631.029,108.702,845.0,0.821428418,0.5,1180.0,3773.355,1.203166,-15.618,-39.96,-32.81127,0.77,-6.639,1.73,129.0,5.48,5.57,1977.0
1265.0,9600.0,0.002,0.0001,0.0014,0.0001,0.0002,0.024,0.006,0.19,0.001,0.002,0.007,0.047,0.0045,0.655,0.0008,0.0005,1120.0,855.3362,673.5892,2.7999985,1696.909,96.764,845.0,0.821428476,0.5,1180.0,4117.743,1.217793,-16.109,-39.962,-32.9003,0.83,-6.527,1.74,127.0,5.73,5.78,1965.0
1265.0,9500.0,0.002,0.0001,0.0012,0.0001,0.0002,0.03,0.007,0.17,0.001,0.0015,0.007,0.05,0.0049,0.65,0.0007,0.0003,1120.0,852.41534,678.6852,2.7999973,1688.562,110.542,843.0,0.821428399,0.5,1180.0,4073.356,1.210773,-13.78,-39.921,-27.44713,0.75,-6.037,1.74,126.0,5.97,6.06,1983.0
1265.0,9500.0,0.002,0.0001,0.0022,0.0001,0.0002,0.026,0.006,0.17,0.001,0.0016,0.007,0.05,0.0047,0.684,0.0005,0.0002,1120.0,852.1185,679.69,2.799998,1688.979,110.996,849.0,0.821428444,0.5,1180.0,3950.34,-99.0,-99.0,-99.0,-34.21006,0.83,-6.316,1.74,128.0,5.26,5.77,2083.0
1265.0,9500.0,0.002,0.0001,0.0012,0.0001,0.0002,0.03,0.007,0.17,0.001,0.0015,0.007,0.05,0.0049,0.65,0.0007,0.0003,1120.0,858.35333,679.431,2.7999978,1686.346,107.904,844.0,0.821428431,0.5,1180.0,4061.604,1.219442,-16.2,-39.92,-32.05656,0.71,-6.652,1.73,126.0,5.71,5.78,1854.0
1265.0,9500.0,0.002,0.0001,0.0022,0.0001,0.0002,0.026,0.006,0.17,0.001,0.0016,0.007,0.05,0.0047,0.684,0.0005,0.0002,1120.0,857.6171,680.63916,2.7999973,1663.096,103.522,844.0,0.821428399,0.5,1180.0,1247.76,1.225369,-15.313,-39.96,-32.05698,0.71,-6.551,1.74,131.0,5.44,5.55,2051.0
1265.0,9500.0,0.002,0.0001,0.0012,0.0001,0.0002,0.03,0.007,0.17,0.001,0.0015,0.007,0.05,0.0049,0.65,0.0007,0.0003,1120.0,853.6203,679.3879,2.7999992,1683.987,110.457,849.0,0.82142852,0.5,1180.0,3889.884,1.200429,-14.94,-39.885,-27.50728,0.71,-6.496,1.74,124.0,5.72,5.75,1940.0
1265.0,9500.0,0.002,0.0001,0.0012,0.0001,0.0002,0.03,0.007,0.17,0.001,0.0015,0.007,0.05,0.0049,0.65,0.0007,0.0003,1120.0,861.547,679.02545,2.799997,1703.95,111.932,849.0,0.82142838,0.5,1180.0,4155.356,1.208771,-14.935,-39.955,-27.54295,0.82,-6.51,1.74,125.0,6.05,6.06,1936.0
1265.0,9500.0,0.002,0.0001,0.0012,0.0001,0.0002,0.03,0.007,0.17,0.001,0.0015,0.007,0.05,0.0049,0.65,0.0007,0.0003,1120.0,863.68585,678.4259,2.7999976,1697.492,105.075,842.0,0.821428418,0.5,1180.0,4120.851,1.205442,-15.1,-39.295,-30.99276,0.71,-6.665,1.73,125.0,5.67,5.7,1925.0
1265.0,9500.0,0.002,0.0001,0.0022,0.0001,0.0002,0.026,0.006,0.17,0.001,0.0016,0.007,0.05,0.0047,0.684,0.0005,0.0002,1120.0,853.16095,680.6206,2.7999976,1692.334,110.838,842.0,0.821428418,0.5,1180.0,4093.386,1.193032,-14.382,-39.828,-27.69591,0.72,-5.858,1.74,125.0,5.37,5.42,2097.0
1265.0,9500.0,0.002,0.0001,0.0014,0.0001,0.0002,0.024,0.006,0.19,0.001,0.002,0.007,0.047,0.0045,0.655,0.0008,0.0005,1120.0,863.3348,681.7735,2.7999978,1670.604,110.13,848.0,0.821428431,0.5,1180.0,3978.6,1.214548,-15.713,-39.96,-31.32319,0.7,-6.579,1.74,126.0,5.69,5.72,2014.0
1265.0,9500.0,0.002,0.0001,0.0012,0.0001,0.0002,0.03,0.007,0.17,0.001,0.0015,0.007,0.05,0.0049,0.65,0.0007,0.0003,1120.0,860.75055,679.88574,2.799996,1703.221,97.482,842.0,0.821428316,0.5,1180.0,2768.865,1.190446,-13.581,-39.848,-31.57328,0.69,-6.828,1.72,124.0,5.61,5.63,1831.0
1265.0,9600.0,0.002,0.0001,0.0014,0.0001,0.0002,0.024,0.006,0.19,0.001,0.002,0.007,0.047,0.0045,0.655,0.0008,0.0005,1120.0,854.40375,678.82996,2.7999973,1669.159,108.525,840.0,0.821428399,0.5,1180.0,3847.997,1.197169,-14.066,-39.624,-28.66069,0.8,-5.929,1.74,123.0,5.63,5.71,2019.0
1265.0,9500.0,0.002,0.0001,0.0012,0.0001,0.0002,0.03,0.007,0.17,0.001,0.0015,0.007,0.05,0.0049,0.65,0.0007,0.0003,1120.0,867.99036,681.0066,2.7999988,1688.301,108.952,841.0,0.821428495,0.5,1180.0,4071.969,1.198149,-15.939,-39.96,-32.41576,0.8,-6.734,1.73,125.0,5.59,5.64,1933.0
1265.0,9500.0,0.002,0.0001,0.0014,0.0001,0.0002,0.024,0.006,0.19,0.001,0.002,0.007,0.047,0.0045,0.655,0.0008,0.0005,1120.0,856.2558,677.75037,2.7999976,1689.429,104.831,841.0,0.821428418,0.5,196.0,1122.461,1.179274,-15.59,-37.452,-26.649,0.84,-6.499,1.75,125.0,6.06,6.06,2208.0
