Repository: Achyut-Krishna/JSW_Internship

# JSW_Internship
Property Prediction model using regression algorithms , this project is the part of my summer internship at JSW steel 2021  We were provided with raw data of 5135 rows and 45 columns which had to be cleaned first and later applied 5 different algorithms like KNN, Random Forest, ANN, Support Vector Regressor and Multiple Regressor to predict which gave the highest R2_score value and the least RMSE. Conclusion :- Random Forest was found to be relatively the best learner for this model and hence we deployed our machine learning model using html, css, flask.

File: final_data.csv (part 23 of 40)
Slab Width,Slab Length,AL,B,C,CA,NB,CR,CU,MN,MO,N,NI,P,S,SI,TI,V,Reheating Furnace Exit Temp,Finishing Temp,Coiling Temp,FM Exit Thickness,Coil Outr Dia,Avg line speed,weld pressure,Reduction Ratio,ACL-Thickness,ACL-Width,ACL-Length,O2 in Heating Element Furnace,Radiant Tube Furnace Dewpoint,After Tube Cooling Dewpoint,Rapid Jet Cooling Dewpoint,Coating Thickness,Drying Furnace Press,B50,Hardness,Coreloss-Before Aging,Coreloss After Aging,Permeability
1265.0,9600.0,0.002,0.0001,0.0014,0.0001,0.0002,0.024,0.006,0.19,0.001,0.002,0.007,0.047,0.0045,0.655,0.0008,0.0005,1120.0,851.98456,677.6494,2.7999985,1703.308,107.392,842.0,0.821428476,0.5,182.0,910.759,1.235252,-13.83,-39.778,-29.14337,0.75,-6.605,1.75,128.0,5.83,5.87,1979.0
1265.0,9500.0,0.002,0.0001,0.0022,0.0001,0.0002,0.026,0.006,0.17,0.001,0.0016,0.007,0.05,0.0047,0.684,0.0005,0.0002,1120.0,864.8649,680.9709,2.7999978,1695.349,96.619,849.0,0.821428431,0.5,1180.0,4109.432,1.217891,-15.005,-39.412,-31.18402,0.67,-6.816,1.74,130.0,5.37,5.45,2047.0
1265.0,9500.0,0.002,0.0001,0.0022,0.0001,0.0002,0.026,0.006,0.17,0.001,0.0016,0.007,0.05,0.0047,0.684,0.0005,0.0002,1120.0,858.982,680.21625,2.7999973,1671.347,98.874,845.0,0.821428399,0.5,1180.0,3319.011,1.21521,-15.674,-39.96,-32.41409,0.71,-6.732,1.74,131.0,5.28,5.43,2093.0
1265.0,9500.0,0.002,0.0001,0.0022,0.0001,0.0002,0.026,0.006,0.17,0.001,0.0016,0.007,0.05,0.0047,0.684,0.0005,0.0002,1120.0,860.9305,676.60565,2.799999,1692.533,107.29,848.0,0.821428508,0.5,1180.0,4094.446,1.252797,-15.107,-39.959,-30.18115,0.75,-6.545,1.74,127.0,5.47,5.56,2047.0
1265.0,9500.0,0.002,0.0001,0.0012,0.0001,0.0002,0.03,0.007,0.17,0.001,0.0015,0.007,0.05,0.0049,0.65,0.0007,0.0003,1120.0,846.27484,679.2114,2.8000016,1682.165,107.11,846.0,0.821428673,0.5,1180.0,2903.595,-99.0,-99.0,-99.0,-35.23829,0.89,-6.244,1.73,123.0,5.66,5.77,1913.0
1265.0,9500.0,0.002,0.0001,0.0022,0.0001,0.0002,0.026,0.006,0.17,0.001,0.0016,0.007,0.05,0.0047,0.684,0.0005,0.0002,1120.0,859.79004,680.5207,2.7999964,1691.717,109.367,841.0,0.821428342,0.5,1180.0,4090.104,1.196023,-13.779,-39.529,-27.97886,0.85,-5.796,1.74,126.0,5.95,5.95,2020.0
1265.0,9500.0,0.002,0.0001,0.0014,0.0001,0.0002,0.024,0.006,0.19,0.001,0.002,0.007,0.047,0.0045,0.655,0.0008,0.0005,1120.0,852.7005,677.3556,2.8,1691.298,107.079,841.0,0.821428571,0.5,196.0,1000.972,1.200652,-14.423,-37.61,-27.48785,0.72,-6.496,1.74,125.0,5.7,5.75,2012.0
1265.0,9600.0,0.002,0.0001,0.0014,0.0001,0.0002,0.024,0.006,0.19,0.001,0.002,0.007,0.047,0.0045,0.655,0.0008,0.0005,1120.0,869.405,681.08777,2.7999983,1693.581,105.058,840.0,0.821428463,0.5,196.0,1000.754,1.180934,-14.596,-37.382,-25.68726,0.76,-6.522,1.74,124.0,5.79,5.81,2052.0
1265.0,9600.0,0.002,0.0001,0.0014,0.0001,0.0002,0.024,0.006,0.19,0.001,0.002,0.007,0.047,0.0045,0.655,0.0008,0.0005,1120.0,854.882,673.5563,2.799998,1701.288,107.035,850.0,0.821428444,0.5,1180.0,4141.117,1.213796,-14.726,-39.959,-29.2514,0.77,-6.642,1.74,126.0,6.13,6.16,2028.0
1295.0,9430.0,0.243,0.0002,0.0019,0.0001,0.0009,0.02,0.01,0.33,0.001,0.0017,0.007,0.03,0.0032,1.335,0.0014,0.0008,1120.0,874.9262,649.81384,2.6999984,1668.526,97.701,849.0,0.814814705,0.5,1220.0,3967.696,1.209077,-19.384,-39.674,-35.54513,1.57,-7.193,1.68,142.0,4.18,4.19,1167.0
1295.0,9450.0,0.243,0.0002,0.0019,0.0001,0.0009,0.02,0.01,0.33,0.001,0.0017,0.007,0.03,0.0032,1.335,0.0014,0.0008,1120.0,877.0481,627.6594,2.7000048,1686.396,0.0,0.0,0.814815144,0.5,1220.0,3934.0,0.0,0.0,0.0,0.0,1.58,0.0,1.69,143.0,4.34,4.34,1354.0
1295.0,9500.0,0.244,0.0002,0.0018,0.0001,0.0002,0.02,0.009,0.31,0.001,0.0015,0.007,0.026,0.0037,1.348,0.0011,0.0007,1120.0,873.6861,627.39984,2.700005,1616.651,97.522,851.0,0.814815158,0.5,1220.0,3700.006,1.204943,-20.345,-39.96,-35.99978,1.5,-7.168,1.68,148.0,4.04,4.04,1216.0
1295.0,9450.0,0.243,0.0002,0.0019,0.0001,0.0009,0.02,0.01,0.33,0.001,0.0017,0.007,0.03,0.0032,1.335,0.0014,0.0008,1120.0,874.9134,618.256,2.7000055,1675.743,97.506,849.0,0.814815192,0.5,1220.0,4005.609,1.210723,-22.368,-39.96,-35.76625,1.61,-7.157,1.69,146.0,4.25,4.26,1378.0
1295.0,9500.0,0.244,0.0002,0.0018,0.0001,0.0002,0.02,0.009,0.31,0.001,0.0015,0.007,0.026,0.0037,1.348,0.0011,0.0007,1120.0,875.39856,623.751,2.7000046,1691.247,89.48,843.0,0.81481513,0.5,1220.0,4087.611,1.215631,-21.627,-39.96,-23.60705,3.13,-7.535,1.68,147.0,3.92,3.95,1242.0
1295.0,9100.0,0.244,0.0002,0.0018,0.0001,0.0002,0.02,0.009,0.31,0.001,0.0015,0.007,0.026,0.0037,1.348,0.0011,0.0007,1120.0,876.2846,610.6681,2.7000058,1651.255,86.975,843.0,0.814815213,0.5,1220.0,3877.633,1.217585,-25.017,-39.96,-25.18703,2.7,-7.717,1.7,145.0,3.82,3.82,1453.0
1295.0,7400.0,0.244,0.0002,0.0018,0.0001,0.0002,0.02,0.009,0.31,0.001,0.0015,0.007,0.026,0.0037,1.348,0.0011,0.0007,1120.0,870.67737,630.7922,2.7000062,935.024,97.038,840.0,0.81481524,0.5,1205.0,967.935,-99.0,-99.0,-99.0,-33.94621,0.81,-6.48,1.69,143.0,3.79,4.03,1372.0
1295.0,9100.0,0.244,0.0002,0.0018,0.0001,0.0002,0.02,0.009,0.31,0.001,0.0015,0.007,0.026,0.0037,1.348,0.0011,0.0007,1120.0,874.28357,609.07916,2.700004,932.887,99.945,849.0,0.814815089,0.5,1200.0,961.664,1.227295,-21.281,-39.962,-36.35445,0.7,-6.5,1.7,142.0,3.8,3.82,1414.0
1295.0,9500.0,0.243,0.0002,0.0019,0.0001,0.0009,0.02,0.01,0.33,0.001,0.0017,0.007,0.03,0.0032,1.335,0.0014,0.0008,1120.0,878.8832,589.7608,2.7000036,1658.698,98.432,842.0,0.814815062,0.5,1200.0,3916.333,1.229246,-21.199,-39.962,-36.46907,0.7,-6.501,1.69,142.0,4.04,4.17,1362.0
1295.0,9100.0,0.244,0.0002,0.0018,0.0001,0.0002,0.02,0.009,0.31,0.001,0.0015,0.007,0.026,0.0037,1.348,0.0011,0.0007,1120.0,859.6252,613.4617,2.700005,926.264,89.323,847.0,0.814815158,0.5,1200.0,942.323,1.197483,-22.217,-39.961,-26.92186,0.74,-6.98,1.68,145.0,3.72,3.73,1279.0
1295.0,9480.0,0.243,0.0002,0.0019,0.0001,0.0009,0.02,0.01,0.33,0.001,0.0017,0.007,0.03,0.0032,1.335,0.0014,0.0008,1120.0,874.052,609.1124,2.700003,934.327,98.23,850.0,0.814815021,0.5,1200.0,965.888,1.192847,-22.011,-39.961,-36.60104,0.81,-6.494,1.68,143.0,3.94,4.01,1199.0
1295.0,9500.0,0.243,0.0002,0.0019,0.0001,0.0009,0.02,0.01,0.33,0.001,0.0017,0.007,0.03,0.0032,1.335,0.0014,0.0008,1120.0,880.01685,604.5458,2.700004,965.054,99.28,850.0,0.814815089,0.5,1200.0,1057.562,1.226642,-21.458,-39.96,-35.86945,0.79,-6.52,1.69,144.0,4.13,4.17,1373.0
1295.0,9500.0,0.243,0.0002,0.0019,0.0001,0.0009,0.02,0.01,0.33,0.001,0.0017,0.007,0.03,0.0032,1.335,0.0014,0.0008,1120.0,871.88226,617.4258,2.7000034,927.479,97.742,844.0,0.814815048,0.5,1200.0,945.859,1.210993,-20.331,-39.865,-33.26869,0.77,-6.494,1.68,140.0,3.96,3.97,1180.0
1295.0,9500.0,0.245,0.0002,0.003,0.0001,0.0008,0.02,0.01,0.31,0.001,0.0017,0.007,0.03,0.0045,1.358,0.0014,0.0009,1120.0,876.7696,615.539,2.7000034,937.353,91.848,847.0,0.814815048,0.5,1200.0,974.785,1.207134,-20.298,-39.961,-33.56511,0.78,-6.55,1.69,146.0,3.95,3.96,1255.0
1295.0,9500.0,0.243,0.0002,0.0019,0.0001,0.0009,0.02,0.01,0.33,0.001,0.0017,0.007,0.03,0.0032,1.335,0.0014,0.0008,1120.0,880.31024,611.3806,2.700004,1693.473,0.0,0.0,0.814815089,0.5,1220.0,3973.0,0.0,0.0,0.0,0.0,1.65,0.0,1.7,143.0,4.25,4.26,1420.0
1295.0,9500.0,0.244,0.0002,0.0018,0.0001,0.0002,0.02,0.009,0.31,0.001,0.0015,0.007,0.026,0.0037,1.348,0.0011,0.0007,1120.0,870.71484,620.3933,2.700004,1328.396,96.037,841.0,0.814815089,0.5,1220.0,2366.518,1.171643,-21.14,-39.967,-35.36929,1.7,-7.199,1.69,143.0,3.68,3.68,1321.0
1295.0,9500.0,0.245,0.0002,0.003,0.0001,0.0008,0.02,0.01,0.31,0.001,0.0017,0.007,0.03,0.0045,1.358,0.0014,0.0009,1120.0,876.6977,620.8106,2.7000046,1685.104,97.721,848.0,0.81481513,0.5,1220.0,4055.029,1.205332,-20.324,-39.929,-36.96933,2.55,-7.152,1.69,148.0,4.11,4.12,1317.0
1295.0,9500.0,0.245,0.0002,0.003,0.0001,0.0008,0.02,0.01,0.31,0.001,0.0017,0.007,0.03,0.0045,1.358,0.0014,0.0009,1120.0,877.79004,615.98193,2.700004,1702.084,0.0,0.0,0.814815089,0.5,1220.0,4019.0,0.0,0.0,0.0,0.0,3.13,0.0,1.68,150.0,4.02,4.03,1237.0
1295.0,9500.0,0.245,0.0002,0.003,0.0001,0.0008,0.02,0.01,0.31,0.001,0.0017,0.007,0.03,0.0045,1.358,0.0014,0.0009,1120.0,874.5192,622.3086,2.7000024,1070.363,94.697,842.0,0.814814979,0.5,1205.0,1394.259,1.17699,-20.433,-39.964,-35.51138,0.75,-6.992,1.69,147.0,3.99,4.05,1187.0
1295.0,9100.0,0.244,0.0002,0.0018,0.0001,0.0002,0.02,0.009,0.31,0.001,0.0015,0.007,0.026,0.0037,1.348,0.0011,0.0007,1120.0,875.5886,619.8976,2.7000034,1039.562,97.88,850.0,0.814815048,0.5,1205.0,1292.175,-99.0,-99.0,-99.0,-34.30161,0.78,-6.49,1.7,146.0,3.93,3.95,1519.0
1295.0,9500.0,0.245,0.0002,0.003,0.0001,0.0008,0.02,0.01,0.31,0.001,0.0017,0.007,0.03,0.0045,1.358,0.0014,0.0009,1120.0,876.36096,615.22424,2.7000048,1049.957,97.623,850.0,0.814815144,0.5,1205.0,1326.294,-99.0,-99.0,-99.0,-34.49871,0.84,-6.475,1.69,144.0,4.35,4.35,1351.0
1295.0,9500.0,0.244,0.0002,0.0018,0.0001,0.0002,0.02,0.009,0.31,0.001,0.0015,0.007,0.026,0.0037,1.348,0.0011,0.0007,1120.0,869.8586,622.831,2.7000034,1057.991,89.678,848.0,0.814815048,0.5,1205.0,1352.896,-99.0,-99.0,-99.0,-34.16034,0.73,-6.542,1.69,142.0,3.9,3.91,1326.0
1295.0,9450.0,0.245,0.0002,0.003,0.0001,0.0008,0.02,0.01,0.31,0.001,0.0017,0.007,0.03,0.0045,1.358,0.0014,0.0009,1120.0,878.8393,616.76416,2.700004,1658.492,98.978,851.0,0.814815089,0.5,1200.0,3915.258,1.226486,-20.523,-39.96,-36.75344,0.68,-6.499,1.69,145.0,3.99,4.04,1239.0
1295.0,9500.0,0.245,0.0002,0.003,0.0001,0.0008,0.02,0.01,0.31,0.001,0.0017,0.007,0.03,0.0045,1.358,0.0014,0.0009,1120.0,874.8727,618.4865,2.7000043,1053.214,97.216,850.0,0.81481511,0.5,1205.0,1337.053,-99.0,-99.0,-99.0,-33.8383,0.87,-6.515,1.69,146.0,4.08,4.14,1381.0
1290.0,9500.0,0.002,0.0001,0.0013,0.0003,0.0002,0.027,0.006,0.198,0.001,0.0016,0.007,0.045,0.005,0.712,0.0007,0.0004,1120.0,869.09314,689.18915,2.799997,939.053,108.592,848.0,0.82142838,0.5,1200.0,979.793,-99.0,-99.0,-99.0,-33.57017,0.87,-6.281,1.74,127.0,5.65,5.66,1874.0
1290.0,9600.0,0.002,0.0001,0.0011,0.0001,0.0002,0.032,0.007,0.24,0.001,0.0022,0.007,0.057,0.0048,0.71,0.0008,0.0004,1120.0,861.0952,678.10297,2.8000002,959.803,105.733,846.0,0.821428584,0.5,1200.0,1041.686,-99.0,-99.0,-99.0,-33.62167,0.84,-6.418,1.74,127.0,5.29,5.41,2000.0
1290.0,9500.0,0.001,0.0001,0.0014,0.0002,0.0002,0.031,0.007,0.191,0.001,0.0025,0.007,0.049,0.0046,0.72,0.0008,0.0002,1120.0,849.90375,680.1647,2.8000011,1076.304,93.778,847.0,0.821428642,0.5,1200.0,1414.293,-99.0,-99.0,-99.0,-28.22874,0.7,-6.038,1.74,130.0,5.7,5.72,2024.0
1290.0,9600.0,0.002,0.0001,0.0011,0.0001,0.0002,0.032,0.007,0.24,0.001,0.0022,0.007,0.057,0.0048,0.71,0.0008,0.0004,1120.0,848.4432,678.1334,2.8000019,1074.778,107.376,841.0,0.821428693,0.5,1200.0,1409.137,-99.0,-99.0,-99.0,-22.44879,0.76,-6.02,1.73,126.0,5.37,5.38,2013.0
1290.0,9500.0,0.001,0.0001,0.0014,0.0002,0.0002,0.031,0.007,0.191,0.001,0.0025,0.007,0.049,0.0046,0.72,0.0008,0.0002,1120.0,873.99567,683.9832,2.7999995,1081.955,92.661,840.0,0.82142854,0.5,1200.0,1433.449,-99.0,-99.0,-99.0,-28.64684,0.75,-6.006,1.75,131.0,5.74,5.77,2119.0
1290.0,9500.0,0.001,0.0001,0.0014,0.0002,0.0002,0.031,0.007,0.191,0.001,0.0025,0.007,0.049,0.0046,0.72,0.0008,0.0002,1120.0,863.80597,683.99866,2.7999997,1688.919,103.784,845.0,0.821428552,0.5,1200.0,874.735,1.239336,-20.827,-39.895,-33.6473,0.72,-6.55,1.75,133.0,6.22,6.32,2169.0
1290.0,9500.0,0.002,0.0001,0.0013,0.0003,0.0002,0.027,0.006,0.198,0.001,0.0016,0.007,0.045,0.005,0.712,0.0007,0.0004,1120.0,856.2692,679.8126,2.8000011,904.403,109.181,848.0,0.821428642,0.5,1200.0,879.46,-99.0,-59.339,-99.0,-22.48178,0.77,-6.176,1.74,127.0,5.27,5.27,2105.0
1290.0,9500.0,0.001,0.0001,0.0014,0.0002,0.0002,0.031,0.007,0.191,0.001,0.0025,0.007,0.049,0.0046,0.72,0.0008,0.0002,1120.0,857.21234,673.74347,2.8000033,1074.759,95.415,842.0,0.821428782,0.5,1200.0,1409.072,-99.0,-99.0,-99.0,-25.6637,0.75,-6.13,1.73,131.0,5.6,5.66,1979.0
1290.0,9500.0,0.002,0.0001,0.0013,0.0003,0.0002,0.027,0.006,0.198,0.001,0.0016,0.007,0.045,0.005,0.712,0.0007,0.0004,1120.0,857.18225,680.78644,2.8000014,1087.045,107.398,842.0,0.821428661,0.5,1200.0,1325.478,-99.0,-99.0,-99.0,-20.99843,0.79,-5.997,1.74,127.0,5.92,5.92,2071.0
1290.0,9500.0,0.002,0.0001,0.0013,0.0003,0.0002,0.027,0.006,0.198,0.001,0.0016,0.007,0.045,0.005,0.712,0.0007,0.0004,1120.0,849.1545,678.66095,2.800003,947.337,92.679,850.0,0.821428763,0.5,1200.0,1004.34,-99.0,-99.0,-99.0,-28.92193,0.77,-5.983,1.75,129.0,5.54,5.56,2006.0
1290.0,9500.0,0.001,0.0001,0.0014,0.0002,0.0002,0.031,0.007,0.191,0.001,0.0025,0.007,0.049,0.0046,0.72,0.0008,0.0002,1120.0,864.50836,679.20215,2.8000023,958.699,111.39,848.0,0.821428718,0.5,1200.0,1038.36,-99.0,-15.577,-99.0,-73.55548,0.85,-6.272,1.75,128.0,5.99,5.99,2082.0
1290.0,9500.0,0.001,0.0001,0.0014,0.0002,0.0002,0.031,0.007,0.191,0.001,0.0025,0.007,0.049,0.0046,0.72,0.0008,0.0002,1120.0,854.9308,679.32794,2.8000023,950.736,105.902,841.0,0.821428718,0.5,1200.0,1014.476,-99.0,-99.0,-99.0,-27.15007,0.71,-6.802,1.74,131.0,5.72,5.77,2057.0
1290.0,9500.0,0.001,0.0001,0.0014,0.0002,0.0002,0.031,0.007,0.191,0.001,0.0025,0.007,0.049,0.0046,0.72,0.0008,0.0002,1120.0,846.05023,677.3091,2.8000038,1071.683,112.913,848.0,0.821428814,0.5,1200.0,1398.702,-99.0,-99.0,-99.0,-21.54827,0.8,-6.4,1.74,129.0,6.28,6.28,2059.0
1290.0,9500.0,0.002,0.0001,0.0011,0.0001,0.0002,0.032,0.007,0.24,0.001,0.0022,0.007,0.057,0.0048,0.71,0.0008,0.0004,1120.0,872.5415,682.2233,2.800002,1070.02,108.885,848.0,0.821428699,0.5,1200.0,881.529,-99.0,-99.0,-99.0,-25.83804,0.81,-6.18,1.74,125.0,4.94,4.95,1962.0
1290.0,9600.0,0.002,0.0001,0.0011,0.0001,0.0002,0.032,0.007,0.24,0.001,0.0022,0.007,0.057,0.0048,0.71,0.0008,0.0004,1120.0,864.19086,680.48944,2.8000014,1074.461,114.837,846.0,0.821428661,0.5,1200.0,1408.067,-99.0,-99.0,-99.0,-23.25415,0.87,-6.201,1.75,128.0,6.16,6.16,2181.0
1290.0,9500.0,0.002,0.0001,0.0011,0.0001,0.0002,0.032,0.007,0.24,0.001,0.0022,0.007,0.057,0.0048,0.71,0.0008,0.0004,1120.0,849.26465,677.78937,2.8000042,1054.268,99.73,846.0,0.821428839,0.5,1200.0,1340.544,-99.0,-18.346,-99.0,-98.99991,0.8,-6.924,1.74,127.0,5.65,5.65,2090.0
1290.0,9500.0,0.002,0.0001,0.0011,0.0001,0.0002,0.032,0.007,0.24,0.001,0.0022,0.007,0.057,0.0048,0.71,0.0008,0.0004,1120.0,856.4337,676.91394,2.800004,1069.998,77.571,847.0,0.821428827,0.5,1200.0,933.758,-99.0,-99.0,-99.0,-29.86879,0.83,-6.463,1.74,126.0,5.65,5.66,2178.0
1290.0,9500.0,0.002,0.0001,0.0011,0.0001,0.0002,0.032,0.007,0.24,0.001,0.0022,0.007,0.057,0.0048,0.71,0.0008,0.0004,1120.0,862.3432,682.18005,2.8000026,1088.625,105.433,842.0,0.821428737,0.5,1200.0,1382.166,-99.0,-99.0,-99.0,-20.07549,0.76,-6.034,1.74,124.0,5.66,5.7,2070.0
1290.0,9500.0,0.002,0.0001,0.0013,0.0003,0.0002,0.027,0.006,0.198,0.001,0.0016,0.007,0.045,0.005,0.712,0.0007,0.0004,1120.0,848.1674,678.4079,2.800004,1091.178,105.673,844.0,0.821428827,0.5,1200.0,248.408,-99.0,-16.089,-99.0,-98.99991,0.88,-6.466,1.74,126.0,5.66,5.66,1931.0
1290.0,9600.0,0.002,0.0001,0.0011,0.0001,0.0002,0.032,0.007,0.24,0.001,0.0022,0.007,0.057,0.0048,0.71,0.0008,0.0004,1120.0,856.923,682.7451,2.800003,1090.667,104.723,841.0,0.821428763,0.5,1200.0,1364.968,-99.0,-99.0,-99.0,-19.44342,0.72,-6.02,1.74,126.0,5.39,5.39,2171.0
1290.0,9500.0,0.002,0.0001,0.0013,0.0003,0.0002,0.027,0.006,0.198,0.001,0.0016,0.007,0.045,0.005,0.712,0.0007,0.0004,1120.0,860.46545,680.4691,2.8000028,1067.905,96.461,847.0,0.82142875,0.5,1200.0,1386.004,-99.0,-99.0,-99.0,-25.24019,0.88,-8.14,1.75,128.0,6.15,6.15,2069.0
1290.0,9500.0,0.002,0.0001,0.0013,0.0003,0.0002,0.027,0.006,0.198,0.001,0.0016,0.007,0.045,0.005,0.712,0.0007,0.0004,1120.0,848.00934,674.97156,2.8000038,1072.963,99.112,844.0,0.821428814,0.5,1200.0,1403.013,-99.0,-18.371,-99.0,-48.16499,0.87,-6.47,1.74,127.0,5.52,5.52,2016.0
1290.0,9500.0,0.002,0.0001,0.0013,0.0003,0.0002,0.027,0.006,0.198,0.001,0.0016,0.007,0.045,0.005,0.712,0.0007,0.0004,1120.0,859.365,677.59644,2.8000023,1068.407,108.952,847.0,0.821428718,0.5,1200.0,1387.689,-99.0,-99.0,-99.0,-24.23137,0.83,-6.35,1.74,127.0,6.04,6.04,2080.0
1225.0,9500.0,0.2809,0.0002,0.003,0.0004,0.0002,0.02,0.0087,0.4,0.0009,0.0022,0.0082,0.0397,0.006,1.5874,0.0013,0.0007,1120.0,869.22766,633.8761,2.6999888,1050.332,77.148,847.0,0.814814047,0.5,1144.0,1327.531,1.207507,-26.408,-39.96,-30.52267,0.89,-6.568,1.73,159.0,3.71,3.71,1774.0
1225.0,9500.0,0.2809,0.0002,0.003,0.0004,0.0002,0.02,0.0087,0.4,0.0009,0.0022,0.0082,0.0397,0.006,1.5874,0.0013,0.0007,1120.0,872.3217,624.06866,2.699994,1049.924,93.537,842.0,0.814814403,0.5,1144.0,1326.185,1.189796,-22.462,-39.961,-27.56804,0.79,-5.989,1.72,155.0,3.51,3.52,1721.0
1225.0,9500.0,0.2809,0.0002,0.003,0.0004,0.0002,0.02,0.0087,0.4,0.0009,0.0022,0.0082,0.0397,0.006,1.5874,0.0013,0.0007,1120.0,860.98883,619.214,2.699997,1406.815,92.108,850.0,0.814814609,0.5,1144.0,2703.443,1.193042,-23.135,-39.962,-28.18184,0.8,-6.015,1.73,155.0,3.3,3.3,1810.0
1225.0,9500.0,0.2809,0.0002,0.003,0.0004,0.0002,0.02,0.0087,0.4,0.0009,0.0022,0.0082,0.0397,0.006,1.5874,0.0013,0.0007,1120.0,868.33594,620.79785,2.6999974,1055.648,84.388,842.0,0.814814636,0.5,1144.0,1345.117,-99.0,-99.0,-99.0,-32.88997,0.8,-6.841,1.73,158.0,3.65,3.65,1857.0
1225.0,9500.0,0.2592,0.0002,0.003,0.0004,0.0002,0.02,0.0079,0.3716,0.0018,0.0022,0.0082,0.038,0.0057,1.5523,0.0013,0.0006,1120.0,872.6307,620.0,2.6999967,1057.304,95.49,841.0,0.814814588,0.5,1144.0,1350.615,1.20928,-24.369,-39.961,-27.61258,0.88,-6.052,1.71,154.0,3.42,3.42,1655.0
1225.0,9500.0,0.2583,0.0001,0.003,0.0004,0.0002,0.02,0.0079,0.3406,0.0015,0.0021,0.008,0.0372,0.0054,1.55,0.0012,0.0005,1120.0,865.7085,620.3099,2.7000008,1082.627,92.777,849.0,0.81481487,0.5,1144.0,1435.734,1.215958,-24.121,-39.961,-26.50243,0.82,-5.974,1.72,154.0,3.64,3.64,1681.0
1225.0,9500.0,0.2664,0.0002,0.003,0.0005,0.0002,0.02,0.0085,0.3184,0.0009,0.0025,0.0081,0.0383,0.0062,1.55,0.0013,0.0004,1120.0,864.11456,619.93494,2.6999977,1056.682,97.014,850.0,0.814814657,0.5,1144.0,1348.548,1.188112,-21.919,-39.961,-35.80296,0.85,-7.045,1.72,152.0,3.6,3.6,1721.0
1225.0,9500.0,0.2809,0.0002,0.003,0.0004,0.0002,0.02,0.0087,0.4,0.0009,0.0022,0.0082,0.0397,0.006,1.5874,0.0013,0.0007,1120.0,874.93976,619.1704,2.699998,1426.23,87.872,849.0,0.814814678,0.5,1144.0,2789.84,1.243745,-24.266,-39.96,-25.35215,0.84,-5.981,1.72,155.0,3.49,3.49,1752.0
1225.0,9300.0,0.2583,0.0001,0.003,0.0004,0.0002,0.02,0.0079,0.3406,0.0015,0.0021,0.008,0.0372,0.0054,1.55,0.0012,0.0005,1120.0,863.5173,620.10754,2.7000017,1043.404,89.998,842.0,0.814814931,0.5,1144.0,1304.748,1.192723,-23.533,-39.964,-27.69965,0.72,-6.395,1.72,152.0,3.67,3.67,1723.0
1225.0,9500.0,0.2592,0.0002,0.003,0.0004,0.0002,0.02,0.0079,0.3716,0.0018,0.0022,0.0082,0.038,0.0057,1.5523,0.0013,0.0006,1120.0,874.6515,620.7769,2.6999989,1051.411,88.353,848.0,0.814814739,0.5,1144.0,1331.095,1.214466,-24.167,-39.96,-31.06081,0.75,-6.507,1.72,151.0,3.54,3.54,1737.0
1225.0,9500.0,0.2592,0.0002,0.003,0.0004,0.0002,0.02,0.0079,0.3716,0.0018,0.0022,0.0082,0.038,0.0057,1.5523,0.0013,0.0006,1120.0,862.95557,620.98083,2.6999998,1413.12,90.209,847.0,0.814814801,0.5,1144.0,2731.368,1.170907,-19.808,-39.96,-25.1288,0.77,-6.999,1.72,153.0,3.46,3.46,1728.0
1225.0,9500.0,0.2809,0.0002,0.003,0.0004,0.0002,0.02,0.0087,0.4,0.0009,0.0022,0.0082,0.0397,0.006,1.5874,0.0013,0.0007,1120.0,864.0329,620.0685,2.7000012,1035.429,88.495,848.0,0.814814897,0.5,1144.0,1278.706,1.213763,-22.477,-39.96,-29.47756,0.73,-6.508,1.71,150.0,3.4,3.4,1639.0
1225.0,7200.0,0.2583,0.0001,0.003,0.0004,0.0002,0.02,0.0079,0.3406,0.0015,0.0021,0.008,0.0372,0.0054,1.55,0.0012,0.0005,1120.0,870.9432,620.9254,2.699999,1482.129,78.04,849.0,0.75925917,0.65,1148.0,2342.47,-99.0,-17.677,-99.0,-98.99991,5.7,-7.942,1.68,154.0,4.36,4.4,1211.0
1225.0,9500.0,0.265,0.0002,0.0022,0.0004,0.0002,0.02,0.0088,0.3573,0.0009,0.0028,0.0082,0.0447,0.0044,1.5885,0.0013,0.0007,1120.0,862.9326,619.74994,2.6999996,1050.003,94.497,852.0,0.814814787,0.5,1144.0,1326.447,1.193692,-23.656,-39.961,-26.97476,0.73,-6.522,1.72,156.0,3.47,3.5,1753.0
1225.0,9500.0,0.265,0.0002,0.0022,0.0004,0.0002,0.02,0.0088,0.3573,0.0009,0.0028,0.0082,0.0447,0.0044,1.5885,0.0013,0.0007,1120.0,861.61346,619.6872,2.6999993,1037.486,92.337,851.0,0.814814767,0.5,1144.0,1285.402,1.191432,-22.943,-39.96,-25.48165,0.75,-6.491,1.72,158.0,3.6,3.63,1769.0
1225.0,9500.0,0.265,0.0002,0.0022,0.0004,0.0002,0.02,0.0088,0.3573,0.0009,0.0028,0.0082,0.0447,0.0044,1.5885,0.0013,0.0007,1120.0,874.0864,620.0797,2.6999974,1041.069,89.549,847.0,0.814814636,0.5,1144.0,1297.103,1.190639,-24.967,-39.96,-25.16654,0.67,-6.479,1.73,157.0,3.6,3.6,1816.0
1225.0,9500.0,0.265,0.0002,0.0022,0.0004,0.0002,0.02,0.0088,0.3573,0.0009,0.0028,0.0082,0.0447,0.0044,1.5885,0.0013,0.0007,1120.0,860.91235,619.7647,2.700002,1043.34,88.813,848.0,0.814814952,0.5,1144.0,1304.536,1.195099,-29.006,-39.96,-24.57868,0.71,-6.994,1.72,155.0,3.55,3.55,1790.0
1225.0,7200.0,0.2583,0.0001,0.003,0.0004,0.0002,0.02,0.0079,0.3406,0.0015,0.0021,0.008,0.0372,0.0054,1.55,0.0012,0.0005,1120.0,862.67456,619.2154,2.6999972,1117.187,86.251,844.0,0.814814623,0.5,1144.0,1555.154,1.19592,-21.898,-39.96,-25.13684,0.71,-6.559,1.73,153.0,3.53,3.56,1783.0
1225.0,9500.0,0.265,0.0002,0.0022,0.0004,0.0002,0.02,0.0088,0.3573,0.0009,0.0028,0.0082,0.0447,0.0044,1.5885,0.0013,0.0007,1120.0,871.0647,620.2339,2.6999977,1706.018,78.236,849.0,0.759259054,0.65,1165.0,3204.95,-99.0,-19.679,-99.0,-98.99991,5.59,-8.37,1.68,152.0,4.4,4.4,1218.0
1225.0,9500.0,0.265,0.0002,0.0022,0.0004,0.0002,0.02,0.0088,0.3573,0.0009,0.0028,0.0082,0.0447,0.0044,1.5885,0.0013,0.0007,1120.0,862.3883,619.8516,2.7000008,1028.191,91.889,847.0,0.81481487,0.5,1144.0,1255.242,1.228173,-22.716,-39.96,-24.31741,0.75,-6.481,1.73,156.0,3.65,3.65,1822.0
1225.0,9200.0,0.2583,0.0001,0.003,0.0004,0.0002,0.02,0.0079,0.3406,0.0015,0.0021,0.008,0.0372,0.0054,1.55,0.0012,0.0005,1120.0,863.6392,619.7557,2.6999984,1683.283,81.994,849.0,0.759259117,0.65,1172.0,3111.842,-99.0,-16.009,-99.0,-98.99991,5.6,-8.0,1.68,153.0,4.36,4.37,1187.0
1225.0,9100.0,0.2583,0.0001,0.003,0.0004,0.0002,0.02,0.0079,0.3406,0.0015,0.0021,0.008,0.0372,0.0054,1.55,0.0012,0.0005,1120.0,865.05457,620.5911,2.6999962,1680.637,97.091,849.0,0.814814554,0.5,1172.0,4031.412,-99.0,-99.0,-99.0,-26.66331,4.9,-7.989,1.68,153.0,4.4,4.43,1297.0
1225.0,9500.0,0.2592,0.0002,0.003,0.0004,0.0002,0.02,0.0079,0.3716,0.0018,0.0022,0.0082,0.038,0.0057,1.5523,0.0013,0.0006,1120.0,863.65186,620.13184,2.7,1702.157,78.238,851.0,0.759259259,0.65,1148.0,3189.048,-99.0,-20.066,-99.0,-98.99991,5.39,-8.163,1.68,154.0,4.33,4.34,1160.0
1225.0,9500.0,0.2592,0.0002,0.003,0.0004,0.0002,0.02,0.0079,0.3716,0.0018,0.0022,0.0082,0.038,0.0057,1.5523,0.0013,0.0006,1120.0,866.7141,620.644,2.6999996,1706.389,97.314,846.0,0.814814787,0.5,1172.0,4168.421,-99.0,-99.0,-99.0,-24.98905,5.0,-8.013,1.68,154.0,4.22,4.23,1185.0
1225.0,9500.0,0.2592,0.0002,0.003,0.0004,0.0002,0.02,0.0079,0.3716,0.0018,0.0022,0.0082,0.038,0.0057,1.5523,0.0013,0.0006,1120.0,871.5684,620.99396,2.699997,1715.501,97.441,848.0,0.814814609,0.5,1172.0,4217.4,-99.0,-15.524,-99.0,-98.99991,5.0,-9.002,1.68,153.0,4.56,4.57,1248.0
1225.0,9500.0,0.2664,0.0002,0.003,0.0005,0.0002,0.02,0.0085,0.3184,0.0009,0.0025,0.0081,0.0383,0.0062,1.55,0.0013,0.0004,1120.0,870.03687,621.3182,2.6999993,947.369,91.985,850.0,0.814814767,0.5,1144.0,1004.436,1.191755,-22.009,-39.965,-28.09085,0.81,-6.072,1.74,153.0,3.6,3.6,1983.0
1225.0,9500.0,0.2592,0.0002,0.003,0.0004,0.0002,0.02,0.0079,0.3716,0.0018,0.0022,0.0082,0.038,0.0057,1.5523,0.0013,0.0006,1120.0,856.37415,619.66583,2.7000015,1689.354,78.272,852.0,0.759259393,0.65,1165.0,3136.582,-99.0,-21.535,-99.0,-98.99991,5.64,-8.337,1.68,156.0,4.19,4.19,1118.0
1225.0,9500.0,0.2664,0.0002,0.003,0.0005,0.0002,0.02,0.0085,0.3184,0.0009,0.0025,0.0081,0.0383,0.0062,1.55,0.0013,0.0004,1120.0,877.2751,620.49084,2.6999972,1716.739,78.282,845.0,0.75925901,0.65,1145.0,3249.287,-99.0,-18.913,-99.0,-98.99991,5.8,-7.99,1.69,157.0,4.62,4.66,1293.0
1225.0,9500.0,0.2664,0.0002,0.003,0.0005,0.0002,0.02,0.0085,0.3184,0.0009,0.0025,0.0081,0.0383,0.0062,1.55,0.0013,0.0004,1120.0,872.55835,619.8392,2.6999984,1705.214,78.268,848.0,0.759259117,0.65,1145.0,3201.636,-99.0,-17.84,-99.0,-98.99991,5.8,-7.991,1.68,155.0,4.37,4.42,1174.0
1225.0,9500.0,0.2664,0.0002,0.003,0.0005,0.0002,0.02,0.0085,0.3184,0.0009,0.0025,0.0081,0.0383,0.0062,1.55,0.0013,0.0004,1120.0,876.24817,631.86975,2.6999996,1701.397,97.225,845.0,0.814814787,0.5,1145.0,4141.701,1.191281,-22.309,-39.429,-21.7747,5.8,-7.499,1.72,154.0,4.7,4.7,1557.0
1225.0,9500.0,0.2664,0.0002,0.003,0.0005,0.0002,0.02,0.0085,0.3184,0.0009,0.0025,0.0081,0.0383,0.0062,1.55,0.0013,0.0004,1120.0,873.57526,620.8997,2.6999962,1720.081,78.244,844.0,0.75925892,0.65,1145.0,3263.165,-99.0,-16.67,-99.0,-98.99991,5.8,-8.004,1.69,154.0,4.58,4.6,1258.0
1225.0,9500.0,0.2664,0.0002,0.003,0.0005,0.0002,0.02,0.0085,0.3184,0.0009,0.0025,0.0081,0.0383,0.0062,1.55,0.0013,0.0004,1120.0,871.11456,619.81165,2.6999977,1699.504,78.477,850.0,0.759259054,0.65,1145.0,3178.145,-99.0,-18.806,-99.0,-98.99991,5.8,-8.004,1.69,156.0,4.7,4.7,1224.0
1300.0,7350.0,0.233,0.0002,0.0013,0.001,0.0002,0.02,0.008,0.3,0.001,0.002,0.008,0.037,0.0059,1.035,0.001,0.0007,1120.0,899.0069,684.9019,2.6999931,1489.67,97.12,848.0,0.814814342,0.5,1229.0,3080.413,1.208257,-20.052,-39.965,-35.10989,1.4,-6.947,1.74,135.0,3.95,3.95,1991.0
1300.0,7350.0,0.233,0.0002,0.0013,0.001,0.0002,0.02,0.008,0.3,0.001,0.002,0.008,0.037,0.0059,1.035,0.001,0.0007,1120.0,902.2483,683.99194,2.6999974,1499.45,100.778,841.0,0.814814636,0.5,1229.0,3126.335,1.196667,-21.483,-39.961,-31.69914,1.48,-6.925,1.74,137.0,4.31,4.32,2200.0
1300.0,9500.0,0.21,0.0002,0.0023,0.001,0.0003,0.02,0.007,0.27,0.001,0.0023,0.008,0.036,0.0058,0.972,0.0012,0.0007,1120.0,899.3464,680.1045,2.7,1672.762,95.479,847.0,0.814814815,0.5,1228.0,3989.929,1.218764,-20.108,-39.921,-33.33282,0.87,-6.502,1.74,134.0,4.37,4.37,2045.0
1300.0,7350.0,0.233,0.0002,0.0013,0.001,0.0002,0.02,0.008,0.3,0.001,0.002,0.008,0.037,0.0059,1.035,0.001,0.0007,1120.0,893.60333,682.308,2.699997,1476.586,91.727,841.0,0.814814609,0.5,1228.0,3019.451,1.206965,-20.518,-39.96,-32.99018,0.69,-6.506,1.76,138.0,4.02,4.04,2003.0
1300.0,9500.0,0.21,0.0002,0.0023,0.001,0.0003,0.02,0.007,0.27,0.001,0.0023,0.008,0.036,0.0058,0.972,0.0012,0.0007,1120.0,902.6318,680.5515,2.700001,947.745,97.531,847.0,0.814814883,0.5,1200.0,1005.556,-99.0,-99.0,-99.0,-21.66869,5.2,-8.007,1.72,128.0,4.5,4.57,1769.0
1300.0,7350.0,0.233,0.0002,0.0013,0.001,0.0002,0.02,0.008,0.3,0.001,0.002,0.008,0.037,0.0059,1.035,0.001,0.0007,1120.0,894.5102,681.80084,2.6999993,1499.244,0.0,0.0,0.814814767,0.5,1224.0,2968.0,0.0,0.0,0.0,0.0,0.71,0.0,1.74,136.0,4.04,4.05,2092.0
1300.0,9500.0,0.21,0.0002,0.0023,0.001,0.0003,0.02,0.007,0.27,0.001,0.0023,0.008,0.036,0.0058,0.972,0.0012,0.0007,1120.0,907.3108,682.7441,2.700001,1675.494,92.21,850.0,0.814814883,0.5,1224.0,4004.3,1.209291,-18.006,-39.961,-31.32509,0.78,-6.518,1.74,132.0,4.13,4.14,1949.0
1300.0,9500.0,0.233,0.0002,0.0013,0.001,0.0002,0.02,0.008,0.3,0.001,0.002,0.008,0.037,0.0059,1.035,0.001,0.0007,1120.0,891.50684,677.6354,2.7000005,954.907,97.707,844.0,0.814814849,0.5,1200.0,1026.962,-99.0,-99.0,-99.0,-18.24686,5.1,-7.976,1.73,134.0,4.28,4.28,1914.0
1300.0,9450.0,0.21,0.0002,0.0023,0.001,0.0003,0.02,0.007,0.27,0.001,0.0023,0.008,0.036,0.0058,0.972,0.0012,0.0007,1120.0,896.79974,680.0376,2.7000012,1043.282,97.657,841.0,0.814814897,0.5,1200.0,1304.347,1.20873,-19.978,-39.961,-28.2841,1.6,-6.979,1.73,130.0,4.33,4.33,1864.0
1300.0,9500.0,0.21,0.0002,0.0023,0.001,0.0003,0.02,0.007,0.27,0.001,0.0023,0.008,0.036,0.0058,0.972,0.0012,0.0007,1120.0,896.9104,687.8922,2.6999972,1061.958,95.538,846.0,0.814814623,0.5,1200.0,1366.109,1.214898,-21.302,-39.961,-33.54615,0.82,-6.477,1.74,136.0,4.45,5.18,2024.0
1300.0,9500.0,0.21,0.0002,0.0023,0.001,0.0003,0.02,0.007,0.27,0.001,0.0023,0.008,0.036,0.0058,0.972,0.0012,0.0007,1120.0,891.62476,678.20593,2.7000022,1640.221,97.564,851.0,0.814814966,0.5,1229.0,3820.584,1.162835,-18.963,-39.969,-35.58579,1.6,-7.054,1.74,130.0,4.28,4.3,1972.0
1300.0,9500.0,0.21,0.0002,0.0023,0.001,0.0003,0.02,0.007,0.27,0.001,0.0023,0.008,0.036,0.0058,0.972,0.0012,0.0007,1120.0,895.1424,679.3544,2.6999996,952.94,103.206,840.0,0.814814787,0.5,1200.0,1021.064,-99.0,-99.0,-99.0,-32.54052,0.75,-6.259,1.72,131.0,4.5,4.54,1844.0
1300.0,9500.0,0.233,0.0002,0.0013,0.001,0.0002,0.02,0.008,0.3,0.001,0.002,0.008,0.037,0.0059,1.035,0.001,0.0007,1120.0,889.76575,677.2396,2.7000015,950.194,97.631,848.0,0.814814918,0.5,1200.0,1012.856,-99.0,-99.0,-99.0,-19.15474,5.1,-8.015,1.72,132.0,4.14,4.14,1786.0
1300.0,9500.0,0.21,0.0002,0.0023,0.001,0.0003,0.02,0.007,0.27,0.001,0.0023,0.008,0.036,0.0058,0.972,0.0012,0.0007,1120.0,894.9059,678.3546,2.7,941.917,97.331,844.0,0.814814815,0.5,1200.0,988.257,1.172363,-19.172,-39.96,-33.00997,5.4,-8.989,1.71,130.0,4.49,4.53,1750.0
1300.0,9500.0,0.233,0.0002,0.0013,0.001,0.0002,0.02,0.008,0.3,0.001,0.002,0.008,0.037,0.0059,1.035,0.001,0.0007,1120.0,897.44806,680.2942,2.699998,945.756,97.893,848.0,0.814814678,0.5,1200.0,999.641,-99.0,-99.0,-99.0,-17.50074,5.0,-8.065,1.72,133.0,4.36,4.36,1785.0
1300.0,9500.0,0.215,0.0002,0.002,0.001,0.0004,0.02,0.008,0.28,0.001,0.0017,0.008,0.045,0.0047,0.966,0.0015,0.0009,1120.0,886.9514,677.91345,2.7000003,1711.0,94.899,848.0,0.814814835,0.5,1228.0,3939.706,1.214039,-19.387,-39.961,-32.91195,0.75,-6.505,1.75,136.0,4.19,4.2,2078.0
1300.0,9500.0,0.215,0.0002,0.002,0.001,0.0004,0.02,0.008,0.28,0.001,0.0017,0.008,0.045,0.0047,0.966,0.0015,0.0009,1120.0,895.00555,678.55145,2.7000015,1351.656,93.788,847.0,0.814814918,0.5,1224.0,2464.437,1.201214,-20.497,-39.96,-35.2887,0.79,-7.028,1.73,134.0,4.17,4.2,1821.0
1300.0,9500.0,0.215,0.0002,0.002,0.001,0.0004,0.02,0.008,0.28,0.001,0.0017,0.008,0.045,0.0047,0.966,0.0015,0.0009,1120.0,894.6734,680.0244,2.6999993,1050.384,97.556,847.0,0.814814767,0.5,1200.0,1327.703,1.197764,-18.094,-37.939,-30.87385,1.8,-7.122,1.73,134.0,4.3,4.3,1893.0
1300.0,9500.0,0.233,0.0002,0.0013,0.001,0.0002,0.02,0.008,0.3,0.001,0.002,0.008,0.037,0.0059,1.035,0.001,0.0007,1120.0,896.7451,681.06726,2.7000003,953.304,104.71,847.0,0.814814835,0.5,1200.0,1022.157,-99.0,-99.0,-99.0,-32.43925,0.67,-6.25,1.72,135.0,4.36,4.39,1772.0
1300.0,9500.0,0.215,0.0002,0.002,0.001,0.0004,0.02,0.008,0.28,0.001,0.0017,0.008,0.045,0.0047,0.966,0.0015,0.0009,1120.0,896.09125,678.7817,2.7000005,1727.041,0.0,0.0,0.814814849,0.5,1221.0,4059.0,0.0,0.0,0.0,0.0,5.3,0.0,1.72,130.0,4.44,4.46,1778.0
1300.0,9500.0,0.215,0.0002,0.002,0.001,0.0004,0.02,0.008,0.28,0.001,0.0017,0.008,0.045,0.0047,0.966,0.0015,0.0009,1120.0,889.1668,680.1907,2.6999989,1657.479,98.522,847.0,0.814814739,0.5,1224.0,3909.981,-99.0,-99.0,-99.0,-24.44234,0.89,-6.48,1.75,132.0,4.39,4.39,2068.0
1300.0,9500.0,0.215,0.0002,0.002,0.001,0.0004,0.02,0.008,0.28,0.001,0.0017,0.008,0.045,0.0047,0.966,0.0015,0.0009,1120.0,897.90186,680.0291,2.6999998,1039.183,94.034,845.0,0.814814801,0.5,1200.0,1290.939,-99.0,-18.796,-99.0,-98.99991,4.8,-8.971,1.7,129.0,4.29,4.33,1651.0
1300.0,9500.0,0.215,0.0002,0.002,0.001,0.0004,0.02,0.008,0.28,0.001,0.0017,0.008,0.045,0.0047,0.966,0.0015,0.0009,1120.0,890.153,678.0531,2.7000005,1649.297,95.582,850.0,0.814814849,0.5,1229.0,3867.487,1.159508,-21.163,-39.969,-35.08654,1.6,-7.129,1.75,135.0,4.28,4.31,2100.0
1300.0,9500.0,0.215,0.0002,0.002,0.001,0.0004,0.02,0.008,0.28,0.001,0.0017,0.008,0.045,0.0047,0.966,0.0015,0.0009,1120.0,891.91785,680.70496,2.7,960.683,96.323,848.0,0.814814815,0.5,1200.0,1044.339,-99.0,-99.0,-99.0,-16.30424,4.9,-8.002,1.71,129.0,4.43,4.46,1707.0
1300.0,9500.0,0.233,0.0002,0.0013,0.001,0.0002,0.02,0.008,0.3,0.001,0.002,0.008,0.037,0.0059,1.035,0.001,0.0007,1120.0,898.6076,680.22534,2.6999989,952.368,92.72,848.0,0.814814739,0.5,1200.0,1019.353,-99.0,-13.495,-99.0,-98.99991,5.2,-9.001,1.72,135.0,4.19,4.2,1820.0
1300.0,9500.0,0.215,0.0002,0.002,0.001,0.0004,0.02,0.008,0.28,0.001,0.0017,0.008,0.045,0.0047,0.966,0.0015,0.0009,1120.0,893.65985,680.1569,2.700001,943.985,96.723,850.0,0.814814883,0.5,1200.0,994.382,-99.0,-99.0,-99.0,-33.58477,0.7,-6.392,1.72,132.0,4.44,4.47,1800.0
1300.0,9504.0,0.237,0.0003,0.0022,0.0001,0.0002,0.02,0.01,0.3,0.001,0.0011,0.007,0.03,0.0054,1.359,0.0015,0.001,1120.0,867.5505,613.0548,2.6999922,958.551,100.293,850.0,0.81481428,0.5,1200.0,1037.912,1.19543,-21.187,-39.96,-35.24611,0.8,-6.492,1.7,144.0,4.07,4.14,1536.0
1300.0,7400.0,0.247,0.0003,0.0015,0.0001,0.0003,0.02,0.011,0.32,0.001,0.0021,0.007,0.022,0.004,1.4,0.0013,0.0007,1120.0,870.59424,619.9745,2.699995,914.253,97.462,847.0,0.814814472,0.5,1215.0,907.597,1.174003,-21.446,-39.96,-35.43853,0.74,-6.482,1.7,147.0,3.87,3.87,1389.0
1300.0,9498.0,0.237,0.0003,0.0022,0.0001,0.0002,0.02,0.01,0.3,0.001,0.0011,0.007,0.03,0.0054,1.359,0.0015,0.001,1120.0,874.48706,619.3977,2.6999986,964.5,102.648,850.0,0.814814719,0.5,1200.0,1055.884,1.198996,-21.262,-39.96,-35.29562,0.8,-6.512,1.71,146.0,4.13,4.16,1555.0
1300.0,9500.0,0.231,0.0003,0.0019,0.0001,0.0002,0.02,0.01,0.3,0.001,0.0012,0.007,0.027,0.0055,1.356,0.0014,0.001,1120.0,871.1548,621.93317,2.7000003,961.997,101.997,847.0,0.814814835,0.5,1200.0,1048.309,1.202094,-21.64,-39.852,-33.97005,0.74,-6.477,1.7,144.0,3.97,3.97,1492.0
1300.0,9498.0,0.237,0.0003,0.0022,0.0001,0.0002,0.02,0.01,0.3,0.001,0.0011,0.007,0.03,0.0054,1.359,0.0015,0.001,1120.0,871.648,621.8938,2.7000003,1671.06,97.49,845.0,0.814814835,0.5,1215.0,3980.993,1.202602,-21.344,-39.948,-36.67504,0.74,-6.489,1.7,142.0,3.94,4.18,1505.0
1300.0,9499.0,0.247,0.0003,0.0015,0.0001,0.0003,0.02,0.011,0.32,0.001,0.0021,0.007,0.022,0.004,1.4,0.0013,0.0007,1120.0,869.31616,620.93536,2.6999996,1062.982,95.457,847.0,0.814814787,0.5,1215.0,1369.525,1.218821,-23.34,-39.96,-35.58389,0.75,-6.467,1.7,146.0,3.94,3.95,1412.0
1300.0,9499.0,0.237,0.0003,0.0022,0.0001,0.0002,0.02,0.01,0.3,0.001,0.0011,0.007,0.03,0.0054,1.359,0.0015,0.001,1120.0,864.56146,620.53687,2.7000024,1066.599,92.652,848.0,0.814814979,0.5,1205.0,1381.623,1.22108,-23.208,-39.963,-35.40875,0.66,-6.496,1.69,146.0,3.93,3.96,1376.0
1300.0,9497.0,0.247,0.0003,0.0015,0.0001,0.0003,0.02,0.011,0.32,0.001,0.0021,0.007,0.022,0.004,1.4,0.0013,0.0007,1120.0,867.4591,620.80646,2.699999,1084.241,89.808,844.0,0.814814746,0.5,1215.0,1441.229,-99.0,-99.0,-99.0,-27.20699,0.82,-6.516,1.71,148.0,3.98,3.98,1545.0
1300.0,9500.0,0.231,0.0003,0.0019,0.0001,0.0002,0.02,0.01,0.3,0.001,0.0012,0.007,0.027,0.0055,1.356,0.0014,0.001,1120.0,877.9556,621.4716,2.699998,1079.322,92.852,849.0,0.814814678,0.5,1205.0,1424.51,1.190425,-20.656,-39.96,-34.87086,0.84,-6.48,1.71,146.0,4.13,4.13,1575.0
1300.0,9600.0,0.231,0.0003,0.0019,0.0001,0.0002,0.02,0.01,0.3,0.001,0.0012,0.007,0.027,0.0055,1.356,0.0014,0.001,1120.0,871.30096,613.8392,2.7000027,998.693,100.912,851.0,0.814815,0.5,1210.0,1161.327,1.229556,-16.927,-39.961,-28.3354,0.64,-6.267,1.74,146.0,4.05,4.05,1993.0
1300.0,9500.0,0.231,0.0003,0.0019,0.0001,0.0002,0.02,0.01,0.3,0.001,0.0012,0.007,0.027,0.0055,1.356,0.0014,0.001,1120.0,857.17395,620.65643,2.7000027,1400.844,100.881,849.0,0.814815,0.5,1205.0,2677.109,1.172789,-22.275,-39.964,-31.35039,0.84,-6.465,1.69,144.0,3.88,3.91,1408.0
1300.0,9600.0,0.247,0.0003,0.0015,0.0001,0.0003,0.02,0.011,0.32,0.001,0.0021,0.007,0.022,0.004,1.4,0.0013,0.0007,1120.0,870.65894,621.7638,2.6999967,1711.215,96.12,850.0,0.814814588,0.5,1205.0,4194.328,1.187517,-21.946,-39.961,-35.99685,0.71,-6.534,1.7,148.0,3.77,3.77,1376.0
1300.0,9500.0,0.231,0.0003,0.0019,0.0001,0.0002,0.02,0.01,0.3,0.001,0.0012,0.007,0.027,0.0055,1.356,0.0014,0.001,1120.0,868.2029,622.0285,2.7000008,931.862,95.872,844.0,0.81481487,0.5,1200.0,958.661,1.210916,-20.215,-38.25,-32.07114,1.7,-7.02,1.7,145.0,3.9,3.9,1525.0
1300.0,9500.0,0.231,0.0003,0.0019,0.0001,0.0002,0.02,0.01,0.3,0.001,0.0012,0.007,0.027,0.0055,1.356,0.0014,0.001,1120.0,872.1935,620.81476,2.6999981,1079.162,93.134,852.0,0.814814684,0.5,1205.0,1423.969,1.209506,-21.31,-33.588,-31.41356,0.76,-6.486,1.71,143.0,3.95,3.95,1574.0
1300.0,9450.0,0.231,0.0003,0.0019,0.0001,0.0002,0.02,0.01,0.3,0.001,0.0012,0.007,0.027,0.0055,1.356,0.0014,0.001,1120.0,875.7205,621.53827,2.6999989,1671.606,97.505,849.0,0.814814739,0.5,1215.0,3983.856,1.245343,-22.333,-39.96,-35.67786,0.78,-6.506,1.7,144.0,3.92,4.37,1466.0
1300.0,9498.0,0.247,0.0003,0.0015,0.0001,0.0003,0.02,0.011,0.32,0.001,0.0021,0.007,0.022,0.004,1.4,0.0013,0.0007,1120.0,863.3369,620.3086,2.7000022,1694.4,98.974,850.0,0.814814966,0.5,1215.0,4104.375,-99.0,-99.0,-99.0,-33.35617,0.83,-6.332,1.7,143.0,4.0,4.01,1410.0
1300.0,9498.0,0.237,0.0003,0.0022,0.0001,0.0002,0.02,0.01,0.3,0.001,0.0011,0.007,0.03,0.0054,1.359,0.0015,0.001,1120.0,873.0473,621.0541,2.6999986,961.397,97.737,848.0,0.814814719,0.5,1200.0,1046.495,1.200116,-20.33,-36.97,-29.84173,0.85,-6.525,1.7,145.0,3.91,3.92,1534.0
1300.0,9600.0,0.247,0.0003,0.0015,0.0001,0.0003,0.02,0.011,0.32,0.001,0.0021,0.007,0.022,0.004,1.4,0.0013,0.0007,1120.0,868.64105,622.45856,2.6999972,1698.362,99.852,851.0,0.814814623,0.5,1205.0,4125.491,1.216299,-22.613,-39.961,-36.18148,0.75,-6.499,1.7,147.0,3.99,3.99,1438.0
1300.0,9503.0,0.237,0.0003,0.0022,0.0001,0.0002,0.02,0.01,0.3,0.001,0.0011,0.007,0.03,0.0054,1.359,0.0015,0.001,1120.0,866.17737,620.48315,2.7000017,1082.332,87.975,844.0,0.814814931,0.5,1215.0,1434.731,1.235639,-22.085,-39.961,-21.07402,0.87,-6.011,1.69,145.0,3.86,3.89,1386.0
1300.0,9600.0,0.247,0.0003,0.0015,0.0001,0.0003,0.02,0.011,0.32,0.001,0.0021,0.007,0.022,0.004,1.4,0.0013,0.0007,1120.0,875.2672,621.6619,2.6999984,1706.667,100.813,851.0,0.814814705,0.5,1205.0,4169.913,1.170329,-22.163,-39.966,-32.3012,0.76,-6.506,1.7,148.0,3.96,3.97,1474.0
1300.0,9500.0,0.237,0.0003,0.0022,0.0001,0.0002,0.02,0.01,0.3,0.001,0.0011,0.007,0.03,0.0054,1.359,0.0015,0.001,1120.0,877.4644,621.3303,2.6999958,1075.334,97.434,849.0,0.814814527,0.5,1215.0,1411.015,1.195585,-20.942,-39.96,-36.07908,0.85,-6.506,1.71,143.0,3.95,3.99,1508.0
1300.0,9600.0,0.247,0.0003,0.0015,0.0001,0.0003,0.02,0.011,0.32,0.001,0.0021,0.007,0.022,0.004,1.4,0.0013,0.0007,1120.0,867.026,620.4158,2.7000005,1065.396,97.372,850.0,0.814814849,0.5,1215.0,1377.596,-99.0,-99.0,-99.0,-33.8718,0.72,-6.328,1.7,145.0,3.99,4.03,1474.0
1300.0,9498.0,0.237,0.0003,0.0022,0.0001,0.0002,0.02,0.01,0.3,0.001,0.0011,0.007,0.03,0.0054,1.359,0.0015,0.001,1120.0,878.5981,622.9868,2.7000015,1058.109,97.444,849.0,0.814814918,0.5,1215.0,1353.29,1.234502,-21.241,-39.96,-35.60279,0.84,-6.506,1.7,144.0,3.98,4.01,1497.0
1300.0,9500.0,0.231,0.0003,0.0019,0.0001,0.0002,0.02,0.01,0.3,0.001,0.0012,0.007,0.027,0.0055,1.356,0.0014,0.001,1120.0,879.38586,624.1823,2.6999955,936.516,96.198,852.0,0.814814506,0.5,1200.0,972.319,1.21286,-22.127,-39.961,-31.70151,1.7,-6.979,1.7,144.0,3.86,3.86,1556.0
1300.0,9500.0,0.231,0.0003,0.0019,0.0001,0.0002,0.02,0.01,0.3,0.001,0.0012,0.007,0.027,0.0055,1.356,0.0014,0.001,1120.0,869.17267,619.8819,2.7000012,1057.864,89.791,848.0,0.814814897,0.5,1205.0,1352.474,1.205429,-22.649,-39.96,-35.6327,0.81,-6.552,1.7,147.0,3.82,3.82,1412.0
1340.0,7400.0,0.2381,0.0001,0.0018,0.001,0.0002,0.02,0.0063,0.2212,0.0011,0.002,0.0067,0.0354,0.0038,0.9753,0.0013,0.0003,1120.0,908.8696,688.8766,2.6999953,965.111,94.629,848.0,0.814814492,0.5,1250.0,1057.735,1.197692,-22.586,-39.961,-36.25232,1.6,-7.068,1.74,132.0,4.35,4.35,1950.0
1340.0,7400.0,0.2381,0.0001,0.0018,0.001,0.0002,0.02,0.0063,0.2212,0.0011,0.002,0.0067,0.0354,0.0038,0.9753,0.0013,0.0003,1120.0,906.68884,684.98193,2.6999974,1490.172,99.793,848.0,0.814814636,0.5,1250.0,3082.763,-99.0,-99.0,-99.0,-33.36916,0.84,-6.504,1.73,138.0,4.51,4.52,1903.0
1340.0,7400.0,0.2381,0.0001,0.0018,0.001,0.0002,0.02,0.0063,0.2212,0.0011,0.002,0.0067,0.0354,0.0038,0.9753,0.0013,0.0003,1120.0,903.26965,684.7688,2.7,960.29,89.732,849.0,0.814814815,0.5,1250.0,1043.155,1.215269,-21.403,-39.962,-25.76501,0.83,-6.8,1.72,130.0,4.44,4.44,1808.0
1340.0,9500.0,0.2381,0.0001,0.0018,0.001,0.0002,0.02,0.0063,0.2212,0.0011,0.002,0.0067,0.0354,0.0038,0.9753,0.0013,0.0003,1120.0,889.70557,679.4935,2.7000012,1042.839,102.29,840.0,0.814814897,0.5,1250.0,1302.895,1.204686,-16.474,-39.314,-30.50018,0.74,-6.502,1.73,133.0,4.68,4.68,1843.0
1340.0,7400.0,0.2381,0.0001,0.0018,0.001,0.0002,0.02,0.0063,0.2212,0.0011,0.002,0.0067,0.0354,0.0038,0.9753,0.0013,0.0003,1120.0,894.2285,684.34406,2.6999998,1512.188,94.684,847.0,0.814814801,0.5,1250.0,3186.595,1.202013,-23.9,-39.96,-33.46533,1.5,-7.016,1.74,136.0,4.08,4.08,1963.0
1340.0,7400.0,0.2381,0.0001,0.0018,0.001,0.0002,0.02,0.0063,0.2212,0.0011,0.002,0.0067,0.0354,0.0038,0.9753,0.0013,0.0003,1120.0,895.3137,684.43805,2.6999974,967.016,97.901,849.0,0.814814636,0.5,1250.0,1063.517,1.196879,-19.536,-39.961,-31.01186,1.6,-6.994,1.74,130.0,4.21,4.21,2046.0
