Repository: Achyut-Krishna/JSW_Internship

# JSW_Internship
Property Prediction model using regression algorithms , this project is the part of my summer internship at JSW steel 2021  We were provided with raw data of 5135 rows and 45 columns which had to be cleaned first and later applied 5 different algorithms like KNN, Random Forest, ANN, Support Vector Regressor and Multiple Regressor to predict which gave the highest R2_score value and the least RMSE. Conclusion :- Random Forest was found to be relatively the best learner for this model and hence we deployed our machine learning model using html, css, flask.

File: final_data.csv (part 24 of 40)
Slab Width,Slab Length,AL,B,C,CA,NB,CR,CU,MN,MO,N,NI,P,S,SI,TI,V,Reheating Furnace Exit Temp,Finishing Temp,Coiling Temp,FM Exit Thickness,Coil Outr Dia,Avg line speed,weld pressure,Reduction Ratio,ACL-Thickness,ACL-Width,ACL-Length,O2 in Heating Element Furnace,Radiant Tube Furnace Dewpoint,After Tube Cooling Dewpoint,Rapid Jet Cooling Dewpoint,Coating Thickness,Drying Furnace Press,B50,Hardness,Coreloss-Before Aging,Coreloss After Aging,Permeability
1340.0,9500.0,0.2601,0.0001,0.0027,0.001,0.0007,0.0198,0.008,0.2235,0.0014,0.0023,0.0076,0.0314,0.0058,1.0486,0.0012,0.0003,1120.0,902.06683,688.42566,2.7000031,1678.943,93.361,845.0,0.814815027,0.5,1250.0,4022.47,1.221408,-21.579,-39.947,-37.85776,0.78,-6.978,1.75,134.0,5.5,5.5,2123.0
1340.0,7400.0,0.2381,0.0001,0.0018,0.001,0.0002,0.02,0.0063,0.2212,0.0011,0.002,0.0067,0.0354,0.0038,0.9753,0.0013,0.0003,1120.0,897.4912,683.5292,2.6999965,960.955,92.718,845.0,0.814814575,0.5,1250.0,1045.162,1.20294,-20.357,-39.961,-25.57287,1.7,-7.396,1.75,135.0,4.29,4.29,2042.0
1340.0,9500.0,0.2601,0.0001,0.0027,0.001,0.0007,0.0198,0.008,0.2235,0.0014,0.0023,0.0076,0.0314,0.0058,1.0486,0.0012,0.0003,1120.0,888.4533,677.2969,2.7000027,1687.437,94.793,850.0,0.814815,0.5,1265.0,4067.389,1.1872,-22.806,-39.964,-33.78746,0.75,-7.492,1.74,134.0,4.26,4.32,2000.0
1340.0,9500.0,0.27,0.0001,0.0026,0.001,0.0003,0.02,0.0083,0.2348,0.0015,0.0018,0.008,0.0412,0.0057,1.05,0.0011,0.0005,1120.0,888.6338,676.66034,2.7000027,933.222,98.001,843.0,0.814815,0.5,1250.0,962.646,1.19901,-20.508,-39.96,-26.56106,1.65,-6.929,1.73,134.0,4.08,4.08,1788.0
1340.0,9500.0,0.261,0.0001,0.003,0.001,0.0003,0.02,0.0079,0.2301,0.0014,0.0018,0.008,0.03,0.0049,0.9933,0.001,0.0002,1120.0,883.5028,677.4202,2.7000027,950.708,94.987,849.0,0.814815,0.5,1250.0,1014.392,1.184441,-21.967,-39.96,-32.90164,1.8,-7.179,1.75,138.0,4.24,4.25,2245.0
1340.0,9500.0,0.261,0.0001,0.003,0.001,0.0003,0.02,0.0079,0.2301,0.0014,0.0018,0.008,0.03,0.0049,0.9933,0.001,0.0002,1120.0,885.37,676.6237,2.7000003,947.701,94.624,841.0,0.814814835,0.5,1250.0,1005.426,1.199975,-23.639,-39.96,-36.34877,1.6,-7.071,1.75,132.0,4.29,4.3,2090.0
1340.0,9500.0,0.261,0.0001,0.003,0.001,0.0003,0.02,0.0079,0.2301,0.0014,0.0018,0.008,0.03,0.0049,0.9933,0.001,0.0002,1120.0,879.8121,677.96027,2.7000031,957.39,93.594,842.0,0.814815027,0.5,1250.0,1034.419,1.231359,-22.073,-39.96,-35.86982,1.6,-7.125,1.74,131.0,4.22,4.25,2020.0
1340.0,9500.0,0.261,0.0001,0.003,0.001,0.0003,0.02,0.0079,0.2301,0.0014,0.0018,0.008,0.03,0.0049,0.9933,0.001,0.0002,1120.0,887.4222,677.6031,2.7000034,950.454,88.836,851.0,0.814815048,0.5,1250.0,1013.634,1.208007,-25.398,-39.96,-37.17529,1.5,-7.239,1.74,132.0,4.19,4.21,2049.0
1340.0,9500.0,0.2601,0.0001,0.0027,0.001,0.0007,0.0198,0.008,0.2235,0.0014,0.0023,0.0076,0.0314,0.0058,1.0486,0.0012,0.0003,1120.0,894.11816,675.49445,2.7000027,868.763,82.517,848.0,0.814815,0.5,1250.0,780.191,1.203397,-24.402,-39.963,-34.88566,1.8,-7.132,1.73,135.0,4.26,4.26,1868.0
1340.0,9500.0,0.2601,0.0001,0.0027,0.001,0.0007,0.0198,0.008,0.2235,0.0014,0.0023,0.0076,0.0314,0.0058,1.0486,0.0012,0.0003,1120.0,887.8017,678.83734,2.7000031,1670.906,94.799,847.0,0.814815027,0.5,1250.0,3980.185,1.18102,-22.737,-39.96,-36.59354,1.5,-7.012,1.74,135.0,4.56,4.59,1983.0
1340.0,9500.0,0.261,0.0001,0.003,0.001,0.0003,0.02,0.0079,0.2301,0.0014,0.0018,0.008,0.03,0.0049,0.9933,0.001,0.0002,1120.0,879.2329,679.64355,2.700003,1059.188,100.865,851.0,0.814815021,0.5,1250.0,1356.879,1.214242,-17.762,-39.962,-29.94891,0.77,-6.529,1.71,134.0,4.4,4.4,1692.0
1340.0,9500.0,0.2601,0.0001,0.0027,0.001,0.0007,0.0198,0.008,0.2235,0.0014,0.0023,0.0076,0.0314,0.0058,1.0486,0.0012,0.0003,1120.0,889.2043,681.2447,2.7000008,1060.722,99.505,850.0,0.81481487,0.5,1250.0,1361.986,1.203119,-18.564,-39.96,-29.19889,0.73,-6.445,1.71,136.0,4.47,4.47,1696.0
1340.0,9500.0,0.2601,0.0001,0.0027,0.001,0.0007,0.0198,0.008,0.2235,0.0014,0.0023,0.0076,0.0314,0.0058,1.0486,0.0012,0.0003,1120.0,895.8689,678.948,2.7,1682.454,88.318,841.0,0.814814815,0.5,1250.0,4041.013,1.194767,-22.618,-39.964,-26.23126,1.6,-7.037,1.74,136.0,4.08,4.08,1975.0
1340.0,9500.0,0.261,0.0001,0.003,0.001,0.0003,0.02,0.0079,0.2301,0.0014,0.0018,0.008,0.03,0.0049,0.9933,0.001,0.0002,1120.0,887.1741,678.2166,2.7000008,1055.646,89.925,849.0,0.81481487,0.5,1250.0,1345.112,1.247417,-25.973,-39.96,-26.06884,1.6,-6.026,1.73,130.0,4.28,4.3,1941.0
1340.0,9500.0,0.27,0.0001,0.0026,0.001,0.0003,0.02,0.0083,0.2348,0.0015,0.0018,0.008,0.0412,0.0057,1.05,0.0011,0.0005,1120.0,892.1316,679.05365,2.7000012,1050.77,91.044,849.0,0.814814897,0.5,1250.0,1328.977,1.193239,-20.836,-39.963,-25.72046,1.7,-7.255,1.75,136.0,4.29,4.29,2039.0
1340.0,9500.0,0.27,0.0001,0.0026,0.001,0.0003,0.02,0.0083,0.2348,0.0015,0.0018,0.008,0.0412,0.0057,1.05,0.0011,0.0005,1120.0,893.1591,679.6854,2.6999996,926.31,97.961,850.0,0.814814787,0.5,1250.0,942.457,1.241383,-19.946,-39.96,-29.59814,1.5,-7.008,1.74,136.0,4.17,4.17,1974.0
1340.0,9500.0,0.27,0.0001,0.0026,0.001,0.0003,0.02,0.0083,0.2348,0.0015,0.0018,0.008,0.0412,0.0057,1.05,0.0011,0.0005,1120.0,882.4844,678.0828,2.700002,1054.619,92.706,842.0,0.814814952,0.5,1250.0,1341.706,1.211207,-22.052,-39.96,-26.74969,1.7,-6.798,1.74,136.0,4.07,4.07,1984.0
1340.0,9500.0,0.27,0.0001,0.0026,0.001,0.0003,0.02,0.0083,0.2348,0.0015,0.0018,0.008,0.0412,0.0057,1.05,0.0011,0.0005,1120.0,883.50226,678.7139,2.7000027,1694.029,85.914,840.0,0.814815,0.5,1265.0,4102.404,1.213701,-24.136,-39.96,-25.36415,1.5,-7.447,1.75,137.0,4.38,4.38,2131.0
1300.0,9500.0,0.231,0.0003,0.003,0.0001,0.0004,0.02,0.009,0.3,0.001,0.0019,0.007,0.028,0.007,1.342,0.0015,0.0007,1120.0,882.6831,619.3616,2.6999917,938.793,88.138,848.0,0.814814246,0.5,1210.0,979.027,1.211419,-22.077,-39.96,-21.53315,0.8,-6.062,1.74,145.0,4.3,4.82,2106.0
1300.0,9500.0,0.231,0.0003,0.003,0.0001,0.0004,0.02,0.009,0.3,0.001,0.0019,0.007,0.028,0.007,1.342,0.0015,0.0007,1120.0,883.6282,625.30396,2.6999905,1054.026,97.562,842.0,0.814814163,0.5,1215.0,1339.745,1.203885,-21.215,-39.961,-36.47828,0.82,-6.488,1.68,143.0,4.26,4.3,1244.0
1300.0,9500.0,0.23,0.0003,0.0019,0.0001,0.0003,0.02,0.01,0.31,0.001,0.0018,0.007,0.03,0.0047,1.348,0.0014,0.0009,1120.0,878.0522,619.0511,2.6999981,1238.712,92.762,840.0,0.814814684,0.5,1205.0,2004.877,1.186784,-19.669,-39.964,-35.96827,0.73,-7.002,1.71,145.0,4.3,4.3,1621.0
1300.0,9500.0,0.23,0.0003,0.0019,0.0001,0.0003,0.02,0.01,0.31,0.001,0.0018,0.007,0.03,0.0047,1.348,0.0014,0.0009,1120.0,871.33545,623.4912,2.699998,1242.906,89.8,848.0,0.814814678,0.5,1205.0,2021.226,1.214169,-22.826,-39.875,-36.27972,0.83,-6.505,1.7,144.0,4.14,4.14,1472.0
1300.0,9500.0,0.23,0.0003,0.0019,0.0001,0.0003,0.02,0.01,0.31,0.001,0.0018,0.007,0.03,0.0047,1.348,0.0014,0.0009,1120.0,873.9895,620.56757,2.699996,962.764,94.49,841.0,0.81481454,0.5,1200.0,1050.626,1.201406,-22.844,-39.526,-34.06996,0.73,-6.631,1.7,144.0,3.95,3.95,1442.0
1300.0,9450.0,0.231,0.0003,0.003,0.0001,0.0004,0.02,0.009,0.3,0.001,0.0019,0.007,0.028,0.007,1.342,0.0015,0.0007,1120.0,882.21643,618.19415,2.6999993,1064.038,97.501,848.0,0.814814767,0.5,1215.0,1373.052,1.239916,-21.828,-39.96,-36.25837,0.83,-6.531,1.7,144.0,4.39,4.4,1477.0
1300.0,9400.0,0.231,0.0003,0.003,0.0001,0.0004,0.02,0.009,0.3,0.001,0.0019,0.007,0.028,0.007,1.342,0.0015,0.0007,1120.0,868.10913,623.2499,2.6999986,1046.699,101.917,848.0,0.814814719,0.5,1215.0,1315.565,1.187829,-19.277,-39.966,-33.09992,0.83,-6.524,1.68,146.0,4.3,4.3,1258.0
1300.0,9450.0,0.231,0.0003,0.003,0.0001,0.0004,0.02,0.009,0.3,0.001,0.0019,0.007,0.028,0.007,1.342,0.0015,0.0007,1120.0,874.832,622.3279,2.6999986,1235.654,92.914,849.0,0.814814719,0.5,1205.0,1992.989,1.197969,-20.184,-38.567,-34.42084,0.74,-6.494,1.69,144.0,4.34,4.34,1198.0
1300.0,9500.0,0.23,0.0003,0.0019,0.0001,0.0003,0.02,0.01,0.31,0.001,0.0018,0.007,0.03,0.0047,1.348,0.0014,0.0009,1120.0,876.50244,621.1874,2.6999965,1703.618,0.0,0.0,0.814814575,0.5,1200.0,4027.0,0.0,0.0,0.0,0.0,1.53,0.0,1.71,145.0,4.28,4.28,1546.0
1300.0,9450.0,0.231,0.0003,0.003,0.0001,0.0004,0.02,0.009,0.3,0.001,0.0019,0.007,0.028,0.007,1.342,0.0015,0.0007,1120.0,874.2723,624.297,2.6999955,1655.892,95.581,851.0,0.814814506,0.5,1215.0,3901.724,1.219067,-22.199,-39.96,-36.97921,0.81,-6.503,1.69,142.0,4.21,4.25,1289.0
1300.0,9050.0,0.23,0.0003,0.0019,0.0001,0.0003,0.02,0.01,0.31,0.001,0.0018,0.007,0.03,0.0047,1.348,0.0014,0.0009,1120.0,870.2059,621.88873,2.699998,1050.562,97.489,847.0,0.814814678,0.5,1215.0,1328.292,1.191801,-21.564,-39.96,-36.45853,0.81,-6.499,1.69,142.0,3.88,3.91,1361.0
1300.0,9450.0,0.231,0.0003,0.003,0.0001,0.0004,0.02,0.009,0.3,0.001,0.0019,0.007,0.028,0.007,1.342,0.0015,0.0007,1120.0,882.96387,619.2615,2.699996,1042.608,93.898,846.0,0.81481454,0.5,1215.0,1302.14,1.197314,-20.731,-39.96,-35.73562,0.79,-6.519,1.7,144.0,4.39,4.4,1451.0
1300.0,9500.0,0.23,0.0003,0.0019,0.0001,0.0003,0.02,0.01,0.31,0.001,0.0018,0.007,0.03,0.0047,1.348,0.0014,0.0009,1120.0,867.38727,620.8417,2.6999986,1658.802,90.939,851.0,0.814814719,0.5,1226.0,3916.876,1.216565,-22.433,-39.952,-34.5057,0.74,-6.334,1.7,144.0,3.84,3.84,1427.0
1300.0,9450.0,0.231,0.0003,0.003,0.0001,0.0004,0.02,0.009,0.3,0.001,0.0019,0.007,0.028,0.007,1.342,0.0015,0.0007,1120.0,874.798,621.24347,2.6999984,1044.45,101.094,851.0,0.814814705,0.5,1215.0,1308.178,1.191767,-21.201,-39.961,-33.90509,0.76,-6.501,1.68,141.0,4.33,4.33,1238.0
1300.0,9500.0,0.23,0.0003,0.0019,0.0001,0.0003,0.02,0.01,0.31,0.001,0.0018,0.007,0.03,0.0047,1.348,0.0014,0.0009,1120.0,875.59924,620.0774,2.6999977,1685.498,101.221,846.0,0.814814657,0.5,1200.0,4057.113,1.189885,-20.9,-39.96,-35.76936,0.86,-6.899,1.71,143.0,4.21,4.22,1513.0
1300.0,9300.0,0.23,0.0003,0.0019,0.0001,0.0003,0.02,0.01,0.31,0.001,0.0018,0.007,0.03,0.0047,1.348,0.0014,0.0009,1120.0,870.4689,623.4368,2.6999993,1040.691,102.511,845.0,0.814814767,0.5,1215.0,1295.865,1.21402,-19.69,-39.965,-33.1843,0.74,-6.508,1.7,142.0,3.96,3.98,1478.0
1300.0,9500.0,0.231,0.0003,0.003,0.0001,0.0004,0.02,0.009,0.3,0.001,0.0019,0.007,0.028,0.007,1.342,0.0015,0.0007,1120.0,875.33856,622.69727,2.6999972,1070.03,94.376,850.0,0.814814623,0.5,1205.0,1393.138,1.181568,-21.488,-39.967,-35.88573,0.68,-6.894,1.69,145.0,4.22,4.26,1197.0
1300.0,9350.0,0.207,0.0002,0.0027,0.0001,0.0004,0.02,0.009,0.28,0.001,0.0019,0.007,0.024,0.005,1.26,0.0015,0.0007,1120.0,875.13855,661.3834,2.6999958,888.873,89.787,840.0,0.814814527,0.5,1210.0,835.714,1.195218,-22.268,-39.962,-35.2155,0.77,-6.469,1.72,139.0,4.27,4.31,1639.0
1300.0,9350.0,0.207,0.0002,0.0027,0.0001,0.0004,0.02,0.009,0.28,0.001,0.0019,0.007,0.024,0.005,1.26,0.0015,0.0007,1120.0,870.17004,670.1624,2.6999984,944.779,93.411,850.0,0.814814705,0.5,1210.0,996.74,1.215999,-21.231,-39.961,-35.59742,0.73,-6.523,1.74,138.0,4.22,4.23,2029.0
1300.0,9350.0,0.207,0.0002,0.0027,0.0001,0.0004,0.02,0.009,0.28,0.001,0.0019,0.007,0.024,0.005,1.26,0.0015,0.0007,1120.0,872.20526,673.50464,2.6999984,944.487,97.165,842.0,0.814814705,0.5,1210.0,995.87,1.220665,-22.555,-39.96,-32.12678,0.73,-6.42,1.73,140.0,4.08,4.09,1958.0
1300.0,9350.0,0.207,0.0002,0.0027,0.0001,0.0004,0.02,0.009,0.28,0.001,0.0019,0.007,0.024,0.005,1.26,0.0015,0.0007,1120.0,877.7009,676.0858,2.699999,1646.202,97.255,840.0,0.814814746,0.5,1210.0,3851.464,1.228296,-20.664,-39.961,-35.28561,0.71,-6.499,1.73,140.0,4.54,4.54,1930.0
1300.0,9350.0,0.207,0.0002,0.0027,0.0001,0.0004,0.02,0.009,0.28,0.001,0.0019,0.007,0.024,0.005,1.26,0.0015,0.0007,1120.0,875.7991,678.73175,2.6999981,943.684,96.722,842.0,0.814814684,0.5,1210.0,993.49,1.218455,-21.399,-39.962,-34.62965,0.7,-6.511,1.74,139.0,4.27,4.27,1975.0
1300.0,9350.0,0.207,0.0002,0.0027,0.0001,0.0004,0.02,0.009,0.28,0.001,0.0019,0.007,0.024,0.005,1.26,0.0015,0.0007,1120.0,868.57477,675.92285,2.6999996,935.03,97.682,840.0,0.814814787,0.5,1210.0,967.953,1.205556,-20.343,-39.961,-35.61474,0.77,-6.988,1.73,140.0,4.35,4.35,1829.0
1300.0,9350.0,0.207,0.0002,0.0027,0.0001,0.0004,0.02,0.009,0.28,0.001,0.0019,0.007,0.024,0.005,1.26,0.0015,0.0007,1120.0,879.03766,677.2423,2.6999984,935.681,88.471,841.0,0.814814705,0.5,1210.0,969.863,1.203632,-20.704,-39.907,-34.99826,0.8,-6.548,1.72,140.0,4.23,4.27,1697.0
1300.0,9350.0,0.207,0.0002,0.0027,0.0001,0.0004,0.02,0.009,0.28,0.001,0.0019,0.007,0.024,0.005,1.26,0.0015,0.0007,1120.0,867.511,681.1236,2.6999998,926.774,97.466,841.0,0.814814801,0.5,1210.0,943.806,1.208332,-21.974,-39.96,-32.22896,0.73,-6.468,1.72,139.0,4.08,4.08,1693.0
1300.0,9350.0,0.207,0.0002,0.0027,0.0001,0.0004,0.02,0.009,0.28,0.001,0.0019,0.007,0.024,0.005,1.26,0.0015,0.0007,1120.0,876.04034,679.2971,2.6999967,938.605,90.163,842.0,0.814814588,0.5,1210.0,978.474,1.17869,-22.882,-39.965,-35.11827,0.75,-7.029,1.73,140.0,4.09,4.1,1842.0
1290.0,9500.0,0.002,0.0001,0.0016,0.0001,0.0002,0.032,0.007,0.2,0.001,0.0022,0.008,0.047,0.0049,0.675,0.0009,0.0003,1120.0,847.15076,679.391,2.800001,1075.264,106.627,846.0,0.821428635,0.5,1200.0,1410.776,1.171665,-22.383,-39.96,-24.76657,0.89,-6.254,1.74,124.0,5.62,5.62,1937.0
1290.0,9300.0,0.002,0.0001,0.0012,0.0001,0.0002,0.026,0.006,0.22,0.001,0.0022,0.008,0.048,0.0042,0.72,0.001,0.0006,1120.0,852.28015,677.036,2.8000033,1064.899,111.161,850.0,0.821428782,0.5,1200.0,1375.934,-99.0,-99.0,-99.0,-33.07094,0.78,-6.305,1.74,128.0,5.56,5.57,2068.0
1290.0,9300.0,0.002,0.0001,0.0012,0.0001,0.0002,0.026,0.006,0.22,0.001,0.0022,0.008,0.048,0.0042,0.72,0.001,0.0006,1120.0,850.9964,678.6535,2.8000019,1444.422,84.893,841.0,0.821428693,0.5,1200.0,912.951,-99.0,-15.28,-99.0,-98.99991,0.83,-6.536,1.74,128.0,5.63,5.63,2061.0
1290.0,9500.0,0.002,0.0001,0.0018,0.0001,0.0005,0.031,0.006,0.18,0.001,0.0014,0.008,0.043,0.005,0.72,0.0012,0.0005,1120.0,849.5982,679.2144,2.8000007,971.861,107.181,846.0,0.821428616,0.5,196.0,810.26,-99.0,-28.455,-99.0,-18.60448,0.87,-6.483,1.73,128.0,6.43,6.43,1784.0
1290.0,9500.0,0.002,0.0001,0.0012,0.0001,0.0002,0.026,0.006,0.22,0.001,0.0022,0.008,0.048,0.0042,0.72,0.001,0.0006,1120.0,853.0003,679.6982,2.8000033,1267.261,107.137,847.0,0.821428782,0.5,1200.0,1966.03,1.210978,-20.71,-39.96,-36.96244,0.81,-6.494,1.74,130.0,5.82,5.85,2029.0
1290.0,9200.0,0.002,0.0001,0.0012,0.0001,0.0002,0.026,0.006,0.22,0.001,0.0022,0.008,0.048,0.0042,0.72,0.001,0.0006,1120.0,851.89465,680.11755,2.8000033,1057.575,108.854,840.0,0.821428782,0.5,1200.0,1351.513,-99.0,-99.0,-99.0,-34.72623,0.78,-6.222,1.74,129.0,5.57,5.68,2073.0
1290.0,9300.0,0.002,0.0001,0.0012,0.0001,0.0002,0.026,0.006,0.22,0.001,0.0022,0.008,0.048,0.0042,0.72,0.001,0.0006,1120.0,850.4074,678.01843,2.8000038,926.934,94.606,846.0,0.821428814,0.5,196.0,882.837,-99.0,-18.792,-36.68,-98.99991,0.74,-6.254,1.74,132.0,5.4,5.42,2068.0
1290.0,9500.0,0.002,0.0001,0.0018,0.0001,0.0005,0.031,0.006,0.18,0.001,0.0014,0.008,0.043,0.005,0.72,0.0012,0.0005,1120.0,852.8992,679.972,2.8000052,1677.615,101.262,847.0,0.821428903,0.5,196.0,953.681,1.212422,-24.886,-39.96,-35.1856,0.75,-6.508,1.73,125.0,6.14,6.14,1742.0
1290.0,9500.0,0.002,0.0001,0.0016,0.0001,0.0002,0.032,0.007,0.2,0.001,0.0022,0.008,0.047,0.0049,0.675,0.0009,0.0003,1120.0,850.06915,679.3366,2.8000052,1687.982,104.056,849.0,0.821428903,0.5,95.25,988.591,1.207799,-19.228,-39.96,-32.14639,0.81,-6.52,1.74,128.0,5.49,5.52,1975.0
1290.0,9500.0,0.002,0.0001,0.0012,0.0001,0.0002,0.026,0.006,0.22,0.001,0.0022,0.008,0.048,0.0042,0.72,0.001,0.0006,1120.0,850.1925,679.29767,2.8000035,1687.397,111.714,851.0,0.821428795,0.5,1205.0,4067.176,1.178115,-18.213,-39.964,-35.15445,0.79,-6.493,1.74,131.0,5.74,5.77,2185.0
1290.0,9500.0,0.002,0.0001,0.0016,0.0001,0.0002,0.032,0.007,0.2,0.001,0.0022,0.008,0.047,0.0049,0.675,0.0009,0.0003,1120.0,851.53955,679.0848,2.8000042,1695.349,101.75,842.0,0.821428839,0.5,1200.0,383.652,1.216974,-17.596,-39.96,-26.88436,1.75,-6.78,1.74,125.0,5.64,5.66,2105.0
1290.0,9500.0,0.002,0.0001,0.0016,0.0001,0.0002,0.032,0.007,0.2,0.001,0.0022,0.008,0.047,0.0049,0.675,0.0009,0.0003,1120.0,852.7378,679.1082,2.800004,1265.276,107.417,851.0,0.821428827,0.5,1200.0,2109.358,1.225431,-19.879,-39.96,-34.63664,0.84,-6.498,1.74,126.0,5.8,6.01,1957.0
1290.0,9500.0,0.002,0.0001,0.0018,0.0001,0.0005,0.031,0.006,0.18,0.001,0.0014,0.008,0.043,0.005,0.72,0.0012,0.0005,1120.0,850.6866,678.7123,2.800004,1669.693,111.384,848.0,0.821428827,0.5,1200.0,3973.82,-99.0,-99.0,-99.0,-32.77379,0.71,-6.219,1.73,129.0,6.11,6.16,1934.0
1290.0,9500.0,0.002,0.0001,0.0018,0.0001,0.0005,0.031,0.006,0.18,0.001,0.0014,0.008,0.043,0.005,0.72,0.0012,0.0005,1120.0,849.52576,673.62744,2.8000014,885.053,74.206,842.0,0.821428661,0.5,1200.0,857.749,1.164653,-25.154,-38.286,-25.98778,0.83,-7.576,1.72,126.0,6.39,6.52,1748.0
1290.0,9500.0,0.002,0.0001,0.0018,0.0001,0.0005,0.031,0.006,0.18,0.001,0.0014,0.008,0.043,0.005,0.72,0.0012,0.0005,1120.0,851.02936,680.23334,2.8000038,948.344,109.21,846.0,0.821428814,0.5,1200.0,1007.34,-99.0,-99.0,-99.0,-25.83328,0.81,-6.205,1.73,129.0,6.16,6.3,1779.0
1290.0,9500.0,0.002,0.0001,0.0012,0.0001,0.0002,0.026,0.006,0.22,0.001,0.0022,0.008,0.048,0.0042,0.72,0.001,0.0006,1120.0,850.6651,679.0085,2.8000014,1063.19,102.435,846.0,0.821428661,0.5,1200.0,1271.762,1.219567,-17.507,-39.96,-24.80891,1.6,-7.324,1.74,126.0,5.63,5.65,2139.0
1290.0,9300.0,0.002,0.0001,0.0012,0.0001,0.0002,0.026,0.006,0.22,0.001,0.0022,0.008,0.048,0.0042,0.72,0.001,0.0006,1120.0,849.5171,678.09033,2.8000042,954.699,108.651,847.0,0.821428839,0.5,1200.0,1026.336,-99.0,-99.0,-99.0,-35.24084,0.77,-6.416,1.74,128.0,5.41,5.52,2051.0
1290.0,9500.0,0.002,0.0001,0.0018,0.0001,0.0005,0.031,0.006,0.18,0.001,0.0014,0.008,0.043,0.005,0.72,0.0012,0.0005,1120.0,854.0614,678.1847,2.8000026,958.062,97.79,850.0,0.821428737,0.5,196.0,926.817,1.189746,-22.348,-39.963,-30.28392,0.81,-6.518,1.73,127.0,6.26,6.28,1825.0
1290.0,9500.0,0.002,0.0001,0.0018,0.0001,0.0005,0.031,0.006,0.18,0.001,0.0014,0.008,0.043,0.005,0.72,0.0012,0.0005,1120.0,852.17365,678.71594,2.8000038,1686.695,106.641,847.0,0.821428814,0.5,1200.0,879.83,-99.0,-99.0,-99.0,-32.59959,0.78,-6.504,1.73,128.0,6.12,6.25,1838.0
1290.0,9500.0,0.002,0.0001,0.0018,0.0001,0.0005,0.031,0.006,0.18,0.001,0.0014,0.008,0.043,0.005,0.72,0.0012,0.0005,1120.0,850.90015,678.25714,2.8000045,1264.971,106.966,848.0,0.821428858,0.5,196.0,972.312,1.188919,-20.857,-39.96,-36.57006,0.85,-6.489,1.73,128.0,6.24,6.28,1819.0
1290.0,9500.0,0.002,0.0001,0.0016,0.0001,0.0002,0.032,0.007,0.2,0.001,0.0022,0.008,0.047,0.0049,0.675,0.0009,0.0003,1120.0,851.6404,677.9743,2.8000035,1681.207,107.426,849.0,0.821428795,0.5,1200.0,977.495,1.220538,-20.811,-39.926,-35.59882,0.81,-6.496,1.74,125.0,5.78,5.81,2015.0
1290.0,9500.0,0.002,0.0001,0.0016,0.0001,0.0002,0.032,0.007,0.2,0.001,0.0022,0.008,0.047,0.0049,0.675,0.0009,0.0003,1120.0,852.09106,678.7923,2.800002,1675.118,92.232,852.0,0.821428699,0.5,1200.0,4002.323,-99.0,-99.0,-99.0,-29.43677,0.75,-5.973,1.74,127.0,5.76,5.8,2042.0
1290.0,9500.0,0.002,0.0001,0.0016,0.0001,0.0002,0.032,0.007,0.2,0.001,0.0022,0.008,0.047,0.0049,0.675,0.0009,0.0003,1120.0,850.538,677.78217,2.8000045,950.067,110.361,848.0,0.821428858,0.5,1200.0,1012.476,-99.0,-99.0,-99.0,-33.59998,0.78,-6.298,1.73,126.0,5.7,5.73,1949.0
1290.0,9500.0,0.002,0.0001,0.0016,0.0001,0.0002,0.032,0.007,0.2,0.001,0.0022,0.008,0.047,0.0049,0.675,0.0009,0.0003,1120.0,852.6184,677.282,2.8000047,959.061,108.786,847.0,0.821428871,0.5,1200.0,1039.45,-99.0,-99.0,-99.0,-22.7713,0.77,-6.24,1.74,126.0,5.69,5.76,2032.0
1290.0,9500.0,0.002,0.0001,0.0018,0.0001,0.0005,0.031,0.006,0.18,0.001,0.0014,0.008,0.043,0.005,0.72,0.0012,0.0005,1120.0,854.0027,677.181,2.8000014,1677.498,108.016,850.0,0.821428661,0.5,1200.0,4014.852,-99.0,-99.0,-99.0,-21.64978,0.85,-6.264,1.73,129.0,6.09,6.14,1889.0
1340.0,9500.0,0.237,0.0002,0.0022,0.001,0.0004,0.02,0.009,0.26,0.001,0.0017,0.007,0.048,0.0065,0.998,0.0014,0.0008,1120.0,891.9989,676.2195,2.6999965,1628.273,92.489,842.0,0.814814575,0.5,1267.0,3759.246,1.226237,-25.738,-39.96,-26.3153,0.78,-6.493,1.75,134.0,4.3,4.3,2172.0
1340.0,9500.0,0.237,0.0002,0.0022,0.001,0.0004,0.02,0.009,0.26,0.001,0.0017,0.007,0.048,0.0065,0.998,0.0014,0.0008,1120.0,899.562,675.82104,2.6999989,1038.994,87.309,845.0,0.814814739,0.5,1250.0,1290.322,1.207919,-25.059,-39.96,-26.19893,1.6,-7.47,1.74,133.0,4.13,4.13,2004.0
1340.0,9500.0,0.237,0.0002,0.0022,0.001,0.0004,0.02,0.009,0.26,0.001,0.0017,0.007,0.048,0.0065,0.998,0.0014,0.0008,1120.0,895.4021,681.4384,2.7000015,1046.272,94.797,841.0,0.814814918,0.5,1250.0,1314.161,1.190469,-23.901,-39.964,-27.58803,1.6,-6.674,1.75,134.0,4.38,4.38,2111.0
1340.0,9500.0,0.237,0.0002,0.0022,0.001,0.0004,0.02,0.009,0.26,0.001,0.0017,0.007,0.048,0.0065,0.998,0.0014,0.0008,1120.0,888.8589,684.3553,2.7000022,1184.142,0.0,0.0,0.814814966,0.5,1250.0,1629.0,0.0,0.0,0.0,0.0,0.71,0.0,1.74,135.0,4.79,4.79,1951.0
1340.0,9600.0,0.24,0.0002,0.0015,0.001,0.0002,0.02,0.009,0.3,0.001,0.0015,0.007,0.041,0.006,1.007,0.0013,0.0007,1120.0,906.6972,681.90906,2.7000022,1070.354,86.072,851.0,0.814814966,0.5,1250.0,1394.229,1.235527,-22.423,-39.96,-26.54839,1.8,-6.065,1.74,132.0,4.33,4.33,2064.0
1340.0,9600.0,0.24,0.0002,0.0015,0.001,0.0002,0.02,0.009,0.3,0.001,0.0015,0.007,0.041,0.006,1.007,0.0013,0.0007,1120.0,894.6903,680.2143,2.7000036,944.744,90.272,849.0,0.814815062,0.5,1250.0,996.634,1.215292,-24.637,-39.96,-34.47447,1.4,-7.132,1.74,132.0,4.2,4.2,2056.0
1340.0,9600.0,0.24,0.0002,0.0015,0.001,0.0002,0.02,0.009,0.3,0.001,0.0015,0.007,0.041,0.006,1.007,0.0013,0.0007,1120.0,898.2839,681.221,2.7000036,946.686,94.45,848.0,0.814815062,0.5,1250.0,1002.403,1.195572,-25.504,-39.32,-33.36623,1.6,-7.128,1.73,132.0,4.28,4.28,1882.0
1340.0,9600.0,0.24,0.0002,0.0015,0.001,0.0002,0.02,0.009,0.3,0.001,0.0015,0.007,0.041,0.006,1.007,0.0013,0.0007,1120.0,901.78876,681.2956,2.700003,1693.26,101.842,842.0,0.814815021,0.5,1185.0,4098.31,1.226802,-20.845,-39.961,-35.21664,0.69,-6.991,1.73,134.0,4.39,4.39,1868.0
1340.0,9500.0,0.242,0.0002,0.0022,0.001,0.0003,0.02,0.008,0.27,0.001,0.001,0.007,0.045,0.0065,0.972,0.0015,0.0008,1120.0,897.83325,679.2791,2.700003,948.753,97.125,847.0,0.814815021,0.5,1250.0,1008.557,1.188742,-24.804,-39.96,-34.18627,1.6,-7.046,1.74,129.0,4.28,4.31,2062.0
1340.0,9500.0,0.24,0.0002,0.0015,0.001,0.0002,0.02,0.009,0.3,0.001,0.0015,0.007,0.041,0.006,1.007,0.0013,0.0007,1120.0,898.912,679.84344,2.700002,943.257,94.512,849.0,0.814814952,0.5,1250.0,992.224,1.222462,-23.224,-39.96,-34.58882,1.5,-7.118,1.75,133.0,4.24,4.24,2083.0
1340.0,9500.0,0.242,0.0002,0.0022,0.001,0.0003,0.02,0.008,0.27,0.001,0.001,0.007,0.045,0.0065,0.972,0.0015,0.0008,1120.0,898.9786,679.1881,2.7000039,944.638,94.63,844.0,0.814815082,0.5,1250.0,996.319,1.206753,-24.288,-39.96,-36.08909,1.6,-7.112,1.73,130.0,4.3,4.3,1867.0
1340.0,9600.0,0.24,0.0002,0.0015,0.001,0.0002,0.02,0.009,0.3,0.001,0.0015,0.007,0.041,0.006,1.007,0.0013,0.0007,1120.0,894.6701,677.9766,2.7000024,1049.222,106.144,848.0,0.814814979,0.5,1250.0,1323.87,1.200736,-18.772,-39.96,-35.05201,0.84,-6.494,1.73,137.0,4.43,4.43,1932.0
1340.0,9500.0,0.242,0.0002,0.0022,0.001,0.0003,0.02,0.008,0.27,0.001,0.001,0.007,0.045,0.0065,0.972,0.0015,0.0008,1120.0,899.9716,680.60376,2.700003,1069.735,102.383,841.0,0.814815021,0.5,1250.0,1392.147,1.203755,-20.725,-39.96,-34.964,0.69,-6.982,1.72,133.0,4.71,4.71,1750.0
1340.0,9500.0,0.24,0.0002,0.0015,0.001,0.0002,0.02,0.009,0.3,0.001,0.0015,0.007,0.041,0.006,1.007,0.0013,0.0007,1120.0,902.1404,680.84753,2.7000036,1057.612,106.177,847.0,0.814815062,0.5,1250.0,1351.638,1.205478,-20.165,-39.96,-35.93808,0.8,-6.475,1.73,138.0,4.57,4.57,1866.0
1340.0,9500.0,0.242,0.0002,0.0022,0.001,0.0003,0.02,0.008,0.27,0.001,0.001,0.007,0.045,0.0065,0.972,0.0015,0.0008,1120.0,894.66095,680.67303,2.7000027,1052.887,105.147,843.0,0.814815,0.5,1250.0,1335.973,1.189336,-18.859,-39.96,-34.61044,0.74,-6.489,1.71,134.0,4.48,4.48,1748.0
1340.0,9500.0,0.24,0.0002,0.0015,0.001,0.0002,0.02,0.009,0.3,0.001,0.0015,0.007,0.041,0.006,1.007,0.0013,0.0007,1120.0,895.8934,681.55286,2.700002,947.895,102.362,849.0,0.814814952,0.5,1250.0,1006.001,1.180528,-20.889,-39.961,-34.97372,0.76,-6.953,1.72,134.0,4.53,4.53,1827.0
1340.0,9500.0,0.237,0.0002,0.0022,0.001,0.0004,0.02,0.009,0.26,0.001,0.0017,0.007,0.048,0.0065,0.998,0.0014,0.0008,1120.0,901.68976,681.90967,2.7000036,841.554,91.24,846.0,0.814815062,0.5,1250.0,953.274,1.211319,-22.101,-39.96,-29.89869,0.68,-6.997,1.71,132.0,4.35,4.35,1491.0
1340.0,9500.0,0.237,0.0002,0.0022,0.001,0.0004,0.02,0.009,0.26,0.001,0.0017,0.007,0.048,0.0065,0.998,0.0014,0.0008,1120.0,888.966,679.9306,2.7000034,942.428,102.386,847.0,0.814815048,0.5,1250.0,989.769,1.186893,-20.199,-39.961,-34.99639,0.74,-7.035,1.72,133.0,4.66,4.66,1721.0
1340.0,9500.0,0.237,0.0002,0.0022,0.001,0.0004,0.02,0.009,0.26,0.001,0.0017,0.007,0.048,0.0065,0.998,0.0014,0.0008,1120.0,895.28784,682.8838,2.7000031,943.844,97.521,844.0,0.814815027,0.5,1250.0,993.965,1.2109,-20.002,-39.96,-33.2589,0.67,-6.903,1.71,136.0,4.59,4.59,1698.0
1340.0,9500.0,0.237,0.0002,0.0022,0.001,0.0004,0.02,0.009,0.26,0.001,0.0017,0.007,0.048,0.0065,0.998,0.0014,0.0008,1120.0,898.6706,683.1931,2.7000024,942.088,102.384,841.0,0.814814979,0.5,1250.0,988.761,1.176025,-22.975,-39.96,-35.36616,0.81,-6.641,1.71,137.0,4.74,4.74,1665.0
1340.0,9500.0,0.242,0.0002,0.0022,0.001,0.0003,0.02,0.008,0.27,0.001,0.001,0.007,0.045,0.0065,0.972,0.0015,0.0008,1120.0,890.72144,679.791,2.7000031,1661.079,94.915,842.0,0.814815027,0.5,1260.0,3928.75,1.206705,-25.382,-39.96,-33.78946,0.72,-6.762,1.75,130.0,4.15,4.15,2130.0
1340.0,9500.0,0.242,0.0002,0.0022,0.001,0.0003,0.02,0.008,0.27,0.001,0.001,0.007,0.045,0.0065,0.972,0.0015,0.0008,1120.0,892.36554,681.1938,2.7000022,1680.084,92.358,849.0,0.814814966,0.5,176.0,617.504,1.215538,-23.311,-39.96,-26.52424,0.79,-6.515,1.75,133.0,4.24,4.26,2132.0
1340.0,9500.0,0.242,0.0002,0.0022,0.001,0.0003,0.02,0.008,0.27,0.001,0.001,0.007,0.045,0.0065,0.972,0.0015,0.0008,1120.0,897.45465,681.5996,2.7000024,1675.858,89.546,849.0,0.814814979,0.5,1267.0,4006.215,1.215293,-23.468,-39.96,-34.05581,0.77,-6.024,1.75,131.0,4.16,4.16,2076.0
1340.0,9500.0,0.242,0.0002,0.0022,0.001,0.0003,0.02,0.008,0.27,0.001,0.001,0.007,0.045,0.0065,0.972,0.0015,0.0008,1120.0,888.71027,680.0825,2.7000027,1672.692,91.577,845.0,0.814815,0.5,1267.0,3989.563,1.229648,-21.896,-39.96,-33.98694,0.8,-6.622,1.74,132.0,4.31,4.31,1979.0
1090.0,9500.0,0.3845,0.0002,0.0025,0.0005,0.0007,0.02,0.0083,0.3209,0.0008,0.0022,0.0083,0.0171,0.004,2.0691,0.001,0.0008,1120.0,869.72003,691.4504,2.5999994,1080.123,80.871,850.0,0.749999942,0.65,1000.5,1097.869,1.194322,-26.578,-39.96,-26.51543,3.4,-6.493,1.71,167.0,4.23,4.24,1504.0
1090.0,9500.0,0.3845,0.0002,0.0025,0.0005,0.0007,0.02,0.0083,0.3209,0.0008,0.0022,0.0083,0.0171,0.004,2.0691,0.001,0.0008,1120.0,883.3524,688.3322,2.6,1649.296,82.441,853.0,0.807692308,0.5,1015.0,3867.477,1.194801,-32.199,-39.961,-28.60225,3.4,-7.88,1.71,170.0,3.64,3.64,1462.0
1090.0,9500.0,0.377,0.0002,0.0025,0.0004,0.0007,0.02,0.0083,0.3276,0.0014,0.0023,0.0084,0.0154,0.004,2.035,0.001,0.0009,1120.0,864.88586,689.80664,2.6000013,1064.318,80.174,849.0,0.750000125,0.65,1000.5,1056.915,1.209362,-25.902,-39.418,-25.44413,3.2,-6.664,1.71,163.0,3.95,3.96,1422.0
1090.0,9500.0,0.377,0.0002,0.0025,0.0004,0.0007,0.02,0.0083,0.3276,0.0014,0.0023,0.0084,0.0154,0.004,2.035,0.001,0.0009,1120.0,868.4118,689.2644,2.6000009,1700.925,0.0,0.0,0.750000087,0.65,1000.5,3107.0,0.0,0.0,0.0,0.0,3.2,0.0,1.7,161.0,4.02,4.04,1410.0
1090.0,9500.0,0.3845,0.0002,0.0025,0.0005,0.0007,0.02,0.0083,0.3209,0.0008,0.0022,0.0083,0.0171,0.004,2.0691,0.001,0.0008,1120.0,877.2899,690.51355,2.6000016,1058.369,77.466,848.0,0.750000154,0.65,1000.5,1041.656,1.187925,-25.487,-39.96,-26.54609,3.35,-6.797,1.71,169.0,4.27,4.33,1510.0
1090.0,9500.0,0.3845,0.0002,0.0025,0.0005,0.0007,0.02,0.0083,0.3209,0.0008,0.0022,0.0083,0.0171,0.004,2.0691,0.001,0.0008,1120.0,866.5327,687.66974,2.600003,1062.015,75.296,849.0,0.750000288,0.65,1000.5,1050.997,1.184578,-24.077,-39.96,-25.33024,3.45,-6.786,1.71,168.0,4.06,4.06,1531.0
1090.0,9500.0,0.3845,0.0002,0.0025,0.0005,0.0007,0.02,0.0083,0.3209,0.0008,0.0022,0.0083,0.0171,0.004,2.0691,0.001,0.0008,1120.0,870.77075,689.88556,2.6000004,1062.115,77.394,849.0,0.750000038,0.65,1000.5,1051.255,1.182031,-21.705,-39.96,-25.34064,3.5,-6.717,1.71,165.0,4.35,4.35,1486.0
1090.0,9500.0,0.3845,0.0002,0.0025,0.0005,0.0007,0.02,0.0083,0.3209,0.0008,0.0022,0.0083,0.0171,0.004,2.0691,0.001,0.0008,1120.0,875.1534,689.53937,2.6000016,1696.357,87.766,841.0,0.807692426,0.5,1015.0,4114.801,1.166938,-26.246,-37.721,-25.5788,5.6,-8.001,1.69,174.0,3.2,3.22,1381.0
1090.0,9600.0,0.3943,0.0002,0.0025,0.0004,0.0003,0.02,0.0084,0.35,0.001,0.0025,0.0084,0.0145,0.004,2.0355,0.001,0.0008,1120.0,867.1428,688.0979,2.6000028,1073.828,80.89,852.0,0.750000269,0.65,1000.5,1081.483,1.207778,-25.285,-39.96,-27.44671,3.6,-6.477,1.71,165.0,4.09,4.09,1474.0
1090.0,9600.0,0.3943,0.0002,0.0025,0.0004,0.0003,0.02,0.0084,0.35,0.001,0.0025,0.0084,0.0145,0.004,2.0355,0.001,0.0008,1120.0,874.3165,688.20233,2.6000013,1245.217,76.079,850.0,0.750000125,0.65,1000.5,1561.736,1.22212,-27.823,-39.96,-28.22073,3.7,-6.563,1.71,166.0,3.86,3.86,1419.0
1090.0,9500.0,0.3681,0.0002,0.0025,0.0004,0.0007,0.02,0.0082,0.3194,0.001,0.0025,0.0083,0.013,0.004,2.0166,0.001,0.0007,1120.0,875.5291,687.1429,2.6000009,1059.365,78.233,854.0,0.750000087,0.65,1000.5,1044.204,1.158526,-25.557,-39.972,-24.58622,3.5,-6.572,1.71,164.0,3.99,3.99,1476.0
1090.0,9500.0,0.3681,0.0002,0.0025,0.0004,0.0007,0.02,0.0082,0.3194,0.001,0.0025,0.0083,0.013,0.004,2.0166,0.001,0.0007,1120.0,870.31854,686.5899,2.6000028,1042.87,78.143,846.0,0.750000269,0.65,1000.5,1002.305,1.212319,-23.976,-39.96,-27.47276,3.18,-6.872,1.71,164.0,4.35,4.36,1467.0
1090.0,9600.0,0.3943,0.0002,0.0025,0.0004,0.0003,0.02,0.0084,0.35,0.001,0.0025,0.0084,0.0145,0.004,2.0355,0.001,0.0008,1120.0,874.4427,687.1218,2.6000013,1724.052,78.194,855.0,0.750000125,0.65,1000.5,3279.69,1.158668,-25.524,-39.967,-24.02823,3.4,-6.515,1.71,167.0,4.02,4.02,1479.0
1090.0,9600.0,0.3943,0.0002,0.0025,0.0004,0.0003,0.02,0.0084,0.35,0.001,0.0025,0.0084,0.0145,0.004,2.0355,0.001,0.0008,1120.0,876.6927,687.4788,2.600001,1038.049,78.155,842.0,0.750000096,0.65,1000.5,990.183,1.161174,-24.408,-39.97,-23.65331,3.8,-6.516,1.71,166.0,4.0,4.0,1491.0
1090.0,9500.0,0.3943,0.0002,0.0025,0.0004,0.0003,0.02,0.0084,0.35,0.001,0.0025,0.0084,0.0145,0.004,2.0355,0.001,0.0008,1120.0,872.2011,687.52014,2.600002,1076.69,80.881,847.0,0.750000192,0.65,1000.5,1088.922,1.210773,-25.541,-39.96,-27.32986,3.5,-6.429,1.71,164.0,3.96,3.98,1464.0
1090.0,9500.0,0.3943,0.0002,0.0025,0.0004,0.0003,0.02,0.0084,0.35,0.001,0.0025,0.0084,0.0145,0.004,2.0355,0.001,0.0008,1120.0,876.3433,686.46234,2.6000006,1061.932,78.218,844.0,0.750000058,0.65,1000.5,1050.785,1.157534,-25.784,-39.972,-24.41805,3.5,-6.503,1.71,165.0,4.05,4.05,1464.0
1090.0,9500.0,0.3681,0.0002,0.0025,0.0004,0.0007,0.02,0.0082,0.3194,0.001,0.0025,0.0083,0.013,0.004,2.0166,0.001,0.0007,1120.0,873.6587,687.10425,2.6000013,1059.633,78.225,844.0,0.750000125,0.65,1000.5,1044.891,1.158789,-23.653,-39.97,-23.09882,3.6,-6.501,1.71,163.0,4.03,4.03,1478.0
1090.0,9500.0,0.377,0.0002,0.0025,0.0004,0.0007,0.02,0.0083,0.3276,0.0014,0.0023,0.0084,0.0154,0.004,2.035,0.001,0.0009,1120.0,873.3562,688.34845,2.6000025,1067.704,80.49,849.0,0.75000024,0.65,1000.5,1065.638,1.225283,-27.492,-39.96,-27.35456,3.8,-6.524,1.71,164.0,3.97,3.98,1425.0
1090.0,9500.0,0.377,0.0002,0.0025,0.0004,0.0007,0.02,0.0083,0.3276,0.0014,0.0023,0.0084,0.0154,0.004,2.035,0.001,0.0009,1120.0,875.0902,686.4994,2.600001,1731.514,0.0,0.0,0.807692382,0.5,1015.0,4319.0,0.0,0.0,0.0,0.0,5.6,0.0,1.69,171.0,3.13,3.13,1285.0
1090.0,9500.0,0.3681,0.0002,0.0025,0.0004,0.0007,0.02,0.0082,0.3194,0.001,0.0025,0.0083,0.013,0.004,2.0166,0.001,0.0007,1120.0,872.5581,689.0995,2.600002,1449.116,80.849,849.0,0.750000192,0.65,1000.5,2225.546,1.20849,-25.624,-39.96,-27.02862,3.3,-6.51,1.7,160.0,4.2,4.22,1418.0
1090.0,9500.0,0.3681,0.0002,0.0025,0.0004,0.0007,0.02,0.0082,0.3194,0.001,0.0025,0.0083,0.013,0.004,2.0166,0.001,0.0007,1120.0,870.8445,689.147,2.6000025,1712.318,86.537,850.0,0.807692493,0.5,1015.0,4200.259,1.167826,-29.555,-39.972,-26.55432,5.7,-8.008,1.69,169.0,3.13,3.16,1209.0
1090.0,9500.0,0.3681,0.0002,0.0025,0.0004,0.0007,0.02,0.0082,0.3194,0.001,0.0025,0.0083,0.013,0.004,2.0166,0.001,0.0007,1120.0,873.7292,689.1566,2.6000001,1055.533,78.213,844.0,0.75000001,0.65,1000.5,1034.414,1.185289,-23.734,-39.606,-22.21097,3.8,-6.481,1.71,162.0,4.04,4.04,1525.0
1090.0,9500.0,0.3681,0.0002,0.0025,0.0004,0.0007,0.02,0.0082,0.3194,0.001,0.0025,0.0083,0.013,0.004,2.0166,0.001,0.0007,1120.0,872.2418,689.08386,2.6000013,1725.214,87.754,853.0,0.807692404,0.5,1015.0,4269.896,1.165411,-29.094,-39.969,-26.43184,5.7,-8.005,1.69,171.0,3.25,3.28,1308.0
1090.0,9500.0,0.377,0.0002,0.0025,0.0004,0.0007,0.02,0.0083,0.3276,0.0014,0.0023,0.0084,0.0154,0.004,2.035,0.001,0.0009,1120.0,869.3558,687.98804,2.6000025,1703.174,86.287,848.0,0.807692493,0.5,1015.0,4151.201,1.15887,-29.77,-39.968,-25.6617,5.7,-8.011,1.69,168.0,3.21,3.23,1238.0
1355.0,9200.0,0.3,0.0003,0.0025,0.0001,0.0002,0.02,0.013,0.35,0.001,0.0011,0.008,0.045,0.005,1.8,0.001,0.001,1120.0,877.5902,693.63025,2.6999936,1117.757,79.237,846.0,0.814814376,0.5,1265.0,1557.156,1.246328,-23.708,-39.914,-28.57325,3.3,-7.455,1.71,167.0,3.38,3.38,1577.0
1350.0,7100.0,0.3,0.0003,0.0025,0.0001,0.0002,0.02,0.013,0.35,0.001,0.0011,0.008,0.045,0.005,1.8,0.001,0.001,1120.0,887.2133,695.863,2.6999955,1479.534,82.305,852.0,0.814814506,0.5,1265.0,3033.14,1.216416,-23.722,-39.96,-28.1519,3.4,-7.461,1.71,167.0,3.45,3.45,1647.0
1350.0,9450.0,0.285,0.0003,0.0025,0.0001,0.0003,0.02,0.012,0.35,0.001,0.0018,0.007,0.037,0.005,1.778,0.001,0.0008,1120.0,887.23303,695.65283,2.7,1665.242,87.716,848.0,0.814814815,0.5,1260.0,3950.5,1.197815,-27.629,-39.96,-37.41195,0.76,-7.258,1.71,155.0,4.1,4.28,1604.0
1350.0,7100.0,0.3,0.0003,0.0025,0.0001,0.0002,0.02,0.013,0.35,0.001,0.0011,0.008,0.045,0.005,1.8,0.001,0.001,1120.0,877.7964,694.73047,2.7000024,1382.645,84.078,841.0,0.814814979,0.5,1250.0,2597.538,1.190529,-24.197,-39.963,-28.3939,0.81,-6.464,1.71,165.0,3.18,3.18,1588.0
1350.0,9500.0,0.3,0.0003,0.0025,0.0001,0.0002,0.02,0.013,0.35,0.001,0.0011,0.008,0.045,0.005,1.8,0.001,0.001,1120.0,886.37604,688.2383,2.7000017,1701.664,78.226,846.0,0.814814931,0.5,152.4,1249.344,1.20611,-26.916,-39.281,-27.03423,3.9,-7.558,1.71,166.0,3.28,3.28,1610.0
1350.0,9100.0,0.3,0.0003,0.0025,0.0001,0.0002,0.02,0.013,0.35,0.001,0.0011,0.008,0.045,0.005,1.8,0.001,0.001,1120.0,876.76874,687.86475,2.7000008,926.771,76.184,848.0,0.81481487,0.5,1250.0,943.798,1.187887,-30.723,-39.96,-21.49745,0.72,-6.475,1.71,172.0,3.14,3.14,1541.0
1350.0,9420.0,0.3,0.0003,0.002,0.0001,0.0002,0.02,0.012,0.35,0.001,0.0018,0.008,0.043,0.005,1.8,0.001,0.0011,1120.0,883.6076,689.053,2.6999996,916.525,83.303,847.0,0.814814787,0.5,1250.0,914.132,1.184249,-26.763,-39.96,-28.88169,0.87,-7.016,1.73,165.0,3.47,3.47,1859.0
1350.0,9400.0,0.285,0.0003,0.0025,0.0001,0.0003,0.02,0.012,0.35,0.001,0.0018,0.007,0.037,0.005,1.778,0.001,0.0008,1120.0,884.2968,689.20996,2.7000015,1661.307,78.525,845.0,0.814814918,0.5,1265.0,3929.94,1.216025,-29.211,-39.9,-23.43023,3.8,-7.487,1.72,165.0,3.34,3.37,1764.0
1350.0,9450.0,0.285,0.0003,0.0025,0.0001,0.0003,0.02,0.012,0.35,0.001,0.0018,0.007,0.037,0.005,1.778,0.001,0.0008,1120.0,876.374,685.78894,2.7000003,1049.601,92.308,840.0,0.814814835,0.5,1240.0,1325.122,1.208449,-26.881,-39.96,-34.51288,1.6,-7.226,1.72,164.0,3.57,3.57,1724.0
1350.0,9480.0,0.285,0.0003,0.0025,0.0001,0.0003,0.02,0.012,0.35,0.001,0.0018,0.007,0.037,0.005,1.778,0.001,0.0008,1120.0,880.956,687.2711,2.699999,1054.106,90.896,845.0,0.814814746,0.5,1240.0,1340.009,1.192055,-25.085,-39.961,-33.61298,1.5,-7.215,1.74,167.0,3.78,3.78,1944.0
1350.0,9450.0,0.285,0.0003,0.0025,0.0001,0.0003,0.02,0.012,0.35,0.001,0.0018,0.007,0.037,0.005,1.778,0.001,0.0008,1120.0,881.7844,687.68317,2.699999,1052.805,97.638,849.0,0.814814746,0.5,1240.0,1335.702,1.197109,-18.749,-39.96,-28.60257,1.9,-6.36,1.71,166.0,3.86,3.86,1580.0
1350.0,9400.0,0.285,0.0003,0.0025,0.0001,0.0003,0.02,0.012,0.35,0.001,0.0018,0.007,0.037,0.005,1.778,0.001,0.0008,1120.0,875.52203,688.1562,2.7,1050.537,97.801,840.0,0.814814815,0.5,1240.0,1328.21,1.205831,-19.04,-39.96,-28.63849,1.9,-6.502,1.71,165.0,3.66,3.66,1555.0
1350.0,9500.0,0.3,0.0003,0.002,0.0001,0.0002,0.02,0.012,0.35,0.001,0.0018,0.008,0.043,0.005,1.8,0.001,0.0011,1120.0,878.2139,688.25934,2.7,1671.591,83.115,842.0,0.814814815,0.5,1250.0,939.21,1.173703,-30.077,-39.96,-30.07189,0.78,-6.996,1.72,166.0,3.47,3.47,1667.0
1350.0,9500.0,0.3,0.0003,0.0025,0.0001,0.0002,0.02,0.013,0.35,0.001,0.0011,0.008,0.045,0.005,1.8,0.001,0.001,1120.0,880.34326,691.1132,2.6999996,1671.547,74.048,840.0,0.814814787,0.5,1250.0,3983.545,1.201324,-28.462,-39.96,-21.85499,0.72,-6.64,1.71,170.0,3.28,3.28,1559.0
1350.0,9500.0,0.3,0.0003,0.002,0.0001,0.0002,0.02,0.012,0.35,0.001,0.0018,0.008,0.043,0.005,1.8,0.001,0.0011,1120.0,878.9036,690.2385,2.7000003,1111.278,0.0,0.0,0.814814835,0.5,1250.0,1382.0,0.0,0.0,0.0,0.0,0.89,0.0,1.72,167.0,3.3,3.3,1609.0
1350.0,9500.0,0.3,0.0003,0.002,0.0001,0.0002,0.02,0.012,0.35,0.001,0.0018,0.008,0.043,0.005,1.8,0.001,0.0011,1120.0,878.3166,689.682,2.7000005,943.915,83.074,846.0,0.814814849,0.5,1250.0,994.176,1.1904,-26.491,-39.961,-28.59991,0.75,-6.974,1.72,165.0,3.29,3.29,1640.0
1350.0,9500.0,0.3,0.0003,0.002,0.0001,0.0002,0.02,0.012,0.35,0.001,0.0018,0.008,0.043,0.005,1.8,0.001,0.0011,1120.0,872.4577,688.7013,2.700001,948.593,87.803,840.0,0.814814883,0.5,1250.0,1008.081,1.239542,-21.806,-39.96,-27.19214,0.76,-6.431,1.72,166.0,3.12,3.12,1664.0
1350.0,9500.0,0.3,0.0003,0.002,0.0001,0.0002,0.02,0.012,0.35,0.001,0.0018,0.008,0.043,0.005,1.8,0.001,0.0011,1120.0,878.9355,690.53094,2.6999998,950.39,82.638,847.0,0.814814801,0.5,1250.0,1013.441,1.175958,-28.193,-39.962,-29.00296,0.82,-6.979,1.72,167.0,3.21,3.21,1565.0
1350.0,9480.0,0.3,0.0003,0.002,0.0001,0.0002,0.02,0.012,0.35,0.001,0.0018,0.008,0.043,0.005,1.8,0.001,0.0011,1120.0,876.89197,690.3092,2.6999998,942.81,87.825,850.0,0.814814801,0.5,1250.0,990.901,1.168119,-26.342,-39.968,-32.7806,0.74,-6.239,1.71,165.0,3.36,3.36,1620.0
1350.0,9500.0,0.3,0.0003,0.0025,0.0001,0.0002,0.02,0.013,0.35,0.001,0.0011,0.008,0.045,0.005,1.8,0.001,0.001,1120.0,871.4325,687.942,2.7000005,1692.87,78.078,847.0,0.814814849,0.5,1265.0,4096.239,1.214667,-29.107,-39.96,-26.32911,3.5,-7.56,1.72,167.0,3.03,3.03,1745.0
1350.0,9420.0,0.3,0.0003,0.002,0.0001,0.0002,0.02,0.012,0.35,0.001,0.0018,0.008,0.043,0.005,1.8,0.001,0.0011,1120.0,879.7322,691.72473,2.699999,931.862,83.011,849.0,0.814814746,0.5,1250.0,958.662,1.211687,-23.992,-31.609,-23.39451,0.89,-7.018,1.72,167.0,3.41,3.41,1591.0
1350.0,9500.0,0.3,0.0003,0.0025,0.0001,0.0002,0.02,0.013,0.35,0.001,0.0011,0.008,0.045,0.005,1.8,0.001,0.001,1120.0,876.03937,688.419,2.7000017,926.301,83.332,847.0,0.814814931,0.5,1250.0,779.822,1.174741,-27.651,-39.96,-29.32211,0.8,-7.017,1.72,166.0,3.31,3.31,1694.0
1350.0,9450.0,0.285,0.0003,0.0025,0.0001,0.0003,0.02,0.012,0.35,0.001,0.0018,0.007,0.037,0.005,1.778,0.001,0.0008,1120.0,873.36127,689.01416,2.700001,1054.286,88.049,848.0,0.814814883,0.5,1240.0,1340.603,1.205579,-17.223,-39.96,-25.63946,1.9,-6.502,1.71,164.0,3.37,3.37,1588.0
1300.0,9500.0,0.3,0.0001,0.0025,0.0004,0.0003,0.02,0.0091,0.35,0.0015,0.0019,0.0086,0.0371,0.005,1.8,0.001,0.0006,1120.0,877.8872,688.73083,2.6999981,948.447,87.756,850.0,0.814814684,0.5,1200.0,1007.645,1.166792,-28.797,-39.971,-33.87897,0.75,-6.087,1.71,165.0,3.29,3.29,1597.0
1300.0,9500.0,0.3,0.0001,0.0025,0.0004,0.0003,0.02,0.0091,0.35,0.0015,0.0019,0.0086,0.0371,0.005,1.8,0.001,0.0006,1120.0,876.19916,688.93207,2.699999,945.341,87.931,845.0,0.814814746,0.5,1200.0,998.408,1.168495,-22.831,-39.953,-26.86001,0.72,-6.476,1.7,165.0,3.22,3.22,1526.0
1300.0,9500.0,0.3,0.0001,0.0025,0.0004,0.0003,0.02,0.0091,0.35,0.0015,0.0019,0.0086,0.0371,0.005,1.8,0.001,0.0006,1120.0,873.1374,688.8744,2.699999,933.948,87.553,843.0,0.814814746,0.5,1200.0,964.774,1.177633,-21.575,-39.833,-26.96887,0.71,-6.511,1.72,165.0,3.06,3.06,1678.0
1300.0,9500.0,0.3,0.0001,0.0025,0.0004,0.0003,0.02,0.0091,0.35,0.0015,0.0019,0.0086,0.0371,0.005,1.8,0.001,0.0006,1120.0,878.36456,689.66327,2.6999986,1703.49,87.769,840.0,0.814814719,0.5,1200.0,4152.892,1.16106,-28.449,-39.972,-33.76484,0.65,-6.065,1.71,166.0,3.18,3.18,1568.0
1300.0,9200.0,0.28,0.0001,0.0025,0.0002,0.0003,0.02,0.0093,0.3162,0.0014,0.0028,0.0088,0.0412,0.005,1.8,0.001,0.0009,1120.0,874.5064,689.39185,2.6999998,1032.342,84.897,842.0,0.814814801,0.5,1200.0,1268.679,1.162917,-23.187,-39.965,-26.37939,0.83,-6.495,1.71,166.0,3.2,3.2,1535.0
