Repository: Achyut-Krishna/JSW_Internship

# JSW_Internship
Property Prediction model using regression algorithms , this project is the part of my summer internship at JSW steel 2021  We were provided with raw data of 5135 rows and 45 columns which had to be cleaned first and later applied 5 different algorithms like KNN, Random Forest, ANN, Support Vector Regressor and Multiple Regressor to predict which gave the highest R2_score value and the least RMSE. Conclusion :- Random Forest was found to be relatively the best learner for this model and hence we deployed our machine learning model using html, css, flask.

File: final_data.csv (part 25 of 40)
Slab Width,Slab Length,AL,B,C,CA,NB,CR,CU,MN,MO,N,NI,P,S,SI,TI,V,Reheating Furnace Exit Temp,Finishing Temp,Coiling Temp,FM Exit Thickness,Coil Outr Dia,Avg line speed,weld pressure,Reduction Ratio,ACL-Thickness,ACL-Width,ACL-Length,O2 in Heating Element Furnace,Radiant Tube Furnace Dewpoint,After Tube Cooling Dewpoint,Rapid Jet Cooling Dewpoint,Coating Thickness,Drying Furnace Press,B50,Hardness,Coreloss-Before Aging,Coreloss After Aging,Permeability
1300.0,9200.0,0.28,0.0001,0.0025,0.0002,0.0003,0.02,0.0093,0.3162,0.0014,0.0028,0.0088,0.0412,0.005,1.8,0.001,0.0009,1120.0,871.78827,688.8261,2.6999993,1687.417,84.988,852.0,0.814814767,0.5,1215.0,4067.283,1.174093,-25.819,-39.969,-33.02239,0.76,-6.505,1.72,164.0,3.25,3.26,1706.0
1300.0,9200.0,0.28,0.0001,0.0025,0.0002,0.0003,0.02,0.0093,0.3162,0.0014,0.0028,0.0088,0.0412,0.005,1.8,0.001,0.0009,1120.0,879.55725,690.0924,2.6999986,1683.866,87.78,841.0,0.814814719,0.5,1215.0,4048.478,1.166728,-26.649,-39.972,-33.19511,0.65,-6.022,1.71,165.0,3.32,3.34,1546.0
1300.0,9500.0,0.3,0.0001,0.0025,0.0004,0.0003,0.02,0.0091,0.35,0.0015,0.0019,0.0086,0.0371,0.005,1.8,0.001,0.0006,1120.0,874.8424,688.74207,2.7000015,1709.931,87.783,841.0,0.814814918,0.5,1215.0,4187.429,1.185447,-27.388,-39.969,-33.64992,0.75,-6.328,1.71,164.0,3.4,3.41,1551.0
1300.0,7100.0,0.28,0.0001,0.0025,0.0002,0.0003,0.02,0.0093,0.3162,0.0014,0.0028,0.0088,0.0412,0.005,1.8,0.001,0.0009,1120.0,870.2923,691.35175,2.699999,1097.931,83.582,843.0,0.814814746,0.5,1200.0,1488.155,1.191001,-28.707,-39.96,-22.59856,0.74,-7.007,1.72,163.0,3.2,3.2,1598.0
1300.0,9500.0,0.287,0.0001,0.0025,0.0003,0.001,0.02,0.0094,0.3448,0.0016,0.0024,0.0086,0.0468,0.005,1.73,0.001,0.0008,1120.0,882.52875,691.5627,2.6999974,1060.338,76.148,848.0,0.814814636,0.5,1200.0,1360.707,1.202208,-31.76,-39.96,-21.68616,0.79,-6.963,1.71,161.0,3.37,3.37,1600.0
1300.0,9500.0,0.287,0.0001,0.0025,0.0003,0.001,0.02,0.0094,0.3448,0.0016,0.0024,0.0086,0.0468,0.005,1.73,0.001,0.0008,1120.0,876.02795,689.3644,2.6999993,1066.267,88.625,845.0,0.814814767,0.5,1200.0,1380.511,1.190103,-28.883,-39.96,-26.97361,0.85,-6.996,1.72,163.0,3.46,3.46,1736.0
1300.0,9500.0,0.287,0.0001,0.0025,0.0003,0.001,0.02,0.0094,0.3448,0.0016,0.0024,0.0086,0.0468,0.005,1.73,0.001,0.0008,1120.0,871.29755,690.26965,2.6999993,1688.419,88.463,845.0,0.814814767,0.5,1200.0,4072.595,1.181467,-26.201,-39.96,-26.46659,0.86,-6.996,1.71,160.0,3.25,3.25,1604.0
1300.0,9500.0,0.2834,0.0001,0.0025,0.0005,0.0008,0.02,0.009,0.3085,0.0015,0.0028,0.0087,0.032,0.005,1.7934,0.001,0.0006,1120.0,878.8491,690.7742,2.6999981,1691.093,80.083,846.0,0.814814684,0.5,1200.0,4086.792,1.178892,-29.309,-39.96,-26.43532,0.78,-7.005,1.71,162.0,3.31,3.31,1562.0
1300.0,9500.0,0.287,0.0001,0.0025,0.0003,0.001,0.02,0.0094,0.3448,0.0016,0.0024,0.0086,0.0468,0.005,1.73,0.001,0.0008,1120.0,875.2831,688.2905,2.7,1057.944,79.929,851.0,0.814814815,0.5,1200.0,1352.741,1.215479,-25.812,-39.962,-26.62285,0.87,-6.483,1.71,168.0,3.35,3.35,1517.0
1300.0,9500.0,0.2834,0.0001,0.0025,0.0005,0.0008,0.02,0.009,0.3085,0.0015,0.0028,0.0087,0.032,0.005,1.7934,0.001,0.0006,1120.0,872.0322,689.2884,2.699999,936.076,68.495,847.0,0.814814746,0.5,1200.0,971.024,1.183326,-30.988,-39.961,-22.89996,0.81,-6.963,1.71,164.0,3.21,3.21,1584.0
1300.0,9500.0,0.287,0.0001,0.0025,0.0003,0.001,0.02,0.0094,0.3448,0.0016,0.0024,0.0086,0.0468,0.005,1.73,0.001,0.0008,1120.0,878.3434,690.3072,2.6999984,921.546,87.77,850.0,0.814814705,0.5,1200.0,928.627,1.189754,-23.927,-39.96,-28.63343,0.72,-6.525,1.7,164.0,3.2,3.2,1483.0
1300.0,9500.0,0.2834,0.0001,0.0025,0.0005,0.0008,0.02,0.009,0.3085,0.0015,0.0028,0.0087,0.032,0.005,1.7934,0.001,0.0006,1120.0,876.8998,689.7733,2.6999981,943.59,68.499,846.0,0.814814684,0.5,1200.0,993.21,1.170696,-30.843,-39.96,-22.50851,0.83,-6.997,1.71,164.0,3.37,3.37,1608.0
1300.0,9500.0,0.3,0.0001,0.0025,0.0004,0.0003,0.02,0.0091,0.35,0.0015,0.0019,0.0086,0.0371,0.005,1.8,0.001,0.0006,1120.0,873.3327,688.9581,2.699998,946.829,70.45,843.0,0.814814678,0.5,1200.0,1002.829,1.176992,-28.226,-39.96,-21.66452,0.88,-6.975,1.73,166.0,3.1,3.1,1865.0
1300.0,9500.0,0.2834,0.0001,0.0025,0.0005,0.0008,0.02,0.009,0.3085,0.0015,0.0028,0.0087,0.032,0.005,1.7934,0.001,0.0006,1120.0,877.50507,690.21704,2.6999972,1689.873,81.179,847.0,0.814814623,0.5,95.25,1218.918,1.186545,-29.225,-39.961,-38.67116,0.74,-7.525,1.71,164.0,3.33,3.34,1534.0
1300.0,9500.0,0.28,0.0001,0.0025,0.0002,0.0003,0.02,0.0093,0.3162,0.0014,0.0028,0.0088,0.0412,0.005,1.8,0.001,0.0009,1120.0,879.0122,689.1535,2.699998,1076.696,87.78,841.0,0.814814678,0.5,1200.0,1415.619,1.164292,-27.291,-39.969,-33.39006,0.74,-6.379,1.7,165.0,3.23,3.23,1421.0
1300.0,9500.0,0.287,0.0001,0.0025,0.0003,0.001,0.02,0.0094,0.3448,0.0016,0.0024,0.0086,0.0468,0.005,1.73,0.001,0.0008,1120.0,882.68365,691.15344,2.6999981,1697.289,0.0,0.0,0.75925909,0.65,1215.0,3092.0,0.0,0.0,0.0,0.0,5.5,0.0,1.71,158.0,4.33,4.33,1461.0
1300.0,9500.0,0.3,0.0001,0.0025,0.0004,0.0003,0.02,0.0091,0.35,0.0015,0.0019,0.0086,0.0371,0.005,1.8,0.001,0.0006,1120.0,875.65485,690.0332,2.6999981,1694.021,87.97,840.0,0.814814684,0.5,1215.0,4102.36,1.203436,-19.478,-39.96,-30.07073,3.5,-6.737,1.72,164.0,3.1,3.1,1621.0
1300.0,9500.0,0.2834,0.0001,0.0025,0.0005,0.0008,0.02,0.009,0.3085,0.0015,0.0028,0.0087,0.032,0.005,1.7934,0.001,0.0006,1120.0,883.0633,689.8513,2.699997,1057.587,87.68,840.0,0.814814609,0.5,1200.0,1351.555,1.188893,-24.893,-39.971,-32.68856,0.83,-6.551,1.71,158.0,3.33,3.35,1615.0
1300.0,9500.0,0.2834,0.0001,0.0025,0.0005,0.0008,0.02,0.009,0.3085,0.0015,0.0028,0.0087,0.032,0.005,1.7934,0.001,0.0006,1120.0,879.1177,688.76697,2.6999972,1009.833,75.887,841.0,0.814814623,0.5,1221.0,1196.475,1.211584,-29.926,-39.961,-23.94082,0.69,-6.977,1.71,164.0,3.25,3.25,1588.0
1090.0,9500.0,0.3845,0.0002,0.0025,0.0005,0.0007,0.02,0.0083,0.3209,0.0008,0.0022,0.0083,0.0171,0.004,2.0691,0.001,0.0008,1120.0,869.66455,692.6644,2.5999966,1726.826,92.478,849.0,0.807692056,0.5,1015.0,4278.638,1.165071,-25.734,-39.968,-24.91145,5.7,-8.009,1.69,172.0,3.38,3.38,1319.0
1090.0,9500.0,0.377,0.0002,0.0025,0.0004,0.0007,0.02,0.0083,0.3276,0.0014,0.0023,0.0084,0.0154,0.004,2.035,0.001,0.0009,1120.0,876.9352,690.14087,2.599997,1717.805,91.636,849.0,0.807692086,0.5,1015.0,4229.822,1.162252,-24.932,-36.462,-23.283,5.6,-7.982,1.69,170.0,3.15,3.15,1251.0
1090.0,9500.0,0.377,0.0002,0.0025,0.0004,0.0007,0.02,0.0083,0.3276,0.0014,0.0023,0.0084,0.0154,0.004,2.035,0.001,0.0009,1120.0,875.59576,689.0552,2.5999973,1718.769,90.371,850.0,0.807692108,0.5,1015.0,4235.027,1.200368,-26.091,-39.96,-34.80981,5.9,-8.021,1.69,173.0,3.21,3.21,1170.0
1090.0,9500.0,0.377,0.0002,0.0025,0.0004,0.0007,0.02,0.0083,0.3276,0.0014,0.0023,0.0084,0.0154,0.004,2.035,0.001,0.0009,1120.0,879.6675,688.7024,2.599998,1690.251,87.433,846.0,0.80769216,0.5,1015.0,4082.317,1.177006,-39.91,-39.96,-20.69418,5.5,-8.499,1.7,182.0,3.28,3.28,1230.0
1090.0,9600.0,0.3943,0.0002,0.0025,0.0004,0.0003,0.02,0.0084,0.35,0.001,0.0025,0.0084,0.0145,0.004,2.0355,0.001,0.0008,1120.0,871.02515,685.2516,2.5999985,1571.11,87.896,850.0,0.807692197,0.5,1015.0,3471.967,1.169442,-24.014,-31.896,-22.30005,5.7,-7.999,1.7,171.0,3.39,3.39,1419.0
1295.0,9499.0,0.263,0.0003,0.003,0.0001,0.0006,0.02,0.013,0.38,0.001,0.0013,0.008,0.041,0.0055,1.584,0.0015,0.0011,1120.0,880.76807,636.0237,2.699997,1036.729,88.464,840.0,0.814814609,0.5,1205.0,1282.936,1.200252,-23.244,-39.96,-21.77698,0.74,-6.99,1.73,153.0,3.64,3.64,1793.0
1295.0,9499.0,0.263,0.0003,0.003,0.0001,0.0006,0.02,0.013,0.38,0.001,0.0013,0.008,0.041,0.0055,1.584,0.0015,0.0011,1120.0,878.48083,622.8899,2.6999986,1049.766,88.662,845.0,0.814814719,0.5,1205.0,1325.666,1.182786,-26.554,-39.96,-25.27364,0.73,-6.838,1.73,156.0,3.6,3.6,1803.0
1295.0,9500.0,0.271,0.0003,0.0016,0.0001,0.0004,0.02,0.011,0.3,0.001,0.0012,0.008,0.036,0.0058,1.606,0.0015,0.0009,1120.0,889.86914,620.4291,2.700001,1679.195,90.124,845.0,0.814814883,0.5,1220.0,4023.804,1.162689,-25.55,-39.97,-22.972,5.5,-8.015,1.7,160.0,3.57,3.67,1520.0
1295.0,9450.0,0.271,0.0003,0.0016,0.0001,0.0004,0.02,0.011,0.3,0.001,0.0012,0.008,0.036,0.0058,1.606,0.0015,0.0009,1120.0,880.06024,618.78973,2.7000027,1673.72,77.588,848.0,0.7592595,0.65,1216.0,3073.05,1.207768,-27.113,-39.96,-31.85295,5.8,-7.996,1.71,155.0,4.56,4.56,1525.0
1295.0,9450.0,0.271,0.0003,0.0016,0.0001,0.0004,0.02,0.011,0.3,0.001,0.0012,0.008,0.036,0.0058,1.606,0.0015,0.0009,1120.0,878.6404,619.93536,2.7000031,1702.507,94.985,848.0,0.814815027,0.5,244.0,1948.47,1.185014,-24.375,-39.96,-33.51334,5.8,-7.999,1.7,157.0,4.16,4.16,1477.0
1295.0,9450.0,0.271,0.0003,0.0016,0.0001,0.0004,0.02,0.011,0.3,0.001,0.0012,0.008,0.036,0.0058,1.606,0.0015,0.0009,1120.0,878.10516,619.138,2.7000022,1040.918,84.907,842.0,0.814814966,0.5,1205.0,1296.607,1.187557,-22.936,-39.962,-26.11495,0.84,-6.491,1.71,155.0,3.52,3.52,1468.0
1295.0,9500.0,0.271,0.0003,0.0016,0.0001,0.0004,0.02,0.011,0.3,0.001,0.0012,0.008,0.036,0.0058,1.606,0.0015,0.0009,1120.0,878.8524,620.29755,2.7000003,1044.226,88.074,841.0,0.814814835,0.5,1205.0,1307.444,1.189383,-26.949,-39.969,-32.34354,0.64,-6.513,1.71,158.0,4.06,4.06,1617.0
1295.0,9450.0,0.271,0.0003,0.0016,0.0001,0.0004,0.02,0.011,0.3,0.001,0.0012,0.008,0.036,0.0058,1.606,0.0015,0.0009,1120.0,875.18134,619.57965,2.7000024,1048.885,84.988,854.0,0.814814979,0.5,1205.0,1322.76,1.166978,-22.519,-39.961,-24.76075,0.68,-6.665,1.72,154.0,3.51,3.53,1713.0
1295.0,9100.0,0.297,0.0003,0.0012,0.0001,0.0002,0.02,0.013,0.3,0.001,0.0009,0.008,0.043,0.0062,1.603,0.0013,0.0007,1120.0,880.1913,619.91504,2.7000005,1649.703,78.18,850.0,0.759259304,0.65,1215.0,3869.586,1.205451,-27.222,-39.962,-33.56211,5.4,-7.99,1.71,156.0,4.34,4.34,1536.0
1295.0,9499.0,0.263,0.0003,0.003,0.0001,0.0006,0.02,0.013,0.38,0.001,0.0013,0.008,0.041,0.0055,1.584,0.0015,0.0011,1120.0,878.3718,621.3411,2.7,1702.392,0.0,0.0,0.759259259,0.65,1215.0,3113.0,0.0,0.0,0.0,0.0,5.75,0.0,1.72,154.0,4.52,4.52,1692.0
1295.0,9500.0,0.297,0.0003,0.0012,0.0001,0.0002,0.02,0.013,0.3,0.001,0.0009,0.008,0.043,0.0062,1.603,0.0013,0.0007,1120.0,875.38916,621.24884,2.7000027,1696.391,78.072,852.0,0.7592595,0.65,1215.0,3165.371,1.213659,-24.482,-39.964,-33.92132,5.5,-7.989,1.72,155.0,4.23,4.23,1565.0
1295.0,7400.0,0.297,0.0003,0.0012,0.0001,0.0002,0.02,0.013,0.3,0.001,0.0009,0.008,0.043,0.0062,1.603,0.0013,0.0007,1120.0,872.2214,622.3252,2.700001,949.096,88.166,841.0,0.814814883,0.5,1200.0,1009.581,1.235366,-28.372,-39.96,-27.85975,0.85,-6.999,1.72,156.0,3.63,3.63,1772.0
1295.0,9499.0,0.263,0.0003,0.003,0.0001,0.0006,0.02,0.013,0.38,0.001,0.0013,0.008,0.041,0.0055,1.584,0.0015,0.0011,1120.0,873.7681,620.04016,2.7000005,1062.891,97.119,849.0,0.814814849,0.5,1200.0,1369.223,1.197842,-24.662,-39.964,-33.53823,0.8,-6.135,1.72,159.0,3.83,3.83,1677.0
1295.0,9100.0,0.297,0.0003,0.0012,0.0001,0.0002,0.02,0.013,0.3,0.001,0.0009,0.008,0.043,0.0062,1.603,0.0013,0.0007,1120.0,868.6472,619.7641,2.700003,1033.458,87.78,849.0,0.814815021,0.5,1200.0,1272.3,1.221442,-23.044,-39.961,-27.17776,0.85,-6.501,1.73,160.0,3.57,3.57,1819.0
1295.0,9499.0,0.263,0.0003,0.003,0.0001,0.0006,0.02,0.013,0.38,0.001,0.0013,0.008,0.041,0.0055,1.584,0.0015,0.0011,1120.0,873.2538,621.0743,2.700001,1055.683,91.556,851.0,0.814814883,0.5,1200.0,1345.234,1.192827,-25.689,-39.969,-32.62053,0.67,-6.516,1.72,156.0,3.58,3.6,1753.0
1295.0,9100.0,0.297,0.0003,0.0012,0.0001,0.0002,0.02,0.013,0.3,0.001,0.0009,0.008,0.043,0.0062,1.603,0.0013,0.0007,1120.0,866.5241,620.7575,2.7000027,1409.162,87.831,841.0,0.814815,0.5,1200.0,2713.825,1.197509,-26.118,-39.964,-26.31188,0.83,-6.53,1.72,161.0,3.6,3.6,1769.0
1295.0,9100.0,0.297,0.0003,0.0012,0.0001,0.0002,0.02,0.013,0.3,0.001,0.0009,0.008,0.043,0.0062,1.603,0.0013,0.0007,1120.0,868.5777,619.193,2.700001,1338.938,97.054,848.0,0.814814883,0.5,1225.0,2410.687,1.195236,-27.613,-39.961,-24.89609,1.5,-7.343,1.7,156.0,3.78,3.78,1261.0
1295.0,9499.0,0.263,0.0003,0.003,0.0001,0.0006,0.02,0.013,0.38,0.001,0.0013,0.008,0.041,0.0055,1.584,0.0015,0.0011,1120.0,875.8072,621.04474,2.7000012,1709.275,78.046,851.0,0.759259366,0.65,1130.0,1003.92,1.182546,-23.994,-39.964,-33.69571,5.5,-8.022,1.68,158.0,4.6,4.6,1186.0
1295.0,9450.0,0.271,0.0003,0.0016,0.0001,0.0004,0.02,0.011,0.3,0.001,0.0012,0.008,0.036,0.0058,1.606,0.0015,0.0009,1120.0,876.1492,620.5522,2.6999989,939.975,70.299,843.0,0.759259161,0.65,1200.0,755.78,1.184397,-23.386,-39.96,-38.23629,0.78,-7.002,1.69,158.0,4.59,4.61,1185.0
1295.0,9500.0,0.297,0.0003,0.0012,0.0001,0.0002,0.02,0.013,0.3,0.001,0.0009,0.008,0.043,0.0062,1.603,0.0013,0.0007,1120.0,870.1944,619.97784,2.7000008,963.339,72.673,848.0,0.759259331,0.65,1200.0,809.514,1.201302,-23.364,-39.961,-37.36546,0.71,-6.487,1.7,160.0,4.62,4.63,1362.0
1295.0,9450.0,0.271,0.0003,0.0016,0.0001,0.0004,0.02,0.011,0.3,0.001,0.0012,0.008,0.036,0.0058,1.606,0.0015,0.0009,1120.0,876.2439,620.76337,2.7,951.658,73.561,847.0,0.759259259,0.65,1200.0,782.484,1.177918,-19.209,-39.96,-22.94778,0.84,-6.917,1.69,157.0,4.56,4.68,1350.0
1295.0,9500.0,0.297,0.0003,0.0012,0.0001,0.0002,0.02,0.013,0.3,0.001,0.0009,0.008,0.043,0.0062,1.603,0.0013,0.0007,1120.0,872.43146,619.7883,2.6999993,1048.945,91.253,849.0,0.814814767,0.5,1200.0,1322.958,1.242249,-23.56,-39.96,-33.09196,3.9,-8.031,1.69,155.0,3.89,3.89,1150.0
1295.0,9499.0,0.263,0.0003,0.003,0.0001,0.0006,0.02,0.013,0.38,0.001,0.0013,0.008,0.041,0.0055,1.584,0.0015,0.0011,1120.0,871.5493,621.0702,2.7000012,1049.864,92.502,850.0,0.814814897,0.5,1200.0,1325.989,1.204406,-22.536,-39.544,-31.42356,3.9,-7.995,1.68,155.0,3.7,3.7,1150.0
1295.0,9499.0,0.263,0.0003,0.003,0.0001,0.0006,0.02,0.013,0.38,0.001,0.0013,0.008,0.041,0.0055,1.584,0.0015,0.0011,1120.0,872.69275,621.6439,2.700001,1060.552,91.967,847.0,0.814814883,0.5,1200.0,1361.421,1.232272,-25.395,-39.9,-31.81442,4.0,-8.039,1.68,154.0,3.9,3.9,1163.0
1295.0,9450.0,0.271,0.0003,0.0016,0.0001,0.0004,0.02,0.011,0.3,0.001,0.0012,0.008,0.036,0.0058,1.606,0.0015,0.0009,1120.0,874.7971,622.1291,2.700001,1695.375,78.003,850.0,0.759259348,0.65,1205.0,3161.208,1.186878,-26.457,-39.968,-33.80597,5.6,-7.991,1.68,156.0,4.63,4.68,1152.0
1295.0,9499.0,0.263,0.0003,0.003,0.0001,0.0006,0.02,0.013,0.38,0.001,0.0013,0.008,0.041,0.0055,1.584,0.0015,0.0011,1120.0,870.5703,620.50507,2.7000008,1715.769,78.033,841.0,0.759259331,0.65,1205.0,3245.263,1.203125,-24.847,-39.968,-34.40985,5.6,-7.998,1.69,155.0,4.53,4.54,1164.0
1090.0,9500.0,0.2815,0.0002,0.003,0.0004,0.0007,0.02,0.0096,0.3,0.0002,0.0033,0.0091,0.0303,0.0067,1.65,0.0015,0.0005,1120.0,865.4489,625.7191,2.6999998,1704.558,87.164,844.0,0.814814801,0.5,1015.0,4158.611,1.181173,-30.346,-38.33,-22.99503,5.8,-8.502,1.71,158.0,4.18,4.18,1523.0
1090.0,9500.0,0.2815,0.0002,0.003,0.0004,0.0007,0.02,0.0096,0.3,0.0002,0.0033,0.0091,0.0303,0.0067,1.65,0.0015,0.0005,1120.0,866.3273,621.32837,2.699998,1689.27,97.497,852.0,0.814814678,0.5,1015.0,4077.109,1.175633,-24.49,-39.968,-25.98767,5.2,-7.991,1.67,158.0,4.26,4.26,1107.0
1090.0,9500.0,0.2689,0.0002,0.0028,0.0004,0.0004,0.02,0.0093,0.3286,0.0001,0.0028,0.0089,0.0349,0.007,1.5934,0.0015,0.0007,1120.0,862.5139,621.5995,2.7000005,1701.764,86.228,849.0,0.814814849,0.5,1016.5,4143.661,1.202114,-25.548,-38.602,-23.09802,5.3,-8.025,1.68,156.0,4.17,4.19,1134.0
1090.0,9500.0,0.2689,0.0002,0.0028,0.0004,0.0004,0.02,0.0093,0.3286,0.0001,0.0028,0.0089,0.0349,0.007,1.5934,0.0015,0.0007,1120.0,861.85846,622.26764,2.6999998,1509.939,66.685,850.0,0.814814801,0.5,1016.5,3175.916,1.185088,-32.178,-39.441,-30.48377,5.7,-8.006,1.67,157.0,3.87,3.89,1082.0
1090.0,9500.0,0.277,0.0002,0.0024,0.0004,0.0006,0.02,0.0092,0.3,0.0001,0.0032,0.009,0.034,0.0057,1.61,0.0014,0.0006,1120.0,867.2765,623.50525,2.6999977,1696.284,86.923,846.0,0.814814657,0.5,1017.0,4114.412,1.172562,-31.421,-38.535,-22.52726,5.9,-8.49,1.68,158.0,4.19,4.19,1130.0
1090.0,9500.0,0.277,0.0002,0.0024,0.0004,0.0006,0.02,0.0092,0.3,0.0001,0.0032,0.009,0.034,0.0057,1.61,0.0014,0.0006,1120.0,863.98517,621.68134,2.6999998,1708.461,0.0,0.0,0.814814801,0.5,1010.0,4080.0,0.0,0.0,0.0,0.0,5.16,0.0,1.67,156.0,4.39,4.39,1144.0
1090.0,9500.0,0.277,0.0002,0.0024,0.0004,0.0006,0.02,0.0092,0.3,0.0001,0.0032,0.009,0.034,0.0057,1.61,0.0014,0.0006,1120.0,863.0782,619.7665,2.700001,1703.593,95.503,846.0,0.814814883,0.5,1016.5,4153.442,1.222135,-23.765,-39.96,-25.95236,5.4,-7.993,1.67,157.0,4.27,4.29,1123.0
1090.0,9500.0,0.277,0.0002,0.0024,0.0004,0.0006,0.02,0.0092,0.3,0.0001,0.0032,0.009,0.034,0.0057,1.61,0.0014,0.0006,1120.0,868.8853,620.5458,2.6999998,1692.232,97.467,850.0,0.814814801,0.5,1012.0,4092.845,1.242389,-20.709,-39.96,-24.82655,4.92,-8.016,1.68,157.0,4.18,4.19,1172.0
1090.0,9500.0,0.2761,0.0002,0.0027,0.0004,0.0005,0.02,0.0095,0.3258,0.0001,0.0025,0.009,0.0344,0.0069,1.619,0.0015,0.0006,1120.0,864.9344,619.76495,2.6999996,1710.18,97.495,844.0,0.814814787,0.5,1012.0,4188.768,1.213974,-23.007,-39.96,-24.98344,5.17,-7.992,1.67,158.0,4.32,4.32,1160.0
1090.0,9500.0,0.2689,0.0002,0.0028,0.0004,0.0004,0.02,0.0093,0.3286,0.0001,0.0028,0.0089,0.0349,0.007,1.5934,0.0015,0.0007,1120.0,863.78143,619.6699,2.7,1704.315,97.527,849.0,0.814814815,0.5,141.0,1336.368,1.19013,-24.009,-39.964,-23.58514,5.2,-8.016,1.68,153.0,4.13,4.14,1150.0
1090.0,9500.0,0.2689,0.0002,0.0028,0.0004,0.0004,0.02,0.0093,0.3286,0.0001,0.0028,0.0089,0.0349,0.007,1.5934,0.0015,0.0007,1120.0,871.3237,620.6869,2.6999998,1710.736,97.587,847.0,0.814814801,0.5,1015.0,4191.756,1.191043,-25.894,-39.963,-23.57355,5.2,-7.981,1.69,154.0,4.27,4.27,1196.0
1090.0,9500.0,0.2815,0.0002,0.003,0.0004,0.0007,0.02,0.0096,0.3,0.0002,0.0033,0.0091,0.0303,0.0067,1.65,0.0015,0.0005,1120.0,866.69806,620.6502,2.7000003,1709.481,97.508,848.0,0.814814835,0.5,705.0,973.212,1.192519,-23.827,-38.36,-22.13732,5.2,-8.008,1.67,158.0,4.14,4.14,1103.0
1090.0,9500.0,0.277,0.0002,0.0024,0.0004,0.0006,0.02,0.0092,0.3,0.0001,0.0032,0.009,0.034,0.0057,1.61,0.0014,0.0006,1120.0,865.28613,618.6527,2.7000005,1645.952,97.532,840.0,0.814814849,0.5,1015.0,3850.167,1.206311,-22.914,-39.966,-23.74405,5.2,-7.997,1.67,156.0,4.01,4.02,1074.0
1090.0,9500.0,0.277,0.0002,0.0024,0.0004,0.0006,0.02,0.0092,0.3,0.0001,0.0032,0.009,0.034,0.0057,1.61,0.0014,0.0006,1120.0,863.3404,620.73114,2.6999989,1522.883,95.11,851.0,0.814814739,0.5,1015.0,3237.58,1.177347,-24.004,-39.964,-22.11283,5.2,-7.991,1.67,158.0,4.15,4.16,1133.0
1090.0,9100.0,0.2761,0.0002,0.0027,0.0004,0.0005,0.02,0.0095,0.3258,0.0001,0.0025,0.009,0.0344,0.0069,1.619,0.0015,0.0006,1120.0,865.50714,620.28845,2.6999993,761.585,92.177,848.0,0.814814767,0.5,1021.0,505.715,1.18455,-22.55,-39.819,-21.5722,5.3,-7.917,1.67,157.0,4.22,4.22,1127.0
1090.0,9100.0,0.2761,0.0002,0.0027,0.0004,0.0005,0.02,0.0095,0.3258,0.0001,0.0025,0.009,0.0344,0.0069,1.619,0.0015,0.0006,1120.0,867.8294,620.59766,2.6999989,1671.659,92.59,850.0,0.814814739,0.5,1015.0,3984.135,1.165488,-25.83,-39.966,-22.86196,5.15,-8.008,1.67,158.0,3.98,3.98,1151.0
1090.0,7300.0,0.2761,0.0002,0.0027,0.0004,0.0005,0.02,0.0095,0.3258,0.0001,0.0025,0.009,0.0344,0.0069,1.619,0.0015,0.0006,1120.0,868.6256,621.8412,2.6999986,1294.768,90.77,851.0,0.814814719,0.5,1020.0,2227.955,1.172229,-25.705,-39.887,-24.7947,5.7,-8.006,1.7,162.0,3.5,3.5,1524.0
1090.0,9100.0,0.2761,0.0002,0.0027,0.0004,0.0005,0.02,0.0095,0.3258,0.0001,0.0025,0.009,0.0344,0.0069,1.619,0.0015,0.0006,1120.0,868.7651,621.2407,2.6999993,1670.029,97.522,849.0,0.814814767,0.5,1013.0,3975.579,1.203193,-23.468,-39.96,-25.42408,5.4,-8.007,1.68,158.0,4.23,4.24,1193.0
1090.0,9500.0,0.2689,0.0002,0.0028,0.0004,0.0004,0.02,0.0093,0.3286,0.0001,0.0028,0.0089,0.0349,0.007,1.5934,0.0015,0.0007,1120.0,873.95746,619.9009,2.7,1712.995,97.527,846.0,0.814814815,0.5,1012.0,4203.905,1.239139,-25.429,-39.96,-24.54679,5.76,-8.013,1.67,157.0,4.39,4.39,1154.0
1090.0,9500.0,0.2761,0.0002,0.0027,0.0004,0.0005,0.02,0.0095,0.3258,0.0001,0.0025,0.009,0.0344,0.0069,1.619,0.0015,0.0006,1120.0,869.01355,619.17755,2.7000012,1703.713,97.492,853.0,0.814814897,0.5,1013.0,4154.088,1.23225,-23.27,-39.96,-24.73993,5.27,-7.999,1.68,159.0,4.12,4.12,1203.0
1090.0,9500.0,0.277,0.0002,0.0024,0.0004,0.0006,0.02,0.0092,0.3,0.0001,0.0032,0.009,0.034,0.0057,1.61,0.0014,0.0006,1120.0,869.4463,619.7401,2.6999996,1707.501,97.458,848.0,0.814814787,0.5,1013.0,4174.386,1.174479,-23.004,-39.965,-24.14254,5.5,-7.993,1.67,153.0,4.37,4.39,1147.0
1090.0,9500.0,0.277,0.0002,0.0024,0.0004,0.0006,0.02,0.0092,0.3,0.0001,0.0032,0.009,0.034,0.0057,1.61,0.0014,0.0006,1120.0,870.45593,619.1754,2.6999989,1699.079,97.475,849.0,0.814814739,0.5,1012.0,4129.317,1.222234,-23.642,-39.96,-26.00699,5.6,-8.007,1.67,159.0,4.05,4.06,1076.0
1090.0,7300.0,0.2761,0.0002,0.0027,0.0004,0.0005,0.02,0.0095,0.3258,0.0001,0.0025,0.009,0.0344,0.0069,1.619,0.0015,0.0006,1120.0,871.18427,620.83887,2.6999981,1477.416,97.644,843.0,0.814814684,0.5,1015.0,3023.303,1.180645,-21.938,-39.967,-21.4684,5.4,-8.008,1.67,158.0,4.29,4.29,1119.0
1090.0,9500.0,0.2815,0.0002,0.003,0.0004,0.0007,0.02,0.0096,0.3,0.0002,0.0033,0.0091,0.0303,0.0067,1.65,0.0015,0.0005,1120.0,870.02856,621.405,2.6999989,1699.607,97.255,853.0,0.814814739,0.5,1015.0,4132.137,1.225965,-21.718,-39.765,-24.44627,5.1,-8.0,1.67,158.0,4.27,4.27,1066.0
1090.0,9500.0,0.2815,0.0002,0.003,0.0004,0.0007,0.02,0.0096,0.3,0.0002,0.0033,0.0091,0.0303,0.0067,1.65,0.0015,0.0005,1120.0,875.1559,620.55176,2.700001,1691.455,97.164,850.0,0.814814883,0.5,1015.0,4088.713,1.232964,-22.884,-36.071,-23.19881,5.5,-8.002,1.67,159.0,4.32,4.33,1088.0
1090.0,9500.0,0.2815,0.0002,0.003,0.0004,0.0007,0.02,0.0096,0.3,0.0002,0.0033,0.0091,0.0303,0.0067,1.65,0.0015,0.0005,1120.0,876.6916,620.4331,2.6999981,1692.679,97.202,854.0,0.814814684,0.5,1015.0,4095.222,1.225487,-20.987,-39.64,-24.76071,5.45,-8.0,1.68,158.0,4.5,4.5,1173.0
1090.0,9500.0,0.2815,0.0002,0.003,0.0004,0.0007,0.02,0.0096,0.3,0.0002,0.0033,0.0091,0.0303,0.0067,1.65,0.0015,0.0005,1120.0,877.43835,620.35815,2.6999998,1691.312,97.216,851.0,0.814814801,0.5,1015.0,4087.951,1.237906,-23.169,-39.774,-25.16562,5.45,-8.006,1.67,160.0,4.6,4.6,1146.0
1090.0,9500.0,0.2689,0.0002,0.0028,0.0004,0.0004,0.02,0.0093,0.3286,0.0001,0.0028,0.0089,0.0349,0.007,1.5934,0.0015,0.0007,1120.0,869.94324,618.68945,2.6999996,1695.482,96.967,842.0,0.814814787,0.5,1015.0,4110.136,1.22073,-21.115,-39.96,-25.61883,5.3,-7.991,1.68,156.0,4.15,4.17,1193.0
1090.0,9500.0,0.2689,0.0002,0.0028,0.0004,0.0004,0.02,0.0093,0.3286,0.0001,0.0028,0.0089,0.0349,0.007,1.5934,0.0015,0.0007,1120.0,870.668,618.834,2.6999996,1688.755,96.893,848.0,0.814814787,0.5,1015.0,4074.376,1.218056,-23.178,-39.96,-24.8512,5.5,-8.863,1.67,159.0,4.54,4.54,1170.0
1340.0,9500.0,0.002,0.0001,0.0018,0.0001,0.0002,0.032,0.007,0.19,0.001,0.0015,0.007,0.049,0.005,0.657,0.0009,0.0003,1120.0,866.0012,681.8288,2.7999983,1678.267,105.873,840.0,0.821428463,0.5,308.0,1302.01,1.196816,-18.624,-39.963,-33.75333,0.72,-6.434,1.74,124.0,5.46,5.48,2142.0
1340.0,9500.0,0.002,0.0001,0.0018,0.0001,0.0002,0.032,0.007,0.19,0.001,0.0015,0.007,0.049,0.005,0.657,0.0009,0.0003,1120.0,854.1924,678.4426,2.8000002,955.391,107.329,841.0,0.821428584,0.5,1250.0,1028.413,1.214753,-19.864,-39.88,-37.20664,0.75,-6.503,1.74,126.0,5.59,5.59,2067.0
1340.0,9500.0,0.002,0.0001,0.0018,0.0001,0.0002,0.032,0.007,0.19,0.001,0.0015,0.007,0.049,0.005,0.657,0.0009,0.0003,1120.0,855.5708,679.20917,2.7999988,1684.339,107.133,850.0,0.821428495,0.5,1250.0,1199.49,1.207682,-20.027,-39.96,-36.7923,0.75,-6.486,1.74,128.0,5.65,5.67,2112.0
1340.0,9500.0,0.002,0.0001,0.0018,0.0001,0.0002,0.032,0.007,0.19,0.001,0.0015,0.007,0.049,0.005,0.657,0.0009,0.0003,1120.0,868.4079,680.8648,2.7999992,943.197,108.136,845.0,0.82142852,0.5,1250.0,992.046,1.195677,-18.568,-39.96,-31.51875,0.65,-6.52,1.73,123.0,5.42,5.48,2070.0
1340.0,7400.0,0.002,0.0001,0.0024,0.0001,0.0002,0.031,0.007,0.2,0.001,0.0013,0.007,0.051,0.005,0.68,0.0005,0.0006,1120.0,851.8067,681.59753,2.8,968.6,107.751,851.0,0.821428571,0.5,1250.0,1068.333,1.180532,-18.293,-39.968,-33.50099,0.89,-6.652,1.74,128.0,5.9,5.91,1992.0
1340.0,7100.0,0.002,0.0001,0.0024,0.0001,0.0002,0.031,0.007,0.2,0.001,0.0013,0.007,0.051,0.005,0.68,0.0005,0.0006,1120.0,854.5205,679.172,2.8000011,1472.237,107.324,840.0,0.821428642,0.5,1250.0,962.65,1.237323,-19.326,-39.96,-35.62325,0.75,-6.494,1.74,128.0,5.71,5.72,2088.0
1340.0,9500.0,0.002,0.0001,0.0023,0.0001,0.0002,0.025,0.006,0.19,0.001,0.002,0.007,0.043,0.005,0.72,0.0007,0.0005,1120.0,852.3594,678.37036,2.7999997,948.859,107.342,844.0,0.821428552,0.5,1250.0,1008.873,1.204362,-20.204,-39.87,-36.01208,0.77,-6.481,1.74,131.0,5.54,5.55,1976.0
1340.0,7400.0,0.002,0.0001,0.0024,0.0001,0.0002,0.031,0.007,0.2,0.001,0.0013,0.007,0.051,0.005,0.68,0.0005,0.0006,1120.0,855.3703,680.1082,2.799999,968.027,107.748,850.0,0.821428508,0.5,1250.0,1066.589,1.167443,-18.872,-39.966,-33.74097,0.73,-6.528,1.74,127.0,5.68,5.69,2109.0
1340.0,9500.0,0.002,0.0001,0.0023,0.0001,0.0002,0.025,0.006,0.19,0.001,0.002,0.007,0.043,0.005,0.72,0.0007,0.0005,1120.0,857.61505,677.5537,2.7999985,950.08,107.341,841.0,0.821428476,0.5,1250.0,1012.516,1.21218,-19.806,-39.96,-35.72208,0.76,-6.492,1.74,130.0,5.63,5.63,2053.0
1340.0,9500.0,0.002,0.0001,0.0024,0.0001,0.0002,0.031,0.007,0.2,0.001,0.0013,0.007,0.051,0.005,0.68,0.0005,0.0006,1120.0,863.8349,681.0549,2.799998,957.258,107.911,842.0,0.821428444,0.5,1250.0,205.86,1.214765,-18.897,-39.963,-34.24289,0.71,-6.801,1.74,127.0,5.6,5.6,2081.0
1340.0,9500.0,0.002,0.0001,0.0023,0.0001,0.0002,0.025,0.006,0.19,0.001,0.002,0.007,0.043,0.005,0.72,0.0007,0.0005,1120.0,854.995,677.7405,2.7999983,959.47,107.43,847.0,0.821428463,0.5,1250.0,1040.68,1.196064,-20.518,-39.96,-37.32946,0.79,-6.429,1.75,130.0,5.42,5.43,1996.0
1340.0,9500.0,0.002,0.0001,0.0023,0.0001,0.0002,0.025,0.006,0.19,0.001,0.002,0.007,0.043,0.005,0.72,0.0007,0.0005,1120.0,852.737,676.4927,2.7999983,955.297,107.774,849.0,0.821428463,0.5,1250.0,1028.13,1.201823,-18.794,-39.962,-33.35866,0.84,-6.799,1.74,131.0,5.45,5.47,2091.0
1340.0,9500.0,0.002,0.0001,0.0023,0.0001,0.0002,0.025,0.006,0.19,0.001,0.002,0.007,0.043,0.005,0.72,0.0007,0.0005,1120.0,857.4197,680.47363,2.7999973,958.304,107.823,840.0,0.821428399,0.5,1250.0,961.834,1.190723,-18.418,-39.964,-33.22073,0.75,-6.788,1.75,130.0,5.55,5.56,2152.0
1340.0,9500.0,0.002,0.0001,0.0023,0.0001,0.0002,0.025,0.006,0.19,0.001,0.002,0.007,0.043,0.005,0.72,0.0007,0.0005,1120.0,851.75214,677.10034,2.8000002,1688.518,100.436,848.0,0.821428584,0.5,1250.0,801.427,1.20564,-18.871,-39.961,-22.96495,0.61,-6.665,1.74,132.0,5.57,5.66,2040.0
1340.0,9400.0,0.002,0.0001,0.0024,0.0001,0.0002,0.031,0.007,0.2,0.001,0.0013,0.007,0.051,0.005,0.68,0.0005,0.0006,1120.0,863.5073,678.9727,2.7999973,958.36,93.075,849.0,0.821428399,0.5,1250.0,873.58,1.196754,-20.224,-39.96,-28.79968,0.8,-6.954,1.74,127.0,5.95,5.95,2044.0
1340.0,9500.0,0.002,0.0001,0.0023,0.0001,0.0002,0.025,0.006,0.19,0.001,0.002,0.007,0.043,0.005,0.72,0.0007,0.0005,1120.0,862.10986,679.4158,2.7999964,952.235,101.775,849.0,0.821428342,0.5,1250.0,1018.957,1.217538,-17.355,-39.96,-25.11597,0.65,-6.46,1.74,131.0,5.41,5.45,2089.0
1340.0,9500.0,0.002,0.0001,0.0024,0.0001,0.0002,0.031,0.007,0.2,0.001,0.0013,0.007,0.051,0.005,0.68,0.0005,0.0006,1120.0,857.7362,678.3262,2.7999992,954.172,107.973,845.0,0.82142852,0.5,1250.0,1024.757,1.190632,-19.493,-39.961,-25.64729,0.61,-6.224,1.74,126.0,5.55,5.55,2106.0
1340.0,9500.0,0.002,0.0001,0.0024,0.0001,0.0002,0.031,0.007,0.2,0.001,0.0013,0.007,0.051,0.005,0.68,0.0005,0.0006,1120.0,852.18835,677.5734,2.7999973,1691.261,107.091,851.0,0.821428399,0.5,1250.0,921.885,1.171734,-18.816,-39.967,-34.29516,0.73,-6.494,1.75,128.0,5.63,5.66,2130.0
1340.0,9500.0,0.002,0.0001,0.0024,0.0001,0.0002,0.031,0.007,0.2,0.001,0.0013,0.007,0.051,0.005,0.68,0.0005,0.0006,1120.0,851.70715,679.8098,2.7999992,1683.148,102.15,841.0,0.82142852,0.5,1250.0,367.287,1.226133,-19.14,-39.919,-25.34507,0.7,-5.973,1.74,126.0,5.58,5.62,2120.0
1340.0,9500.0,0.002,0.0001,0.0018,0.0001,0.0002,0.032,0.007,0.19,0.001,0.0015,0.007,0.049,0.005,0.657,0.0009,0.0003,1120.0,849.09546,679.17316,2.7999995,946.953,108.219,846.0,0.82142854,0.5,1250.0,1003.2,1.212119,-18.689,-39.96,-28.54109,0.66,-6.863,1.74,125.0,5.54,5.54,2123.0
1340.0,9500.0,0.002,0.0001,0.0018,0.0001,0.0002,0.032,0.007,0.19,0.001,0.0015,0.007,0.049,0.005,0.657,0.0009,0.0003,1120.0,853.51794,679.3226,2.7999978,949.891,106.249,848.0,0.821428431,0.5,1250.0,1011.953,1.213685,-18.145,-39.96,-24.40208,0.62,-5.955,1.74,125.0,5.56,5.56,2110.0
1340.0,9500.0,0.002,0.0001,0.0018,0.0001,0.0002,0.032,0.007,0.19,0.001,0.0015,0.007,0.049,0.005,0.657,0.0009,0.0003,1120.0,855.2277,681.8028,2.7999973,1077.253,105.176,840.0,0.821428399,0.5,1250.0,195.261,1.20779,-17.77,-39.96,-27.57159,0.77,-6.454,1.75,125.0,5.66,5.73,2198.0
1340.0,9500.0,0.002,0.0001,0.0018,0.0001,0.0002,0.032,0.007,0.19,0.001,0.0015,0.007,0.049,0.005,0.657,0.0009,0.0003,1120.0,848.705,678.6046,2.7999983,1059.163,102.428,847.0,0.821428463,0.5,1250.0,1203.363,1.216635,-21.659,-39.96,-25.82231,0.86,-6.794,1.75,127.0,5.68,5.68,2106.0
1340.0,9500.0,0.002,0.0001,0.0024,0.0001,0.0002,0.031,0.007,0.2,0.001,0.0013,0.007,0.051,0.005,0.68,0.0005,0.0006,1120.0,851.6644,680.041,2.7999985,1676.42,96.157,849.0,0.821428476,0.5,308.0,1347.92,1.210387,-20.825,-39.961,-30.36356,0.67,-6.499,1.74,125.0,5.63,5.64,2112.0
1285.0,9100.0,0.237,0.0002,0.0024,0.001,0.0002,0.02,0.008,0.25,0.001,0.0013,0.008,0.042,0.0054,1.02,0.0012,0.001,1120.0,893.78656,680.501,2.6999955,1033.005,97.707,849.0,0.814814506,0.5,1200.0,1270.831,1.223628,-23.188,-39.96,-30.12563,1.6,-7.028,1.75,132.0,4.1,4.1,2260.0
1285.0,9500.0,0.253,0.0002,0.0025,0.001,0.0002,0.02,0.008,0.24,0.001,0.0021,0.007,0.042,0.0065,1.05,0.0012,0.0007,1120.0,884.37885,680.6745,2.699998,1022.639,97.71,849.0,0.814814678,0.5,1200.0,1237.359,1.218972,-23.013,-39.96,-27.77113,1.6,-6.924,1.75,135.0,4.27,4.27,2216.0
1285.0,9500.0,0.253,0.0002,0.0025,0.001,0.0002,0.02,0.008,0.24,0.001,0.0021,0.007,0.042,0.0065,1.05,0.0012,0.0007,1120.0,882.4938,681.50244,2.7000017,1656.615,100.118,846.0,0.814814931,0.5,1200.0,183.439,1.213794,-22.799,-39.96,-31.02487,0.66,-7.096,1.74,135.0,4.26,4.67,2039.0
1285.0,9500.0,0.202,0.0002,0.0022,0.001,0.0002,0.02,0.008,0.23,0.001,0.0013,0.007,0.041,0.0055,0.956,0.0012,0.0008,1120.0,882.3204,679.76825,2.6999986,1673.625,97.565,843.0,0.814814719,0.5,1200.0,1018.684,1.217007,-25.745,-39.96,-30.25974,0.68,-7.01,1.72,133.0,4.47,4.48,1826.0
1285.0,9100.0,0.237,0.0002,0.0024,0.001,0.0002,0.02,0.008,0.25,0.001,0.0013,0.008,0.042,0.0054,1.02,0.0012,0.001,1120.0,893.932,682.28235,2.6999974,918.841,94.491,841.0,0.814814636,0.5,1200.0,920.808,1.178257,-19.235,-39.967,-34.89125,0.67,-6.558,1.72,131.0,4.3,4.3,1800.0
1285.0,9500.0,0.253,0.0002,0.0025,0.001,0.0002,0.02,0.008,0.24,0.001,0.0021,0.007,0.042,0.0065,1.05,0.0012,0.0007,1120.0,887.3589,679.3405,2.6999972,1674.79,97.582,847.0,0.814814623,0.5,1200.0,935.881,1.212724,-22.384,-39.937,-30.74934,0.78,-6.822,1.72,137.0,4.55,4.56,1759.0
1285.0,9100.0,0.237,0.0002,0.0024,0.001,0.0002,0.02,0.008,0.25,0.001,0.0013,0.008,0.042,0.0054,1.02,0.0012,0.001,1120.0,887.23285,678.7194,2.6999974,929.507,83.115,849.0,0.814814636,0.5,1200.0,871.125,1.188493,-23.347,-39.904,-31.0919,0.7,-6.607,1.72,131.0,4.38,4.38,1803.0
1285.0,9500.0,0.202,0.0002,0.0022,0.001,0.0002,0.02,0.008,0.23,0.001,0.0013,0.007,0.041,0.0055,0.956,0.0012,0.0008,1120.0,901.2471,682.1117,2.6999965,935.382,96.719,851.0,0.814814575,0.5,1200.0,778.556,1.218996,-22.072,-39.963,-35.41777,0.78,-6.465,1.73,130.0,4.51,4.51,1871.0
1285.0,9100.0,0.237,0.0002,0.0024,0.001,0.0002,0.02,0.008,0.25,0.001,0.0013,0.008,0.042,0.0054,1.02,0.0012,0.001,1120.0,887.84033,679.9924,2.6999967,933.218,102.383,841.0,0.814814588,0.5,1200.0,962.633,1.224538,-19.719,-39.962,-34.83347,0.71,-7.026,1.72,133.0,4.31,4.32,1780.0
1285.0,9500.0,0.202,0.0002,0.0022,0.001,0.0002,0.02,0.008,0.23,0.001,0.0013,0.007,0.041,0.0055,0.956,0.0012,0.0008,1120.0,886.9744,677.2121,2.699998,1669.714,79.855,841.0,0.814814678,0.5,1200.0,940.127,1.186571,-25.196,-27.196,-19.35802,0.88,-6.022,1.73,134.0,4.5,4.5,1896.0
1285.0,9500.0,0.253,0.0002,0.0025,0.001,0.0002,0.02,0.008,0.24,0.001,0.0021,0.007,0.042,0.0065,1.05,0.0012,0.0007,1120.0,898.3141,681.1885,2.699996,1043.174,83.164,841.0,0.81481454,0.5,1200.0,1303.994,1.182233,-20.853,-39.419,-24.30972,0.67,-6.526,1.73,135.0,4.37,4.47,1806.0
1285.0,9500.0,0.202,0.0002,0.0022,0.001,0.0002,0.02,0.008,0.23,0.001,0.0013,0.007,0.041,0.0055,0.956,0.0012,0.0008,1120.0,888.3531,676.7341,2.6999977,1670.36,97.679,840.0,0.814814657,0.5,1221.0,3977.316,1.207442,-22.271,-39.962,-23.12187,0.72,-6.004,1.73,131.0,4.37,4.39,1963.0
1285.0,9500.0,0.253,0.0002,0.0025,0.001,0.0002,0.02,0.008,0.24,0.001,0.0021,0.007,0.042,0.0065,1.05,0.0012,0.0007,1120.0,888.4886,677.7047,2.6999972,1670.494,95.879,841.0,0.814814623,0.5,1200.0,1133.758,1.20759,-25.838,-39.96,-31.88089,0.63,-7.007,1.72,138.0,4.6,4.6,1821.0
1285.0,9500.0,0.202,0.0002,0.0022,0.001,0.0002,0.02,0.008,0.23,0.001,0.0013,0.007,0.041,0.0055,0.956,0.0012,0.0008,1120.0,897.1981,681.6644,2.699995,933.214,97.995,849.0,0.814814472,0.5,1200.0,962.622,1.200194,-23.751,-39.96,-31.98336,0.71,-6.988,1.73,134.0,4.48,4.52,1965.0
1285.0,9500.0,0.237,0.0002,0.0024,0.001,0.0002,0.02,0.008,0.25,0.001,0.0013,0.008,0.042,0.0054,1.02,0.0012,0.001,1120.0,887.4913,679.45575,2.6999972,950.735,97.516,842.0,0.814814623,0.5,1200.0,1014.473,1.201583,-22.393,-39.898,-30.75654,0.57,-7.001,1.73,134.0,4.39,4.39,1931.0
1285.0,9500.0,0.237,0.0002,0.0024,0.001,0.0002,0.02,0.008,0.25,0.001,0.0013,0.008,0.042,0.0054,1.02,0.0012,0.001,1120.0,888.7269,679.4407,2.6999989,959.122,93.543,850.0,0.814814739,0.5,1200.0,1039.633,1.224884,-19.888,-39.961,-35.43679,0.7,-7.004,1.72,135.0,4.53,4.53,1760.0
1285.0,9500.0,0.237,0.0002,0.0024,0.001,0.0002,0.02,0.008,0.25,0.001,0.0013,0.008,0.042,0.0054,1.02,0.0012,0.001,1120.0,891.15326,682.4591,2.699998,953.342,102.316,849.0,0.814814678,0.5,1200.0,1022.269,1.199892,-21.032,-39.96,-28.67095,0.71,-7.039,1.73,135.0,4.29,4.29,1830.0
1285.0,9500.0,0.202,0.0002,0.0022,0.001,0.0002,0.02,0.008,0.23,0.001,0.0013,0.007,0.041,0.0055,0.956,0.0012,0.0008,1120.0,886.40497,678.7372,2.6999972,942.497,97.745,849.0,0.814814623,0.5,1200.0,989.974,1.170359,-19.192,-39.963,-34.44672,0.72,-6.54,1.72,130.0,4.44,4.45,1821.0
1285.0,9500.0,0.237,0.0002,0.0024,0.001,0.0002,0.02,0.008,0.25,0.001,0.0013,0.008,0.042,0.0054,1.02,0.0012,0.001,1120.0,893.26776,681.027,2.699999,1665.887,101.247,841.0,0.814814746,0.5,1200.0,3953.874,1.199259,-22.095,-39.961,-27.44058,0.71,-7.182,1.73,134.0,4.34,4.34,1917.0
1285.0,9500.0,0.202,0.0002,0.0022,0.001,0.0002,0.02,0.008,0.23,0.001,0.0013,0.007,0.041,0.0055,0.956,0.0012,0.0008,1120.0,904.476,683.6712,2.6999974,956.283,97.524,850.0,0.814814636,0.5,1200.0,170.276,1.176849,-25.512,-39.962,-25.57724,5.4,-7.997,1.71,135.0,4.53,4.56,1729.0
1285.0,9500.0,0.253,0.0002,0.0025,0.001,0.0002,0.02,0.008,0.24,0.001,0.0021,0.007,0.042,0.0065,1.05,0.0012,0.0007,1120.0,883.1215,678.43854,2.6999986,946.831,97.518,845.0,0.814814719,0.5,1200.0,913.376,1.188895,-21.296,-39.96,-33.54611,5.4,-9.018,1.71,135.0,4.48,4.52,1664.0
1285.0,9500.0,0.253,0.0002,0.0025,0.001,0.0002,0.02,0.008,0.24,0.001,0.0021,0.007,0.042,0.0065,1.05,0.0012,0.0007,1120.0,894.4994,678.07025,2.699999,951.221,94.674,845.0,0.814814746,0.5,1200.0,1015.924,1.171979,-20.474,-39.96,-32.56853,5.5,-9.004,1.71,137.0,4.67,4.71,1640.0
1285.0,9500.0,0.253,0.0002,0.0025,0.001,0.0002,0.02,0.008,0.24,0.001,0.0021,0.007,0.042,0.0065,1.05,0.0012,0.0007,1120.0,894.2026,681.23706,2.6999981,943.21,97.65,844.0,0.814814684,0.5,1200.0,992.084,1.175405,-21.859,-39.96,-30.8977,5.5,-9.023,1.71,136.0,4.75,4.8,1686.0
1285.0,9500.0,0.202,0.0002,0.0022,0.001,0.0002,0.02,0.008,0.23,0.001,0.0013,0.007,0.041,0.0055,0.956,0.0012,0.0008,1120.0,908.4072,684.6481,2.6999972,1051.396,100.474,846.0,0.814814623,0.5,1185.0,1331.045,1.172956,-22.325,-39.96,-34.61932,0.87,-6.947,1.73,130.0,4.71,4.71,1950.0
1300.0,9500.0,0.375,0.0004,0.0022,0.0001,0.0003,0.02,0.014,0.3,0.001,0.0019,0.008,0.022,0.004,2.202,0.001,0.0019,1120.0,871.15546,690.731,2.5999951,1695.079,77.383,842.0,0.807691945,0.5,1200.0,855.202,1.183804,-29.428,-39.96,-20.52648,0.88,-7.029,1.7,180.0,2.93,2.93,1309.0
1300.0,9500.0,0.375,0.0004,0.0022,0.0001,0.0003,0.02,0.015,0.3,0.001,0.0014,0.008,0.021,0.004,2.1,0.001,0.0016,1120.0,878.87506,671.833,2.599999,1706.568,87.544,847.0,0.807692234,0.5,1215.0,4169.38,1.208421,-31.251,-39.96,-33.06831,5.6,-8.486,1.69,177.0,3.41,3.41,1306.0
1300.0,9500.0,0.375,0.0004,0.0022,0.0001,0.0003,0.02,0.015,0.3,0.001,0.0014,0.008,0.021,0.004,2.22,0.001,0.0016,1120.0,879.5343,691.06,2.599999,1344.591,0.0,0.0,0.807692234,0.5,1221.0,2289.0,0.0,0.0,0.0,0.0,1.4,0.0,1.71,181.0,3.09,3.09,1481.0
1300.0,9500.0,0.375,0.0004,0.0022,0.0001,0.0003,0.02,0.015,0.3,0.001,0.0014,0.008,0.021,0.004,2.22,0.001,0.0016,1120.0,877.19183,685.5622,2.6,1673.453,68.417,840.0,0.807692308,0.5,1215.0,3993.565,1.206456,-32.269,-39.846,-26.37226,1.6,-8.015,1.7,184.0,2.9,2.9,1290.0
1300.0,9500.0,0.375,0.0004,0.0022,0.0001,0.0003,0.02,0.015,0.3,0.001,0.0014,0.008,0.021,0.004,2.22,0.001,0.0016,1120.0,876.6954,683.474,2.6000018,1664.679,91.044,844.0,0.807692441,0.5,1215.0,3947.554,1.203508,-26.185,-39.96,-30.40566,4.6,-7.999,1.69,185.0,3.1,3.1,1312.0
1300.0,9500.0,0.375,0.0004,0.0022,0.0001,0.0003,0.02,0.015,0.3,0.001,0.0014,0.008,0.021,0.004,2.22,0.001,0.0016,1120.0,875.9958,691.48517,2.5999994,1701.349,92.543,844.0,0.807692263,0.5,1215.0,4141.441,1.20895,-22.547,-36.285,-29.44574,4.4,-7.991,1.69,186.0,3.02,3.02,1339.0
1300.0,9500.0,0.375,0.0004,0.0022,0.0001,0.0003,0.02,0.014,0.3,0.001,0.0019,0.008,0.022,0.004,2.202,0.001,0.0019,1120.0,872.2591,689.95325,2.6,1701.047,90.101,845.0,0.807692308,0.5,1215.0,4139.827,1.21523,-25.352,-39.96,-28.21572,4.5,-8.008,1.69,184.0,3.19,3.19,1238.0
1300.0,9500.0,0.375,0.0004,0.0022,0.0001,0.0003,0.02,0.014,0.3,0.001,0.0019,0.008,0.022,0.004,2.202,0.001,0.0019,1120.0,870.62616,691.1123,2.6000009,1676.526,73.232,840.0,0.807692374,0.5,1200.0,4009.735,1.188507,-30.059,-39.96,-25.20929,0.81,-7.003,1.7,184.0,2.99,2.99,1249.0
1300.0,9500.0,0.375,0.0004,0.0022,0.0001,0.0003,0.02,0.014,0.3,0.001,0.0019,0.008,0.022,0.004,2.202,0.001,0.0019,1120.0,875.43585,690.53357,2.5999994,1693.594,87.469,846.0,0.807692263,0.5,1215.0,4100.087,1.192251,-30.55,-39.96,-27.90338,5.7,-8.476,1.69,174.0,3.12,3.12,1301.0
1300.0,9500.0,0.375,0.0004,0.0022,0.0001,0.0003,0.02,0.015,0.3,0.001,0.0014,0.008,0.021,0.004,2.22,0.001,0.0016,1120.0,874.08875,683.526,2.6000004,1694.335,87.521,848.0,0.807692337,0.5,1215.0,4104.031,1.198317,-31.682,-39.96,-25.10041,5.8,-8.524,1.7,183.0,3.13,3.13,1302.0
1300.0,9500.0,0.375,0.0004,0.0022,0.0001,0.0003,0.02,0.015,0.3,0.001,0.0014,0.008,0.021,0.004,2.22,0.001,0.0016,1120.0,879.2972,690.5453,2.5999994,1699.359,94.201,848.0,0.807692263,0.5,1215.0,4130.815,1.193992,-23.638,-39.961,-31.51584,4.6,-8.011,1.69,186.0,3.14,3.14,1319.0
1300.0,7200.0,0.35,0.0003,0.0024,0.0001,0.0002,0.02,0.013,0.32,0.001,0.0017,0.008,0.019,0.004,2.1,0.001,0.0009,1120.0,873.3888,663.8845,2.5999997,1498.14,87.545,847.0,0.807692286,0.5,1215.0,3120.166,1.20346,-30.691,-39.96,-31.03221,5.7,-8.481,1.69,175.0,3.49,3.49,1283.0
1300.0,9500.0,0.375,0.0004,0.0022,0.0001,0.0003,0.02,0.015,0.3,0.001,0.0014,0.008,0.021,0.004,2.22,0.001,0.0016,1120.0,875.9857,689.3422,2.599998,1713.306,86.421,846.0,0.80769216,0.5,1215.0,4205.575,1.173545,-32.955,-39.96,-22.69326,5.7,-8.499,1.69,185.0,3.17,3.17,1251.0
1300.0,9500.0,0.35,0.0003,0.0024,0.0001,0.0002,0.02,0.013,0.32,0.001,0.0017,0.008,0.019,0.004,2.1,0.001,0.0009,1120.0,874.0099,676.4753,2.5999987,1694.929,0.0,0.0,0.807692212,0.5,1215.0,3910.0,0.0,0.0,0.0,0.0,5.7,0.0,1.7,170.0,3.38,3.38,1372.0
1300.0,9200.0,0.35,0.0003,0.0024,0.0001,0.0002,0.02,0.013,0.32,0.001,0.0017,0.008,0.019,0.004,2.1,0.001,0.0009,1120.0,876.3797,671.33844,2.599999,1581.781,87.55,847.0,0.807692234,0.5,1215.0,3524.817,1.191288,-30.012,-39.96,-31.98512,5.75,-8.486,1.69,168.0,3.27,3.27,1286.0
1300.0,9200.0,0.35,0.0003,0.0024,0.0001,0.0002,0.02,0.013,0.32,0.001,0.0017,0.008,0.019,0.004,2.1,0.001,0.0009,1120.0,874.87103,680.46967,2.5999975,1652.558,87.543,848.0,0.807692123,0.5,1215.0,3884.399,1.187237,-31.204,-39.96,-30.12052,5.7,-8.49,1.7,175.0,3.39,3.39,1445.0
1300.0,7200.0,0.35,0.0003,0.0024,0.0001,0.0002,0.02,0.013,0.32,0.001,0.0017,0.008,0.019,0.004,2.1,0.001,0.0009,1120.0,871.6568,677.03674,2.5999985,1484.929,87.598,848.0,0.807692197,0.5,1215.0,3058.263,1.191935,-30.555,-39.96,-30.80493,5.8,-8.497,1.69,175.0,3.45,3.45,1325.0
