Repository: Achyut-Krishna/JSW_Internship

# JSW_Internship
Property Prediction model using regression algorithms , this project is the part of my summer internship at JSW steel 2021  We were provided with raw data of 5135 rows and 45 columns which had to be cleaned first and later applied 5 different algorithms like KNN, Random Forest, ANN, Support Vector Regressor and Multiple Regressor to predict which gave the highest R2_score value and the least RMSE. Conclusion :- Random Forest was found to be relatively the best learner for this model and hence we deployed our machine learning model using html, css, flask.

File: final_data.csv (part 26 of 40)
Slab Width,Slab Length,AL,B,C,CA,NB,CR,CU,MN,MO,N,NI,P,S,SI,TI,V,Reheating Furnace Exit Temp,Finishing Temp,Coiling Temp,FM Exit Thickness,Coil Outr Dia,Avg line speed,weld pressure,Reduction Ratio,ACL-Thickness,ACL-Width,ACL-Length,O2 in Heating Element Furnace,Radiant Tube Furnace Dewpoint,After Tube Cooling Dewpoint,Rapid Jet Cooling Dewpoint,Coating Thickness,Drying Furnace Press,B50,Hardness,Coreloss-Before Aging,Coreloss After Aging,Permeability
1300.0,9500.0,0.375,0.0004,0.0022,0.0001,0.0003,0.02,0.014,0.3,0.001,0.0019,0.008,0.022,0.004,2.202,0.001,0.0019,1120.0,872.33514,685.74896,2.6000004,1066.772,83.354,847.0,0.807692337,0.5,1200.0,1005.945,1.202271,-33.12,-39.96,-27.58027,1.14,-6.992,1.7,182.0,3.27,3.27,1340.0
1300.0,9500.0,0.375,0.0004,0.0022,0.0001,0.0003,0.02,0.014,0.3,0.001,0.0019,0.008,0.022,0.004,2.202,0.001,0.0019,1120.0,875.9479,688.9952,2.599999,1683.861,87.715,849.0,0.807692234,0.5,1218.0,4048.454,1.192048,-26.991,-39.961,-26.29303,4.5,-7.993,1.69,184.0,3.1,3.1,1373.0
1300.0,9500.0,0.375,0.0004,0.0022,0.0001,0.0003,0.02,0.015,0.3,0.001,0.0014,0.008,0.021,0.004,2.22,0.001,0.0016,1120.0,872.5776,688.9337,2.5999992,1068.071,82.972,848.0,0.807692249,0.5,1200.0,1386.56,1.191025,-24.555,-31.169,-23.06071,1.08,-6.981,1.7,180.0,3.16,3.16,1416.0
1300.0,7200.0,0.35,0.0003,0.0024,0.0001,0.0002,0.02,0.013,0.32,0.001,0.0017,0.008,0.019,0.004,2.1,0.001,0.0009,1120.0,870.9816,677.61035,2.5999997,1470.475,87.503,845.0,0.807692286,0.5,1215.0,2991.164,1.259201,-26.57,-39.96,-20.05404,5.8,-7.512,1.69,173.0,3.3,3.3,1299.0
1300.0,9500.0,0.35,0.0003,0.0024,0.0001,0.0002,0.02,0.013,0.32,0.001,0.0017,0.008,0.019,0.004,2.1,0.001,0.0009,1120.0,870.85693,684.45874,2.5999975,1705.72,0.0,0.0,0.807692123,0.5,1215.0,3968.0,0.0,0.0,0.0,0.0,5.8,0.0,1.7,175.0,3.27,3.27,1447.0
1300.0,9500.0,0.35,0.0003,0.0024,0.0001,0.0002,0.02,0.013,0.32,0.001,0.0017,0.008,0.019,0.004,2.1,0.001,0.0009,1120.0,871.9447,689.20215,2.5999975,1711.499,87.55,846.0,0.807692123,0.5,1215.0,4195.858,1.184703,-31.655,-39.96,-32.49597,5.55,-8.471,1.7,172.0,3.27,3.27,1353.0
1300.0,9200.0,0.35,0.0003,0.0024,0.0001,0.0002,0.02,0.013,0.32,0.001,0.0017,0.008,0.019,0.004,2.1,0.001,0.0009,1120.0,871.56665,682.28705,2.5999985,1662.152,87.562,847.0,0.807692197,0.5,1215.0,3934.352,1.20122,-28.903,-39.96,-30.588,5.8,-8.506,1.7,170.0,3.27,3.27,1347.0
1300.0,9500.0,0.375,0.0004,0.0022,0.0001,0.0003,0.02,0.014,0.3,0.001,0.0019,0.008,0.022,0.004,2.202,0.001,0.0019,1120.0,873.4458,689.0622,2.599998,1670.356,89.71,848.0,0.80769216,0.5,1218.0,3977.299,1.197574,-26.107,-39.96,-24.94506,3.8,-8.01,1.7,189.0,2.98,2.99,1533.0
1300.0,9500.0,0.375,0.0004,0.0022,0.0001,0.0003,0.02,0.014,0.3,0.001,0.0019,0.008,0.022,0.004,2.202,0.001,0.0019,1120.0,870.3882,689.26465,2.5999992,1682.345,74.362,850.0,0.807692249,0.5,1200.0,957.113,1.197958,-30.396,-39.96,-22.71678,0.86,-6.91,1.7,184.0,2.92,2.92,1292.0
1300.0,9500.0,0.375,0.0004,0.0022,0.0001,0.0003,0.02,0.014,0.3,0.001,0.0019,0.008,0.022,0.004,2.202,0.001,0.0019,1120.0,868.4404,681.901,2.6000004,1651.001,85.78,844.0,0.807692337,0.5,1215.0,3876.317,1.179531,-28.913,-39.96,-25.8525,5.4,-8.501,1.7,176.0,3.2,3.2,1456.0
1300.0,9501.0,0.218,0.0002,0.003,0.001,0.0002,0.02,0.01,0.29,0.001,0.0018,0.007,0.04,0.0047,1.03,0.0013,0.0009,1120.0,898.1741,680.4464,2.6999946,939.221,97.684,846.0,0.814814444,0.5,1200.0,980.289,1.181715,-20.084,-39.96,-28.49282,5.5,-9.021,1.71,134.0,4.61,4.71,1688.0
1300.0,9503.0,0.218,0.0002,0.003,0.001,0.0002,0.02,0.01,0.29,0.001,0.0018,0.007,0.04,0.0047,1.03,0.0013,0.0009,1120.0,904.38165,681.13477,2.6999998,933.466,97.73,848.0,0.814814801,0.5,1200.0,963.36,1.173752,-21.152,-39.96,-27.20187,5.6,-9.029,1.72,136.0,4.43,4.69,1757.0
1300.0,9500.0,0.208,0.0002,0.003,0.001,0.0002,0.02,0.009,0.22,0.001,0.0011,0.007,0.034,0.0038,0.95,0.0012,0.0006,1120.0,895.01373,683.7834,2.6999986,993.478,97.536,850.0,0.814814719,0.5,1200.0,1145.008,1.19714,-21.153,-39.96,-25.56712,5.7,-9.006,1.71,135.0,3.97,4.36,1700.0
1300.0,9503.0,0.218,0.0002,0.003,0.001,0.0002,0.02,0.01,0.29,0.001,0.0018,0.007,0.04,0.0047,1.03,0.0013,0.0009,1120.0,896.7526,684.02405,2.6999989,682.711,91.378,847.0,0.814814739,0.5,1200.0,326.773,1.202968,-22.627,-39.96,-28.98557,5.5,-9.017,1.72,136.0,4.35,4.5,1766.0
1300.0,9500.0,0.236,0.0002,0.0027,0.001,0.0002,0.02,0.009,0.3,0.001,0.0014,0.007,0.032,0.0048,1.0,0.0014,0.0006,1120.0,905.14813,680.4431,2.7000008,1062.51,96.298,846.0,0.81481487,0.5,1200.0,1367.948,1.183987,-24.032,-39.96,-31.57343,1.6,-7.054,1.75,136.0,4.33,4.34,2163.0
1300.0,9500.0,0.236,0.0002,0.0027,0.001,0.0002,0.02,0.009,0.3,0.001,0.0014,0.007,0.032,0.0048,1.0,0.0014,0.0006,1120.0,896.7805,678.61096,2.700001,1070.386,90.889,847.0,0.814814883,0.5,1200.0,1394.337,1.232022,-23.327,-39.954,-26.97281,1.8,-7.039,1.75,128.0,4.35,4.35,2177.0
1300.0,9500.0,0.236,0.0002,0.0027,0.001,0.0002,0.02,0.009,0.3,0.001,0.0014,0.007,0.032,0.0048,1.0,0.0014,0.0006,1120.0,898.65955,683.0413,2.7000005,1662.292,89.66,849.0,0.814814849,0.5,1200.0,3935.08,1.205034,-22.988,-39.961,-26.3546,1.7,-7.449,1.75,131.0,4.27,4.27,2257.0
1300.0,9500.0,0.208,0.0002,0.003,0.001,0.0002,0.02,0.009,0.22,0.001,0.0011,0.007,0.034,0.0038,0.95,0.0012,0.0006,1120.0,901.25555,682.4885,2.700001,1059.454,91.517,842.0,0.814814883,0.5,1200.0,1357.764,1.166836,-21.539,-39.966,-34.53389,0.73,-7.037,1.72,135.0,4.61,4.67,1690.0
1300.0,9500.0,0.208,0.0002,0.003,0.001,0.0002,0.02,0.009,0.22,0.001,0.0011,0.007,0.034,0.0038,0.95,0.0012,0.0006,1120.0,895.99426,681.086,2.700001,1057.089,97.537,852.0,0.814814883,0.5,1200.0,1349.899,1.190039,-23.837,-39.96,-31.03981,0.73,-6.991,1.72,132.0,4.61,4.62,1765.0
1300.0,9502.0,0.218,0.0002,0.003,0.001,0.0002,0.02,0.01,0.29,0.001,0.0018,0.007,0.04,0.0047,1.03,0.0013,0.0009,1120.0,896.0355,681.08887,2.7000003,1055.301,98.943,851.0,0.814814835,0.5,1200.0,1343.968,1.191754,-20.001,-39.963,-33.79747,0.84,-6.53,1.72,134.0,4.46,4.49,1839.0
1300.0,9503.0,0.208,0.0002,0.003,0.001,0.0002,0.02,0.009,0.22,0.001,0.0011,0.007,0.034,0.0038,0.95,0.0012,0.0006,1120.0,902.5243,680.07855,2.7000005,1062.226,95.794,847.0,0.814814849,0.5,1200.0,1367.001,1.194125,-24.409,-39.96,-31.94691,1.7,-7.167,1.75,135.0,4.38,4.38,2274.0
1300.0,9502.0,0.218,0.0002,0.003,0.001,0.0002,0.02,0.01,0.29,0.001,0.0018,0.007,0.04,0.0047,1.03,0.0013,0.0009,1120.0,896.55634,678.0186,2.7000005,935.481,89.731,849.0,0.814814849,0.5,1200.0,969.276,1.194651,-22.869,-39.96,-26.25607,1.7,-7.511,1.75,136.0,4.38,4.38,2161.0
1300.0,9500.0,0.208,0.0002,0.003,0.001,0.0002,0.02,0.009,0.22,0.001,0.0011,0.007,0.034,0.0038,0.95,0.0012,0.0006,1120.0,893.35785,681.912,2.699999,1065.697,99.751,841.0,0.814814746,0.5,1200.0,1378.604,1.187955,-24.568,-39.961,-34.2942,0.72,-7.2,1.73,132.0,4.59,4.8,1952.0
1300.0,9503.0,0.218,0.0002,0.003,0.001,0.0002,0.02,0.01,0.29,0.001,0.0018,0.007,0.04,0.0047,1.03,0.0013,0.0009,1120.0,900.1794,681.3079,2.7,1048.677,85.264,850.0,0.814814815,0.5,1200.0,1322.075,1.214326,-22.064,-39.936,-34.69082,0.71,-7.077,1.72,131.0,4.3,4.33,1844.0
1300.0,9500.0,0.208,0.0002,0.003,0.001,0.0002,0.02,0.009,0.22,0.001,0.0011,0.007,0.034,0.0038,0.95,0.0012,0.0006,1120.0,898.67896,676.46387,2.7000008,1075.71,90.766,850.0,0.81481487,0.5,1200.0,1412.285,1.178923,-25.446,-39.966,-34.3656,0.79,-7.524,1.73,132.0,4.53,4.54,1914.0
1300.0,7100.0,0.236,0.0002,0.0027,0.001,0.0002,0.02,0.009,0.3,0.001,0.0014,0.007,0.032,0.0048,1.0,0.0014,0.0006,1120.0,887.109,685.22284,2.6999998,930.524,90.858,849.0,0.814814801,0.5,1200.0,954.747,1.25354,-22.828,-39.96,-27.01377,1.7,-7.064,1.74,130.0,4.12,4.13,2077.0
1300.0,7100.0,0.236,0.0002,0.0027,0.001,0.0002,0.02,0.009,0.3,0.001,0.0014,0.007,0.032,0.0048,1.0,0.0014,0.0006,1120.0,902.08014,683.80585,2.7000015,920.253,89.853,849.0,0.814814918,0.5,1200.0,924.887,1.247617,-24.217,-39.96,-26.74522,1.7,-7.282,1.74,129.0,4.13,4.15,2118.0
1300.0,9500.0,0.218,0.0002,0.003,0.001,0.0002,0.02,0.01,0.29,0.001,0.0018,0.007,0.04,0.0047,1.03,0.0013,0.0009,1120.0,903.2593,676.6169,2.7000005,1662.975,87.702,842.0,0.814814849,0.5,1215.0,3938.648,1.229201,-23.896,-39.96,-28.81061,0.68,-6.701,1.74,141.0,4.3,4.3,2053.0
1300.0,9500.0,0.208,0.0002,0.003,0.001,0.0002,0.02,0.009,0.22,0.001,0.0011,0.007,0.034,0.0038,0.95,0.0012,0.0006,1120.0,895.96234,681.1563,2.700001,1676.157,94.452,850.0,0.814814883,0.5,1215.0,4007.789,1.165824,-25.187,-39.967,-32.33408,0.76,-6.48,1.74,130.0,4.13,4.13,2125.0
1300.0,9500.0,0.218,0.0002,0.003,0.001,0.0002,0.02,0.01,0.29,0.001,0.0018,0.007,0.04,0.0047,1.03,0.0013,0.0009,1120.0,903.01587,685.69763,2.7000003,944.182,78.329,845.0,0.814814835,0.5,1200.0,994.967,1.189111,-27.283,-39.96,-28.88576,0.76,-6.718,1.74,137.0,4.5,4.9,2091.0
1300.0,9500.0,0.208,0.0002,0.003,0.001,0.0002,0.02,0.009,0.22,0.001,0.0011,0.007,0.034,0.0038,0.95,0.0012,0.0006,1120.0,899.64044,676.8645,2.7000005,1617.075,97.485,845.0,0.814814849,0.5,1221.0,3702.161,1.229916,-21.903,-39.96,-28.28729,0.71,-6.548,1.72,134.0,4.39,4.41,1761.0
1300.0,9502.0,0.208,0.0002,0.003,0.001,0.0002,0.02,0.009,0.22,0.001,0.0011,0.007,0.034,0.0038,0.95,0.0012,0.0006,1120.0,889.3037,681.186,2.7,1690.396,96.197,841.0,0.814814815,0.5,1215.0,4083.09,1.183664,-25.236,-39.967,-31.80897,0.7,-6.505,1.74,132.0,4.26,4.37,2129.0
1300.0,9500.0,0.236,0.0002,0.0027,0.001,0.0002,0.02,0.009,0.3,0.001,0.0014,0.007,0.032,0.0048,1.0,0.0014,0.0006,1120.0,902.3962,680.73773,2.7,1684.675,96.654,842.0,0.814814815,0.5,1215.0,4052.756,1.179285,-19.965,-39.968,-31.50915,0.8,-6.5,1.74,134.0,4.16,4.18,2056.0
1300.0,9500.0,0.236,0.0002,0.0027,0.001,0.0002,0.02,0.009,0.3,0.001,0.0014,0.007,0.032,0.0048,1.0,0.0014,0.0006,1120.0,898.9828,672.4117,2.7000008,1677.134,87.71,847.0,0.81481487,0.5,1215.0,4012.934,1.17732,-25.761,-39.96,-24.28185,0.79,-6.939,1.75,134.0,4.38,4.38,2179.0
1300.0,9500.0,0.236,0.0002,0.0027,0.001,0.0002,0.02,0.009,0.3,0.001,0.0014,0.007,0.032,0.0048,1.0,0.0014,0.0006,1120.0,890.49713,682.06006,2.7,1668.511,93.294,849.0,0.814814815,0.5,1215.0,3967.621,1.201342,-24.844,-39.96,-34.23442,0.79,-6.946,1.75,132.0,4.31,4.34,2152.0
1300.0,9500.0,0.236,0.0002,0.0027,0.001,0.0002,0.02,0.009,0.3,0.001,0.0014,0.007,0.032,0.0048,1.0,0.0014,0.0006,1120.0,899.6721,681.73804,2.7000003,1626.496,89.007,846.0,0.814814835,0.5,1215.0,3750.159,1.174631,-26.73,-39.96,-22.94559,0.82,-6.584,1.74,133.0,4.28,4.28,2052.0
1285.0,9100.0,0.237,0.0002,0.0024,0.001,0.0002,0.02,0.008,0.25,0.001,0.0013,0.008,0.042,0.0054,1.02,0.0012,0.001,1120.0,889.5233,680.59314,2.7000003,1643.973,0.0,0.0,0.814814835,0.5,1215.0,3686.0,0.0,0.0,0.0,0.0,0.84,0.0,1.75,135.0,4.28,4.3,2047.0
1320.0,9500.0,0.002,0.0001,0.0017,0.0001,0.0003,0.03,0.007,0.19,0.001,0.0018,0.008,0.042,0.005,0.68,0.0006,0.0004,1120.0,862.33386,678.4546,2.7999988,956.92,97.85,845.0,0.821428495,0.5,1232.0,1033.007,1.221088,-24.112,-39.96,-36.16117,1.3,-6.889,1.73,128.0,6.15,6.15,1921.0
1320.0,9500.0,0.002,0.0001,0.0017,0.0001,0.0003,0.03,0.007,0.19,0.001,0.0018,0.008,0.042,0.005,0.68,0.0006,0.0004,1120.0,865.7499,677.6355,2.799998,952.093,97.857,842.0,0.821428444,0.5,1232.0,1018.53,1.222443,-24.333,-39.962,-34.64668,1.4,-6.838,1.73,120.0,5.46,5.46,1985.0
1320.0,9500.0,0.002,0.0001,0.0017,0.0001,0.0003,0.03,0.007,0.19,0.001,0.0018,0.008,0.042,0.005,0.68,0.0006,0.0004,1120.0,855.7609,676.1965,2.799997,953.767,97.844,849.0,0.82142838,0.5,1232.0,916.329,1.215956,-24.824,-39.961,-36.60571,1.3,-6.985,1.74,127.0,6.13,6.13,1977.0
1320.0,9500.0,0.002,0.0001,0.0021,0.0001,0.0002,0.033,0.005,0.2,0.001,0.0017,0.008,0.048,0.005,0.65,0.0004,0.0005,1120.0,860.36115,677.77454,2.7999978,956.107,102.685,840.0,0.821428431,0.5,1232.0,1030.564,1.207585,-22.642,-39.96,-35.6633,1.6,-6.722,1.73,125.0,5.95,5.95,1962.0
1320.0,9500.0,0.002,0.0001,0.0017,0.0001,0.0003,0.03,0.007,0.19,0.001,0.0018,0.008,0.042,0.005,0.68,0.0006,0.0004,1120.0,866.8863,679.23047,2.7999969,949.317,97.832,848.0,0.821428374,0.5,1232.0,1010.24,1.211903,-23.683,-39.962,-35.56503,1.5,-6.979,1.74,121.0,5.65,5.65,1955.0
1320.0,9500.0,0.002,0.0001,0.0021,0.0001,0.0002,0.033,0.005,0.2,0.001,0.0017,0.008,0.048,0.005,0.65,0.0004,0.0005,1120.0,855.8287,677.3991,2.8000002,953.868,97.938,849.0,0.821428584,0.5,1232.0,715.113,1.189354,-23.172,-39.96,-35.88661,1.4,-6.958,1.73,126.0,5.81,5.81,1927.0
1320.0,9500.0,0.002,0.0001,0.0021,0.0001,0.0002,0.033,0.005,0.2,0.001,0.0017,0.008,0.048,0.005,0.65,0.0004,0.0005,1120.0,858.1859,677.3673,2.7999973,938.539,96.228,849.0,0.821428399,0.5,1232.0,978.278,1.23089,-23.824,-39.962,-33.73871,1.4,-6.826,1.74,125.0,5.63,5.63,1984.0
1320.0,9600.0,0.004,0.0001,0.0015,0.0001,0.0002,0.03,0.007,0.23,0.001,0.0017,0.008,0.05,0.005,0.702,0.0006,0.0005,1120.0,867.3664,678.8923,2.7999964,955.091,97.821,849.0,0.821428342,0.5,1232.0,1027.512,1.204197,-22.932,-39.96,-35.83983,1.3,-6.989,1.75,129.0,6.1,6.1,2110.0
1320.0,9500.0,0.004,0.0001,0.0015,0.0001,0.0002,0.03,0.007,0.23,0.001,0.0017,0.008,0.05,0.005,0.702,0.0006,0.0005,1120.0,856.73596,674.4011,2.7999976,940.912,97.882,846.0,0.821428418,0.5,1232.0,985.283,1.19981,-22.628,-39.762,-33.07588,1.6,-6.791,1.73,128.0,5.59,5.59,2012.0
1320.0,9600.0,0.004,0.0001,0.0015,0.0001,0.0002,0.03,0.007,0.23,0.001,0.0017,0.008,0.05,0.005,0.702,0.0006,0.0005,1120.0,850.09955,671.0061,2.8000002,1077.721,110.0,846.0,0.821428584,0.5,1230.0,1419.087,1.192815,-20.241,-39.96,-29.28678,0.78,-6.495,1.73,127.0,5.84,5.84,1969.0
1320.0,9600.0,0.004,0.0001,0.0015,0.0001,0.0002,0.03,0.007,0.23,0.001,0.0017,0.008,0.05,0.005,0.702,0.0006,0.0005,1120.0,862.33636,679.3986,2.7999957,1046.599,103.741,847.0,0.821428297,0.5,1230.0,1315.235,1.193665,-19.525,-39.96,-20.44956,0.83,-6.938,1.75,130.0,5.86,5.91,2203.0
1320.0,9600.0,0.004,0.0001,0.0015,0.0001,0.0002,0.03,0.007,0.23,0.001,0.0017,0.008,0.05,0.005,0.702,0.0006,0.0005,1120.0,857.3469,678.3981,2.7999976,1077.96,108.912,848.0,0.821428418,0.5,1230.0,1419.897,1.196138,-20.352,-39.962,-28.58722,0.73,-6.459,1.75,125.0,5.86,5.86,2051.0
1320.0,9500.0,0.004,0.0001,0.0015,0.0001,0.0002,0.03,0.007,0.23,0.001,0.0017,0.008,0.05,0.005,0.702,0.0006,0.0005,1120.0,858.67053,676.26434,2.799998,1683.153,96.632,842.0,0.821428444,0.5,308.0,1288.775,1.215248,-28.989,-39.96,-24.92522,0.83,-6.03,1.73,126.0,5.78,5.78,1925.0
1320.0,9500.0,0.004,0.0001,0.0015,0.0001,0.0002,0.03,0.007,0.23,0.001,0.0017,0.008,0.05,0.005,0.702,0.0006,0.0005,1120.0,860.3191,678.29376,2.799998,1065.158,110.02,851.0,0.821428444,0.5,1230.0,1376.798,1.20308,-20.667,-39.96,-29.79423,0.72,-6.494,1.74,131.0,5.79,5.79,2124.0
1320.0,9500.0,0.002,0.0001,0.0021,0.0001,0.0002,0.033,0.005,0.2,0.001,0.0017,0.008,0.048,0.005,0.65,0.0004,0.0005,1120.0,857.4668,678.6511,2.799998,1061.793,102.818,853.0,0.821428444,0.5,1230.0,1365.555,1.157475,-18.856,-39.973,-22.7478,0.68,-6.493,1.74,124.0,5.76,5.76,2009.0
1320.0,9500.0,0.002,0.0001,0.0017,0.0001,0.0003,0.03,0.007,0.19,0.001,0.0018,0.008,0.042,0.005,0.68,0.0006,0.0004,1120.0,847.64355,672.6376,2.7999992,1077.848,104.03,850.0,0.82142852,0.5,1230.0,1188.753,1.19435,-22.111,-39.961,-34.22718,0.74,-6.046,1.72,124.0,6.3,6.3,1788.0
1320.0,9500.0,0.002,0.0001,0.0017,0.0001,0.0003,0.03,0.007,0.19,0.001,0.0018,0.008,0.042,0.005,0.68,0.0006,0.0004,1120.0,854.5682,680.99084,2.799998,1071.343,102.75,850.0,0.821428444,0.5,1230.0,1397.556,1.162867,-19.591,-39.971,-24.49434,0.72,-6.466,1.73,126.0,5.97,5.98,1952.0
1320.0,9500.0,0.002,0.0001,0.0021,0.0001,0.0002,0.033,0.005,0.2,0.001,0.0017,0.008,0.048,0.005,0.65,0.0004,0.0005,1120.0,866.713,680.9425,2.7999964,1061.588,101.979,842.0,0.821428342,0.5,1230.0,1364.873,1.15749,-21.411,-39.974,-22.94757,0.71,-6.816,1.74,125.0,5.91,5.91,2095.0
1320.0,9500.0,0.002,0.0001,0.0021,0.0001,0.0002,0.033,0.005,0.2,0.001,0.0017,0.008,0.048,0.005,0.65,0.0004,0.0005,1120.0,867.17883,677.67267,2.7999976,1072.333,106.359,841.0,0.821428418,0.5,1230.0,1400.889,1.190561,-21.419,-39.964,-34.64331,0.88,-5.943,1.74,122.0,5.97,5.97,2037.0
1320.0,9600.0,0.004,0.0001,0.0015,0.0001,0.0002,0.03,0.007,0.23,0.001,0.0017,0.008,0.05,0.005,0.702,0.0006,0.0005,1120.0,861.9395,678.0051,2.8000011,1073.279,108.228,847.0,0.821428642,0.5,1230.0,176.065,1.200349,-19.926,-39.96,-22.16379,0.77,-6.896,1.75,131.0,5.93,6.09,2238.0
1320.0,9500.0,0.002,0.0001,0.0021,0.0001,0.0002,0.033,0.005,0.2,0.001,0.0017,0.008,0.048,0.005,0.65,0.0004,0.0005,1120.0,848.5185,671.9746,2.799998,1073.839,107.276,848.0,0.821428444,0.5,1230.0,1405.966,1.200968,-21.75,-39.96,-34.47059,0.74,-6.018,1.73,123.0,5.87,5.87,1929.0
1320.0,9500.0,0.002,0.0001,0.0017,0.0001,0.0003,0.03,0.007,0.19,0.001,0.0018,0.008,0.042,0.005,0.68,0.0006,0.0004,1120.0,861.8269,676.0631,2.7999988,1060.983,99.38,850.0,0.821428495,0.5,1230.0,1362.856,1.202468,-21.276,-39.96,-30.19938,0.83,-7.003,1.72,125.0,5.72,5.74,1790.0
1320.0,9500.0,0.002,0.0001,0.0021,0.0001,0.0002,0.033,0.005,0.2,0.001,0.0017,0.008,0.048,0.005,0.65,0.0004,0.0005,1120.0,846.10547,675.19165,2.7999988,1069.755,105.591,848.0,0.821428495,0.5,1230.0,1270.157,1.181239,-20.798,-39.961,-27.81333,0.84,-6.524,1.73,124.0,5.59,5.6,2012.0
1320.0,9500.0,0.002,0.0001,0.0021,0.0001,0.0002,0.033,0.005,0.2,0.001,0.0017,0.008,0.048,0.005,0.65,0.0004,0.0005,1120.0,863.9856,681.1876,2.7999976,1066.834,104.107,842.0,0.821428418,0.5,1230.0,1382.412,1.175846,-21.033,-39.967,-27.06814,0.76,-6.48,1.74,125.0,5.64,5.66,2035.0
1285.0,7411.0,0.256,0.0002,0.0022,0.001,0.0002,0.02,0.009,0.26,0.001,0.0012,0.008,0.039,0.0065,1.021,0.0014,0.0006,1120.0,897.0945,680.9897,2.699996,1476.609,96.178,848.0,0.81481454,0.5,1215.0,3019.559,1.202723,-27.211,-39.96,-33.79192,0.85,-6.887,1.75,134.0,4.35,4.35,2094.0
1285.0,9500.0,0.238,0.0002,0.0026,0.001,0.0003,0.02,0.009,0.29,0.001,0.0014,0.008,0.037,0.0049,1.018,0.0012,0.0005,1120.0,898.9841,670.7124,2.6999998,1657.565,93.608,848.0,0.814814801,0.5,1215.0,3910.43,1.20281,-27.188,-39.96,-36.20147,0.79,-6.833,1.75,136.0,4.39,4.39,2013.0
1285.0,7407.0,0.256,0.0002,0.0022,0.001,0.0002,0.02,0.009,0.26,0.001,0.0012,0.008,0.039,0.0065,1.021,0.0014,0.0006,1120.0,886.3204,682.33185,2.7000027,945.192,102.155,846.0,0.814815,0.5,1205.0,997.966,1.223552,-22.661,-39.96,-34.49506,0.7,-7.026,1.73,132.0,4.36,4.38,1872.0
1285.0,9500.0,0.238,0.0002,0.0026,0.001,0.0003,0.02,0.009,0.29,0.001,0.0014,0.008,0.037,0.0049,1.018,0.0012,0.0005,1120.0,897.4561,679.8515,2.7000027,1050.473,102.237,846.0,0.814815,0.5,1205.0,1327.997,1.215943,-21.068,-39.96,-32.13996,0.83,-6.999,1.73,134.0,4.32,4.36,1878.0
1285.0,7397.0,0.256,0.0002,0.0022,0.001,0.0002,0.02,0.009,0.26,0.001,0.0012,0.008,0.039,0.0065,1.021,0.0014,0.0006,1120.0,895.61505,680.81134,2.7000005,1491.419,97.464,851.0,0.814814849,0.5,1185.0,3088.605,1.183751,-22.4,-39.962,-33.94932,0.81,-6.528,1.74,134.0,4.52,4.54,2073.0
1285.0,9500.0,0.246,0.0002,0.0024,0.001,0.0003,0.02,0.009,0.21,0.001,0.0013,0.008,0.035,0.0061,1.049,0.0015,0.0004,1120.0,894.99304,682.7357,2.700003,939.987,78.39,847.0,0.814815021,0.5,1200.0,982.55,1.2084,-26.7,-39.96,-27.63802,0.73,-6.804,1.75,138.0,5.01,5.01,1998.0
1285.0,9500.0,0.256,0.0002,0.0022,0.001,0.0002,0.02,0.009,0.26,0.001,0.0012,0.008,0.039,0.0065,1.021,0.0014,0.0006,1120.0,896.1602,679.8514,2.7000024,1053.599,90.43,841.0,0.814814979,0.5,1205.0,1338.328,1.203482,-25.371,-39.96,-32.54592,0.79,-6.967,1.73,135.0,4.31,4.33,1829.0
1285.0,9500.0,0.238,0.0002,0.0026,0.001,0.0003,0.02,0.009,0.29,0.001,0.0014,0.008,0.037,0.0049,1.018,0.0012,0.0005,1120.0,901.26715,672.39764,2.7000015,1048.875,102.327,850.0,0.814814918,0.5,1205.0,1322.727,1.212462,-21.432,-39.96,-27.74984,0.78,-6.984,1.73,134.0,4.57,4.6,1891.0
1285.0,9490.0,0.246,0.0002,0.0024,0.001,0.0003,0.02,0.009,0.21,0.001,0.0013,0.008,0.035,0.0061,1.049,0.0015,0.0004,1120.0,890.70404,681.20435,2.7000015,1059.619,90.785,849.0,0.814814918,0.5,1205.0,1358.313,1.182973,-24.252,-39.96,-34.55066,0.8,-7.079,1.71,134.0,4.51,4.51,1693.0
1280.0,8800.0,0.256,0.0002,0.0022,0.001,0.0002,0.02,0.009,0.26,0.001,0.0012,0.008,0.039,0.0065,1.021,0.0014,0.0006,1120.0,893.25024,682.9383,2.700003,1021.883,95.117,848.0,0.814815021,0.5,1185.0,1234.932,1.194978,-22.164,-39.961,-33.65058,0.87,-6.997,1.73,134.0,4.3,4.3,1867.0
1285.0,9480.0,0.246,0.0002,0.0024,0.001,0.0003,0.02,0.009,0.21,0.001,0.0013,0.008,0.035,0.0061,1.049,0.0015,0.0004,1120.0,898.65955,674.7936,2.7000022,1047.916,94.392,846.0,0.814814966,0.5,1205.0,1319.571,1.207898,-24.323,-39.961,-33.56888,0.78,-6.995,1.73,135.0,4.71,4.71,1847.0
1285.0,9500.0,0.246,0.0002,0.0024,0.001,0.0003,0.02,0.009,0.21,0.001,0.0013,0.008,0.035,0.0061,1.049,0.0015,0.0004,1120.0,891.62885,682.12317,2.7000027,1055.579,99.953,848.0,0.814815,0.5,1205.0,1344.89,1.221044,-23.419,-39.961,-25.53937,0.81,-6.989,1.71,137.0,4.44,4.44,1686.0
1285.0,9200.0,0.256,0.0002,0.0022,0.001,0.0002,0.02,0.009,0.26,0.001,0.0012,0.008,0.039,0.0065,1.021,0.0014,0.0006,1120.0,891.36945,678.85504,2.7000034,1647.938,95.293,849.0,0.814815048,0.5,1210.0,3860.447,1.20932,-24.989,-39.967,-32.4095,0.82,-6.529,1.74,131.0,4.12,4.12,1950.0
1285.0,9500.0,0.246,0.0002,0.0024,0.001,0.0003,0.02,0.009,0.21,0.001,0.0013,0.008,0.035,0.0061,1.049,0.0015,0.0004,1120.0,896.69904,677.20715,2.7000034,1660.147,96.431,847.0,0.814815048,0.5,1210.0,3923.887,1.196629,-26.749,-39.968,-32.32187,0.8,-6.54,1.74,135.0,4.39,4.39,2057.0
1285.0,9500.0,0.238,0.0002,0.0026,0.001,0.0003,0.02,0.009,0.29,0.001,0.0014,0.008,0.037,0.0049,1.018,0.0012,0.0005,1120.0,889.7202,680.8003,2.700003,1054.831,92.832,851.0,0.814815021,0.5,1200.0,1342.41,1.247588,-23.253,-39.96,-27.35711,1.6,-7.115,1.74,134.0,4.28,4.28,2062.0
1285.0,9499.0,0.256,0.0002,0.0022,0.001,0.0002,0.02,0.009,0.26,0.001,0.0012,0.008,0.039,0.0065,1.021,0.0014,0.0006,1120.0,886.8792,678.8614,2.7000043,1665.707,87.845,841.0,0.81481511,0.5,1215.0,3952.935,1.188632,-22.24,-39.96,-25.45897,1.5,-7.472,1.74,135.0,4.21,4.24,2088.0
1285.0,9501.0,0.256,0.0002,0.0022,0.001,0.0002,0.02,0.009,0.26,0.001,0.0012,0.008,0.039,0.0065,1.021,0.0014,0.0006,1120.0,893.98584,678.50055,2.7000024,1659.598,87.898,849.0,0.814814979,0.5,1215.0,3921.026,1.212316,-23.06,-39.96,-26.63437,1.8,-7.538,1.75,134.0,4.16,4.21,2215.0
1285.0,9503.0,0.256,0.0002,0.0022,0.001,0.0002,0.02,0.009,0.26,0.001,0.0012,0.008,0.039,0.0065,1.021,0.0014,0.0006,1120.0,890.86456,680.336,2.7000015,1672.314,89.305,840.0,0.814814918,0.5,1215.0,3987.575,1.210923,-24.649,-39.963,-27.37549,1.5,-6.9,1.75,135.0,4.19,4.2,2188.0
1285.0,9502.0,0.238,0.0002,0.0026,0.001,0.0003,0.02,0.009,0.29,0.001,0.0014,0.008,0.037,0.0049,1.018,0.0012,0.0005,1120.0,887.8755,678.465,2.7000024,1660.598,89.652,848.0,0.814814979,0.5,1215.0,3926.237,1.219706,-24.011,-39.96,-26.30246,1.7,-7.474,1.75,133.0,4.16,4.19,2144.0
1285.0,9500.0,0.238,0.0002,0.0026,0.001,0.0003,0.02,0.009,0.29,0.001,0.0014,0.008,0.037,0.0049,1.018,0.0012,0.0005,1120.0,896.6622,678.7132,2.700004,1676.522,87.759,847.0,0.814815089,0.5,1215.0,4009.711,1.201428,-24.017,-39.96,-26.2922,1.7,-7.54,1.74,133.0,4.26,4.3,2121.0
1285.0,9500.0,0.246,0.0002,0.0024,0.001,0.0003,0.02,0.009,0.21,0.001,0.0013,0.008,0.035,0.0061,1.049,0.0015,0.0004,1120.0,883.99475,679.08923,2.7000039,1654.179,92.801,848.0,0.814815082,0.5,1215.0,3892.817,1.217757,-21.982,-39.961,-26.94428,1.5,-7.0,1.74,137.0,4.18,4.19,1872.0
1285.0,9480.0,0.246,0.0002,0.0024,0.001,0.0003,0.02,0.009,0.21,0.001,0.0013,0.008,0.035,0.0061,1.049,0.0015,0.0004,1120.0,883.8842,681.2535,2.7000043,1664.791,97.077,850.0,0.81481511,0.5,1215.0,3948.14,1.194607,-23.49,-39.969,-32.10392,0.7,-6.491,1.74,134.0,4.16,4.17,1954.0
1285.0,9500.0,0.246,0.0002,0.0024,0.001,0.0003,0.02,0.009,0.21,0.001,0.0013,0.008,0.035,0.0061,1.049,0.0015,0.0004,1120.0,887.8165,679.4954,2.7000039,1655.184,100.316,849.0,0.814815082,0.5,1215.0,3898.04,1.224363,-24.285,-39.962,-33.1775,0.8,-6.022,1.74,136.0,4.27,4.27,1962.0
1285.0,9500.0,0.238,0.0002,0.0026,0.001,0.0003,0.02,0.009,0.29,0.001,0.0014,0.008,0.037,0.0049,1.018,0.0012,0.0005,1120.0,876.60236,680.67725,2.7000015,1050.719,98.802,849.0,0.814814918,0.5,1205.0,1328.811,1.188065,-21.688,-39.959,-31.41408,0.8,-7.037,1.72,133.0,4.25,4.27,1724.0
1285.0,9500.0,0.238,0.0002,0.0026,0.001,0.0003,0.02,0.009,0.29,0.001,0.0014,0.008,0.037,0.0049,1.018,0.0012,0.0005,1120.0,876.0023,679.6015,2.7000036,1038.853,99.989,851.0,0.814815062,0.5,1185.0,1289.86,1.197232,-21.589,-39.963,-34.27899,0.79,-6.511,1.72,133.0,4.41,4.44,1715.0
1285.0,9500.0,0.238,0.0002,0.0026,0.001,0.0003,0.02,0.009,0.29,0.001,0.0014,0.008,0.037,0.0049,1.018,0.0012,0.0005,1120.0,893.1912,680.2976,2.7000015,1056.295,95.763,842.0,0.814814918,0.5,1185.0,1347.263,1.165827,-23.668,-39.967,-35.17772,0.85,-6.543,1.73,136.0,4.29,4.32,1952.0
1260.0,9500.0,0.2329,0.0003,0.003,0.001,0.0004,0.02,0.008,0.2616,0.0017,0.0021,0.0097,0.0331,0.005,0.9976,0.0013,0.0005,1120.0,883.8572,679.495,2.7000005,1705.943,97.489,845.0,0.814814849,0.5,1175.0,4166.033,1.210916,-21.526,-39.96,-34.84343,5.3,-9.007,1.71,134.0,4.45,4.57,1720.0
1260.0,9500.0,0.2473,0.0003,0.003,0.001,0.0004,0.02,0.0083,0.2582,0.0013,0.0023,0.0101,0.0366,0.006,1.0049,0.0012,0.0005,1120.0,871.91547,676.10724,2.7000017,1710.875,97.532,846.0,0.814814931,0.5,1175.0,4192.501,1.20213,-22.222,-39.96,-24.89898,5.8,-9.024,1.71,134.0,4.32,4.4,1644.0
1260.0,9500.0,0.2473,0.0003,0.003,0.001,0.0004,0.02,0.0083,0.2582,0.0013,0.0023,0.0101,0.0366,0.006,1.0049,0.0012,0.0005,1120.0,891.8562,680.3583,2.7000005,1194.84,92.384,845.0,0.814814849,0.5,1175.0,1837.17,1.194959,-24.291,-39.96,-34.72414,4.8,-9.001,1.72,135.0,4.26,4.28,1763.0
1260.0,9500.0,0.2473,0.0003,0.003,0.001,0.0004,0.02,0.0083,0.2582,0.0013,0.0023,0.0101,0.0366,0.006,1.0049,0.0012,0.0005,1120.0,885.61755,680.9617,2.700002,1703.716,97.626,849.0,0.814814952,0.5,1175.0,4154.102,1.203712,-20.549,-39.96,-23.65718,4.8,-8.999,1.73,132.0,4.34,4.44,1881.0
1260.0,9500.0,0.2473,0.0003,0.003,0.001,0.0004,0.02,0.0083,0.2582,0.0013,0.0023,0.0101,0.0366,0.006,1.0049,0.0012,0.0005,1120.0,872.5173,677.2144,2.7000031,1700.831,97.287,846.0,0.814815027,0.5,1183.0,4138.672,1.168818,-23.626,-39.96,-28.02737,5.4,-8.498,1.71,137.0,4.52,4.52,1558.0
1260.0,9500.0,0.2329,0.0003,0.003,0.001,0.0004,0.02,0.008,0.2616,0.0017,0.0021,0.0097,0.0331,0.005,0.9976,0.0013,0.0005,1120.0,888.9785,681.329,2.7000027,1700.341,78.046,848.0,0.814815,0.5,1160.0,4136.055,1.178387,-27.218,-39.96,-29.57767,0.76,-6.744,1.76,131.0,5.49,5.49,2085.0
1260.0,9500.0,0.2473,0.0003,0.003,0.001,0.0004,0.02,0.0083,0.2582,0.0013,0.0023,0.0101,0.0366,0.006,1.0049,0.0012,0.0005,1120.0,876.44196,678.3758,2.6999993,1713.307,96.834,840.0,0.814814767,0.5,1175.0,4205.584,1.190694,-22.36,-39.963,-29.33332,5.4,-8.393,1.72,135.0,4.29,4.41,1860.0
1260.0,9500.0,0.2273,0.0003,0.0029,0.001,0.0004,0.02,0.0086,0.25,0.0013,0.0025,0.01,0.0377,0.0057,0.9898,0.0014,0.0004,1120.0,871.67706,679.0004,2.7000015,949.568,102.617,843.0,0.814814918,0.5,1150.0,1010.99,1.18252,-21.621,-39.96,-28.09114,0.69,-6.457,1.71,130.0,4.46,4.5,1654.0
1260.0,9500.0,0.2473,0.0003,0.003,0.001,0.0004,0.02,0.0083,0.2582,0.0013,0.0023,0.0101,0.0366,0.006,1.0049,0.0012,0.0005,1120.0,891.863,682.15466,2.700002,957.128,88.224,850.0,0.814814952,0.5,1150.0,1033.631,1.242654,-21.611,-39.96,-27.97819,0.89,-5.793,1.73,138.0,4.39,4.39,1812.0
1260.0,9500.0,0.2273,0.0003,0.0029,0.001,0.0004,0.02,0.0086,0.25,0.0013,0.0025,0.01,0.0377,0.0057,0.9898,0.0014,0.0004,1120.0,884.6298,680.8316,2.7000022,1717.295,97.535,844.0,0.814814966,0.5,1183.0,4227.073,1.182001,-23.191,-39.96,-27.35789,5.2,-8.491,1.73,136.0,4.54,4.54,1779.0
1260.0,9500.0,0.2329,0.0003,0.003,0.001,0.0004,0.02,0.008,0.2616,0.0017,0.0021,0.0097,0.0331,0.005,0.9976,0.0013,0.0005,1120.0,880.48035,677.6965,2.700003,1711.037,97.612,842.0,0.814815021,0.5,1183.0,4193.374,1.189289,-24.541,-39.96,-26.83851,5.9,-8.518,1.72,137.0,4.9,4.9,1691.0
1260.0,9500.0,0.2273,0.0003,0.0029,0.001,0.0004,0.02,0.0086,0.25,0.0013,0.0025,0.01,0.0377,0.0057,0.9898,0.0014,0.0004,1120.0,890.3849,680.37665,2.7000017,950.523,105.963,848.0,0.814814931,0.5,1150.0,1013.84,1.185508,-22.858,-39.96,-27.48209,0.72,-6.46,1.75,132.0,4.48,4.5,1997.0
1260.0,9500.0,0.2329,0.0003,0.003,0.001,0.0004,0.02,0.008,0.2616,0.0017,0.0021,0.0097,0.0331,0.005,0.9976,0.0013,0.0005,1120.0,889.7613,681.4556,2.7000022,1712.27,97.497,843.0,0.814814966,0.5,1175.0,4200.002,1.200867,-22.569,-39.96,-35.54331,5.3,-8.999,1.72,132.0,4.4,4.81,1839.0
1260.0,9500.0,0.2273,0.0003,0.0029,0.001,0.0004,0.02,0.0086,0.25,0.0013,0.0025,0.01,0.0377,0.0057,0.9898,0.0014,0.0004,1120.0,876.45056,674.731,2.700002,1691.959,104.335,844.0,0.814814952,0.5,1150.0,4091.395,1.189034,-21.861,-39.96,-27.18456,0.72,-6.348,1.72,131.0,4.34,4.36,1717.0
1260.0,9500.0,0.2329,0.0003,0.003,0.001,0.0004,0.02,0.008,0.2616,0.0017,0.0021,0.0097,0.0331,0.005,0.9976,0.0013,0.0005,1120.0,891.0474,680.12616,2.7000012,1674.206,97.501,846.0,0.814814897,0.5,1175.0,3997.52,1.206531,-23.874,-39.96,-34.62902,5.4,-9.007,1.72,133.0,4.38,4.44,1850.0
1260.0,9500.0,0.2329,0.0003,0.003,0.001,0.0004,0.02,0.008,0.2616,0.0017,0.0021,0.0097,0.0331,0.005,0.9976,0.0013,0.0005,1120.0,893.5163,681.9551,2.7000024,1716.099,94.66,848.0,0.814814979,0.5,1183.0,4220.622,1.183951,-23.344,-39.96,-28.12845,5.9,-8.489,1.73,136.0,4.74,4.74,1810.0
1260.0,9500.0,0.2052,0.0002,0.003,0.001,0.0003,0.02,0.0083,0.2541,0.0013,0.0024,0.0097,0.0408,0.0061,0.95,0.0011,0.0008,1120.0,881.11993,676.0152,2.7000022,1712.569,96.602,844.0,0.814814966,0.5,1183.0,4201.61,1.171388,-23.713,-39.261,-26.2378,5.9,-8.515,1.72,135.0,4.77,4.77,1710.0
1260.0,9500.0,0.2052,0.0002,0.003,0.001,0.0003,0.02,0.0083,0.2541,0.0013,0.0024,0.0097,0.0408,0.0061,0.95,0.0011,0.0008,1120.0,884.42773,679.78955,2.7000017,943.382,99.121,845.0,0.814814931,0.5,1150.0,992.596,1.183552,-25.908,-39.96,-26.37512,0.82,-7.111,1.75,130.0,4.39,4.4,2011.0
1260.0,9500.0,0.2052,0.0002,0.003,0.001,0.0003,0.02,0.0083,0.2541,0.0013,0.0024,0.0097,0.0408,0.0061,0.95,0.0011,0.0008,1120.0,885.89056,680.8423,2.7000024,1706.966,97.44,847.0,0.814814979,0.5,1183.0,4171.515,1.182074,-18.847,-30.567,-20.80613,5.8,-8.492,1.73,134.0,4.73,4.73,1897.0
1260.0,9500.0,0.2052,0.0002,0.003,0.001,0.0003,0.02,0.0083,0.2541,0.0013,0.0024,0.0097,0.0408,0.0061,0.95,0.0011,0.0008,1120.0,889.74567,680.5659,2.7000003,1715.383,91.718,845.0,0.814814835,0.5,1183.0,4216.766,1.168909,-23.931,-35.753,-24.66768,5.9,-8.487,1.72,134.0,4.52,4.52,1830.0
1260.0,9500.0,0.2273,0.0003,0.0029,0.001,0.0004,0.02,0.0086,0.25,0.0013,0.0025,0.01,0.0377,0.0057,0.9898,0.0014,0.0004,1120.0,884.8577,681.07764,2.7000027,1053.818,0.0,0.0,0.814815,0.5,1150.0,1168.0,0.0,0.0,0.0,0.0,0.73,0.0,1.73,133.0,4.17,4.17,1768.0
1260.0,9500.0,0.2052,0.0002,0.003,0.001,0.0003,0.02,0.0083,0.2541,0.0013,0.0024,0.0097,0.0408,0.0061,0.95,0.0011,0.0008,1120.0,889.9769,682.0716,2.7000003,1716.666,95.1,845.0,0.814814835,0.5,1183.0,4223.682,1.180868,-21.63,-39.96,-28.21569,5.7,-8.505,1.73,136.0,4.5,4.5,1844.0
1260.0,9500.0,0.2052,0.0002,0.003,0.001,0.0003,0.02,0.0083,0.2541,0.0013,0.0024,0.0097,0.0408,0.0061,0.95,0.0011,0.0008,1120.0,892.9459,678.05505,2.7000022,1705.528,92.936,847.0,0.814814966,0.5,1183.0,4163.806,1.181707,-23.154,-39.909,-27.41761,5.7,-8.514,1.73,133.0,4.53,4.53,1832.0
1260.0,9500.0,0.2273,0.0003,0.0029,0.001,0.0004,0.02,0.0086,0.25,0.0013,0.0025,0.01,0.0377,0.0057,0.9898,0.0014,0.0004,1120.0,882.0164,677.554,2.7000022,1714.821,96.339,847.0,0.814814966,0.5,1175.0,4213.733,1.217041,-22.338,-39.96,-25.92435,5.4,-8.911,1.73,135.0,4.33,4.33,1859.0
1345.0,9500.0,0.225,0.0001,0.0021,0.001,0.0003,0.02,0.008,0.28,0.001,0.001,0.008,0.079,0.0053,0.711,0.0015,0.0008,1120.0,892.7496,679.36584,2.5999951,1672.003,94.183,846.0,0.807691945,0.5,1264.0,3985.94,1.20744,-22.613,-39.96,-33.94058,0.73,-6.733,1.75,129.0,4.24,4.24,2161.0
1345.0,9500.0,0.244,0.0001,0.002,0.001,0.0003,0.02,0.007,0.28,0.001,0.0019,0.008,0.075,0.0044,0.727,0.0015,0.0008,1120.0,905.9214,684.0759,2.5999975,1082.644,98.846,853.0,0.807692123,0.5,1250.0,1435.794,1.189059,-23.865,-39.964,-31.41553,0.7,-6.407,1.71,136.0,4.84,4.84,1725.0
1345.0,9500.0,0.244,0.0001,0.002,0.001,0.0003,0.02,0.007,0.28,0.001,0.0019,0.008,0.075,0.0044,0.727,0.0015,0.0008,1120.0,897.49396,682.1234,2.5999951,1688.324,99.861,849.0,0.807691945,0.5,1250.0,1277.758,1.218112,-24.132,-39.967,-31.69673,0.74,-6.442,1.72,135.0,4.71,4.71,1834.0
1345.0,9500.0,0.244,0.0001,0.002,0.001,0.0003,0.02,0.007,0.28,0.001,0.0019,0.008,0.075,0.0044,0.727,0.0015,0.0008,1120.0,901.8263,682.7724,2.599996,1647.857,100.844,849.0,0.807692012,0.5,1250.0,1218.854,1.186679,-25.175,-39.961,-33.455,0.78,-6.949,1.72,132.0,4.69,4.69,1772.0
1345.0,9500.0,0.244,0.0001,0.002,0.001,0.0003,0.02,0.007,0.28,0.001,0.0019,0.008,0.075,0.0044,0.727,0.0015,0.0008,1120.0,898.5634,682.0989,2.599996,1077.154,99.267,841.0,0.807692012,0.5,1250.0,1417.166,1.202385,-23.653,-39.963,-30.93369,0.69,-6.396,1.73,135.0,4.83,4.83,1886.0
1345.0,9500.0,0.244,0.0001,0.002,0.001,0.0003,0.02,0.007,0.28,0.001,0.0019,0.008,0.075,0.0044,0.727,0.0015,0.0008,1120.0,905.15826,681.2337,2.5999982,1706.644,102.283,849.0,0.807692175,0.5,1250.0,957.758,1.21106,-24.619,-39.961,-34.51756,0.82,-7.013,1.71,131.0,4.75,4.75,1651.0
1345.0,9200.0,0.225,0.0001,0.0021,0.001,0.0003,0.02,0.008,0.28,0.001,0.001,0.008,0.079,0.0053,0.711,0.0015,0.0008,1120.0,898.8792,678.932,2.5999975,1071.843,93.766,842.0,0.807692123,0.5,1250.0,1399.239,1.217295,-25.244,-39.96,-28.99412,0.72,-6.498,1.73,134.0,4.7,4.71,2011.0
1345.0,9500.0,0.243,0.0001,0.0021,0.001,0.0002,0.02,0.008,0.22,0.001,0.0021,0.008,0.071,0.0054,0.75,0.0014,0.0007,1120.0,900.04047,674.3732,2.5999994,1066.885,94.611,848.0,0.807692263,0.5,1250.0,1292.229,1.194008,-27.168,-39.96,-33.92851,0.82,-7.346,1.72,130.0,4.8,4.8,1737.0
1345.0,9200.0,0.225,0.0001,0.0021,0.001,0.0003,0.02,0.008,0.28,0.001,0.001,0.008,0.079,0.0053,0.711,0.0015,0.0008,1120.0,898.1084,677.6857,2.5999982,1667.447,103.02,849.0,0.807692175,0.5,1250.0,1137.732,1.226835,-23.741,-39.964,-30.83464,0.85,-6.346,1.74,134.0,4.86,4.89,2011.0
1345.0,9500.0,0.243,0.0001,0.0021,0.001,0.0002,0.02,0.008,0.22,0.001,0.0021,0.008,0.071,0.0054,0.75,0.0014,0.0007,1120.0,901.9224,678.8354,2.599998,1076.593,96.45,848.0,0.80769216,0.5,1250.0,1319.949,1.192845,-25.47,-39.96,-35.04933,0.83,-7.327,1.73,129.0,4.73,4.74,1832.0
1345.0,9200.0,0.225,0.0001,0.0021,0.001,0.0003,0.02,0.008,0.28,0.001,0.001,0.008,0.079,0.0053,0.711,0.0015,0.0008,1120.0,897.33734,675.63104,2.6000001,1652.15,96.522,841.0,0.807692315,0.5,1264.0,3882.281,1.185642,-24.812,-39.96,-27.78659,0.76,-6.751,1.75,127.0,4.3,4.3,2186.0
1345.0,9500.0,0.243,0.0001,0.0021,0.001,0.0002,0.02,0.008,0.22,0.001,0.0021,0.008,0.071,0.0054,0.75,0.0014,0.0007,1120.0,896.7765,678.19196,2.5999973,948.544,88.123,847.0,0.807692108,0.5,1200.0,1007.934,1.210501,-26.717,-39.96,-25.33954,0.86,-6.771,1.76,127.0,5.15,5.15,2271.0
1345.0,9500.0,0.225,0.0001,0.0021,0.001,0.0003,0.02,0.008,0.28,0.001,0.001,0.008,0.079,0.0053,0.711,0.0015,0.0008,1120.0,897.00183,677.8056,2.5999975,946.128,98.369,840.0,0.807692123,0.5,1250.0,1000.744,1.203182,-21.635,-39.961,-26.31587,0.76,-6.39,1.73,131.0,4.77,4.77,1905.0
1345.0,9500.0,0.244,0.0001,0.002,0.001,0.0003,0.02,0.007,0.28,0.001,0.0019,0.008,0.075,0.0044,0.727,0.0015,0.0008,1120.0,902.3121,681.039,2.5999978,948.46,95.212,846.0,0.807692145,0.5,1250.0,1007.686,1.162747,-25.837,-39.961,-27.48472,0.65,-6.496,1.72,135.0,4.91,4.91,1715.0
1345.0,9500.0,0.244,0.0001,0.002,0.001,0.0003,0.02,0.007,0.28,0.001,0.0019,0.008,0.075,0.0044,0.727,0.0015,0.0008,1120.0,902.03204,679.2048,2.6000009,1684.965,95.639,841.0,0.807692374,0.5,1280.0,4054.295,1.192343,-26.299,-39.96,-29.59492,0.7,-6.526,1.73,135.0,4.76,4.76,1817.0
1345.0,9500.0,0.244,0.0001,0.002,0.001,0.0003,0.02,0.007,0.28,0.001,0.0019,0.008,0.075,0.0044,0.727,0.0015,0.0008,1120.0,902.82465,678.7276,2.599997,1035.296,88.388,848.0,0.807692086,0.5,1250.0,1278.273,1.188853,-28.99,-39.96,-27.1198,0.83,-6.234,1.72,132.0,4.74,4.74,1700.0
1345.0,9500.0,0.243,0.0001,0.0021,0.001,0.0002,0.02,0.008,0.22,0.001,0.0021,0.008,0.071,0.0054,0.75,0.0014,0.0007,1120.0,897.7736,678.21857,2.6000001,1681.052,104.751,850.0,0.807692315,0.5,1250.0,4033.602,1.188369,-21.412,-39.961,-24.55931,0.84,-6.282,1.73,135.0,4.83,4.83,1998.0
1345.0,9500.0,0.243,0.0001,0.0021,0.001,0.0002,0.02,0.008,0.22,0.001,0.0021,0.008,0.071,0.0054,0.75,0.0014,0.0007,1120.0,897.7812,679.4791,2.5999975,946.534,98.976,841.0,0.807692123,0.5,1250.0,1001.953,1.197741,-23.057,-39.962,-28.46284,0.81,-6.356,1.72,134.0,4.78,4.78,1817.0
1345.0,9500.0,0.243,0.0001,0.0021,0.001,0.0002,0.02,0.008,0.22,0.001,0.0021,0.008,0.071,0.0054,0.75,0.0014,0.0007,1120.0,897.81476,681.341,2.5999968,1677.676,98.941,847.0,0.807692071,0.5,1250.0,4015.791,1.184965,-22.316,-39.96,-28.45666,0.81,-6.96,1.73,134.0,4.98,4.98,2029.0
1345.0,9500.0,0.244,0.0001,0.002,0.001,0.0003,0.02,0.007,0.28,0.001,0.0019,0.008,0.075,0.0044,0.727,0.0015,0.0008,1120.0,891.5836,678.37915,2.6000013,948.587,97.424,844.0,0.807692404,0.5,1250.0,1008.063,1.222362,-23.326,-39.96,-28.34534,0.73,-6.278,1.73,135.0,4.8,4.8,1862.0
1345.0,7200.0,0.225,0.0001,0.0021,0.001,0.0003,0.02,0.008,0.28,0.001,0.001,0.008,0.079,0.0053,0.711,0.0015,0.0008,1120.0,895.5767,680.9534,2.5999951,1476.001,89.027,849.0,0.807691945,0.5,1250.0,3016.74,1.188105,-26.611,-39.948,-26.29462,0.84,-6.332,1.73,131.0,5.12,5.12,1892.0
1345.0,9500.0,0.243,0.0001,0.0021,0.001,0.0002,0.02,0.008,0.22,0.001,0.0021,0.008,0.071,0.0054,0.75,0.0014,0.0007,1120.0,895.0723,680.20844,2.5999956,1056.416,102.245,844.0,0.807691982,0.5,1250.0,1347.664,1.171036,-22.356,-39.96,-27.22255,0.81,-6.333,1.72,137.0,4.89,4.89,1831.0
1345.0,9500.0,0.243,0.0001,0.0021,0.001,0.0002,0.02,0.008,0.22,0.001,0.0021,0.008,0.071,0.0054,0.75,0.0014,0.0007,1120.0,896.7618,680.4632,2.6000006,1662.918,92.279,845.0,0.807692352,0.5,1250.0,3938.349,1.176073,-25.018,-39.96,-28.02189,0.77,-6.531,1.73,137.0,4.78,4.78,1893.0
1345.0,9250.0,0.225,0.0001,0.0021,0.001,0.0003,0.02,0.008,0.28,0.001,0.001,0.008,0.079,0.0053,0.711,0.0015,0.0008,1120.0,903.82654,683.1169,2.5999982,937.96,97.659,852.0,0.807692175,0.5,1250.0,976.57,1.186725,-23.074,-39.961,-27.68802,0.74,-6.353,1.74,132.0,4.73,4.73,2062.0
1345.0,7200.0,0.225,0.0001,0.0021,0.001,0.0003,0.02,0.008,0.28,0.001,0.001,0.008,0.079,0.0053,0.711,0.0015,0.0008,1120.0,897.7787,683.5971,2.5999978,954.938,104.228,849.0,0.807692145,0.5,1250.0,1027.054,1.171442,-23.16,-39.961,-26.65531,0.79,-6.306,1.74,132.0,4.66,4.66,2186.0
1310.0,9500.0,0.217,0.0001,0.0024,0.001,0.0002,0.02,0.009,0.28,0.001,0.0011,0.008,0.045,0.0042,0.95,0.0014,0.0007,1120.0,893.17706,681.96704,2.6999974,1067.439,103.289,843.0,0.814814636,0.5,1224.0,1384.44,1.176345,-26.055,-39.914,-31.81763,0.73,-6.59,1.72,130.0,4.16,4.17,1785.0
1310.0,9500.0,0.223,0.0002,0.0022,0.001,0.0006,0.02,0.009,0.22,0.001,0.0017,0.008,0.04,0.0053,0.975,0.0015,0.0004,1120.0,883.22253,679.052,2.7000003,1047.531,97.202,841.0,0.814814835,0.5,1224.0,1318.301,1.244617,-22.625,-39.96,-27.66478,0.74,-6.451,1.72,130.0,4.58,4.62,1758.0
1310.0,9500.0,0.223,0.0002,0.0022,0.001,0.0006,0.02,0.009,0.22,0.001,0.0017,0.008,0.04,0.0053,0.975,0.0015,0.0004,1120.0,893.2249,680.66876,2.699999,1047.867,102.176,843.0,0.814814746,0.5,1224.0,1319.408,1.200893,-20.499,-39.96,-31.95531,0.77,-6.812,1.71,131.0,4.49,4.49,1573.0
1310.0,9500.0,0.222,0.0001,0.0023,0.001,0.0004,0.02,0.008,0.26,0.001,0.002,0.008,0.039,0.0038,0.974,0.0014,0.0006,1120.0,896.08856,679.8968,2.6999993,1040.873,95.4,853.0,0.814814767,0.5,1224.0,1296.461,1.171016,-21.614,-39.965,-32.00944,0.8,-6.501,1.73,130.0,4.27,4.3,1930.0
1310.0,9500.0,0.222,0.0001,0.0023,0.001,0.0004,0.02,0.008,0.26,0.001,0.002,0.008,0.039,0.0038,0.974,0.0014,0.0006,1120.0,880.5794,677.18427,2.7000008,1053.81,102.265,842.0,0.81481487,0.5,1224.0,1339.029,1.1816,-21.75,-39.96,-31.8113,0.72,-6.822,1.71,132.0,4.22,4.23,1646.0
1310.0,9100.0,0.217,0.0001,0.0024,0.001,0.0002,0.02,0.009,0.28,0.001,0.0011,0.008,0.045,0.0042,0.95,0.0014,0.0007,1120.0,898.6195,680.85736,2.699999,1040.328,102.264,849.0,0.814814746,0.5,1224.0,1294.678,1.191159,-21.219,-37.363,-30.94099,0.74,-6.97,1.75,130.0,4.27,4.29,1999.0
1310.0,7400.0,0.223,0.0002,0.0022,0.001,0.0006,0.02,0.009,0.22,0.001,0.0017,0.008,0.04,0.0053,0.975,0.0015,0.0004,1120.0,890.27655,680.11884,2.7000005,947.147,94.78,848.0,0.814814849,0.5,1224.0,995.808,1.224972,-23.161,-39.96,-30.76496,0.73,-7.027,1.71,132.0,4.48,4.49,1632.0
1310.0,9300.0,0.222,0.0001,0.0023,0.001,0.0004,0.02,0.008,0.26,0.001,0.002,0.008,0.039,0.0038,0.974,0.0014,0.0006,1120.0,884.9832,677.4286,2.6999993,1038.986,101.863,848.0,0.814814767,0.5,1224.0,1280.056,1.202136,-22.052,-39.96,-31.23362,0.71,-6.945,1.72,133.0,4.35,4.35,1759.0
1310.0,9500.0,0.223,0.0002,0.0022,0.001,0.0006,0.02,0.009,0.22,0.001,0.0017,0.008,0.04,0.0053,0.975,0.0015,0.0004,1120.0,899.36444,679.94745,2.699998,1392.048,100.875,847.0,0.814814678,0.5,1224.0,2617.58,1.190537,-21.371,-39.96,-30.6401,0.75,-6.991,1.72,131.0,4.5,4.5,1798.0
