Repository: Achyut-Krishna/JSW_Internship

# JSW_Internship
Property Prediction model using regression algorithms , this project is the part of my summer internship at JSW steel 2021  We were provided with raw data of 5135 rows and 45 columns which had to be cleaned first and later applied 5 different algorithms like KNN, Random Forest, ANN, Support Vector Regressor and Multiple Regressor to predict which gave the highest R2_score value and the least RMSE. Conclusion :- Random Forest was found to be relatively the best learner for this model and hence we deployed our machine learning model using html, css, flask.

File: final_data.csv (part 27 of 40)
Slab Width,Slab Length,AL,B,C,CA,NB,CR,CU,MN,MO,N,NI,P,S,SI,TI,V,Reheating Furnace Exit Temp,Finishing Temp,Coiling Temp,FM Exit Thickness,Coil Outr Dia,Avg line speed,weld pressure,Reduction Ratio,ACL-Thickness,ACL-Width,ACL-Length,O2 in Heating Element Furnace,Radiant Tube Furnace Dewpoint,After Tube Cooling Dewpoint,Rapid Jet Cooling Dewpoint,Coating Thickness,Drying Furnace Press,B50,Hardness,Coreloss-Before Aging,Coreloss After Aging,Permeability
1310.0,9300.0,0.223,0.0002,0.0022,0.001,0.0006,0.02,0.009,0.22,0.001,0.0017,0.008,0.04,0.0053,0.975,0.0015,0.0004,1120.0,898.3394,679.9168,2.6999989,1051.503,104.881,849.0,0.814814739,0.5,1224.0,1331.397,1.20607,-19.423,-39.96,-32.09011,0.73,-6.977,1.71,134.0,4.55,4.55,1623.0
1310.0,9300.0,0.223,0.0002,0.0022,0.001,0.0006,0.02,0.009,0.22,0.001,0.0017,0.008,0.04,0.0053,0.975,0.0015,0.0004,1120.0,885.8407,676.9642,2.6999993,1047.851,98.825,840.0,0.814814767,0.5,1224.0,1319.356,1.184746,-21.018,-39.962,-33.33336,0.86,-6.449,1.71,133.0,4.44,4.45,1613.0
1310.0,9300.0,0.223,0.0002,0.0022,0.001,0.0006,0.02,0.009,0.22,0.001,0.0017,0.008,0.04,0.0053,0.975,0.0015,0.0004,1120.0,899.6622,680.3262,2.6999984,1035.267,94.651,844.0,0.814814705,0.5,1224.0,1278.179,1.20509,-24.099,-39.96,-29.18777,0.84,-6.509,1.72,135.0,4.59,4.59,1743.0
1310.0,7400.0,0.217,0.0001,0.0024,0.001,0.0002,0.02,0.009,0.28,0.001,0.0011,0.008,0.045,0.0042,0.95,0.0014,0.0007,1120.0,900.22736,682.2547,2.6999967,968.024,91.611,848.0,0.814814588,0.5,1210.0,1066.582,1.214768,-27.375,-39.96,-26.21928,0.75,-6.564,1.73,132.0,4.24,4.26,2018.0
1310.0,7400.0,0.217,0.0001,0.0024,0.001,0.0002,0.02,0.009,0.28,0.001,0.0011,0.008,0.045,0.0042,0.95,0.0014,0.0007,1120.0,874.49207,677.72955,2.6999967,947.31,102.015,848.0,0.814814588,0.5,1224.0,1004.261,1.207261,-20.73,-39.96,-32.62544,0.78,-6.995,1.73,132.0,4.25,4.26,1865.0
1310.0,9100.0,0.217,0.0001,0.0024,0.001,0.0002,0.02,0.009,0.28,0.001,0.0011,0.008,0.045,0.0042,0.95,0.0014,0.0007,1120.0,897.02795,683.2837,2.6999977,936.186,102.536,847.0,0.814814657,0.5,1210.0,971.349,1.200411,-23.896,-39.96,-29.15775,0.78,-7.109,1.73,134.0,4.37,4.39,1849.0
1310.0,9500.0,0.222,0.0001,0.0023,0.001,0.0004,0.02,0.008,0.26,0.001,0.002,0.008,0.039,0.0038,0.974,0.0014,0.0006,1120.0,896.28455,677.4553,2.6999984,946.711,103.156,849.0,0.814814705,0.5,1210.0,1002.478,1.197008,-22.125,-39.96,-33.42781,0.71,-6.782,1.72,132.0,4.47,4.5,1847.0
1310.0,9500.0,0.222,0.0001,0.0023,0.001,0.0004,0.02,0.008,0.26,0.001,0.002,0.008,0.039,0.0038,0.974,0.0014,0.0006,1120.0,877.2435,677.45844,2.6999984,1669.393,102.009,848.0,0.814814705,0.5,1210.0,3972.245,1.191304,-20.046,-39.936,-21.89907,0.8,-6.983,1.71,131.0,4.26,4.29,1661.0
1310.0,9500.0,0.222,0.0001,0.0023,0.001,0.0004,0.02,0.008,0.26,0.001,0.002,0.008,0.039,0.0038,0.974,0.0014,0.0006,1120.0,906.4763,682.02,2.6999986,947.811,87.093,841.0,0.814814719,0.5,1210.0,1005.751,1.170931,-22.414,-39.966,-23.17723,0.83,-7.055,1.72,132.0,4.25,4.27,1786.0
1310.0,9500.0,0.222,0.0001,0.0023,0.001,0.0004,0.02,0.008,0.26,0.001,0.002,0.008,0.039,0.0038,0.974,0.0014,0.0006,1120.0,886.6506,677.296,2.7,947.555,94.717,849.0,0.814814815,0.5,1210.0,1004.991,1.200738,-22.16,-39.96,-35.20918,0.75,-6.864,1.71,135.0,4.37,4.43,1660.0
1310.0,9500.0,0.223,0.0002,0.0022,0.001,0.0006,0.02,0.009,0.22,0.001,0.0017,0.008,0.04,0.0053,0.975,0.0015,0.0004,1120.0,894.7151,679.5052,2.699998,943.211,99.071,840.0,0.814814678,0.5,1210.0,992.089,1.17938,-20.581,-39.969,-34.20851,0.8,-6.493,1.71,135.0,4.7,5.5,1577.0
1310.0,9500.0,0.223,0.0002,0.0022,0.001,0.0006,0.02,0.009,0.22,0.001,0.0017,0.008,0.04,0.0053,0.975,0.0015,0.0004,1120.0,902.0081,681.2664,2.6999967,1680.133,96.421,847.0,0.814814588,0.5,1200.0,4028.75,1.212315,-25.095,-39.96,-26.87524,0.79,-6.087,1.74,134.0,4.67,4.67,2093.0
1310.0,9100.0,0.217,0.0001,0.0024,0.001,0.0002,0.02,0.009,0.28,0.001,0.0011,0.008,0.045,0.0042,0.95,0.0014,0.0007,1120.0,886.3144,677.998,2.6999984,935.119,92.95,849.0,0.814814705,0.5,1210.0,968.214,1.214045,-22.207,-39.963,-33.2636,0.8,-6.598,1.72,134.0,4.24,4.27,1788.0
1310.0,9500.0,0.217,0.0001,0.0024,0.001,0.0002,0.02,0.009,0.28,0.001,0.0011,0.008,0.045,0.0042,0.95,0.0014,0.0007,1120.0,890.31915,677.4333,2.699998,1681.488,99.749,847.0,0.814814678,0.5,1210.0,4035.906,1.160557,-22.883,-39.967,-34.62231,0.78,-6.483,1.72,133.0,4.38,4.41,1732.0
1310.0,9500.0,0.217,0.0001,0.0024,0.001,0.0002,0.02,0.009,0.28,0.001,0.0011,0.008,0.045,0.0042,0.95,0.0014,0.0007,1120.0,890.84467,677.43726,2.6999974,932.725,100.446,840.0,0.814814636,0.5,1210.0,961.19,1.161086,-20.803,-39.962,-33.88345,0.8,-6.496,1.72,129.0,4.5,4.51,1735.0
1310.0,9500.0,0.222,0.0001,0.0023,0.001,0.0004,0.02,0.008,0.26,0.001,0.002,0.008,0.039,0.0038,0.974,0.0014,0.0006,1120.0,863.1516,670.6244,2.6999998,1671.879,103.308,847.0,0.814814801,0.5,1210.0,3985.291,1.22047,-23.178,-39.96,-32.99804,0.66,-7.017,1.7,133.0,4.54,4.58,1438.0
1310.0,9500.0,0.217,0.0001,0.0024,0.001,0.0002,0.02,0.009,0.28,0.001,0.0011,0.008,0.045,0.0042,0.95,0.0014,0.0007,1120.0,896.1484,680.8798,2.6999972,945.349,102.544,840.0,0.814814623,0.5,1210.0,998.43,1.163223,-21.059,-39.965,-34.12122,0.74,-6.53,1.73,129.0,4.31,4.33,1832.0
1340.0,9503.0,0.002,0.0001,0.0015,0.0001,0.0002,0.033,0.005,0.22,0.001,0.0016,0.007,0.05,0.0033,0.688,0.0009,0.0003,1120.0,857.80597,681.89606,2.7999926,1067.778,107.138,846.0,0.821428099,0.5,1250.0,629.809,1.206787,-21.273,-39.96,-35.34581,0.68,-6.757,1.74,121.0,5.61,5.61,2044.0
1340.0,7313.0,0.002,0.0001,0.0017,0.0001,0.0002,0.027,0.005,0.24,0.001,0.0019,0.007,0.048,0.0044,0.698,0.0009,0.0006,1120.0,860.1505,681.2952,2.799995,963.729,104.623,847.0,0.821428253,0.5,1250.0,1053.548,1.209919,-20.36,-39.96,-35.50353,0.67,-6.797,1.75,127.0,5.46,5.46,2142.0
1340.0,9506.0,0.002,0.0001,0.0015,0.0001,0.0002,0.033,0.005,0.22,0.001,0.0016,0.007,0.05,0.0033,0.688,0.0009,0.0003,1120.0,869.8386,683.1982,2.7999973,952.403,102.481,841.0,0.821428399,0.5,1250.0,1019.46,1.208721,-17.274,-39.96,-32.65712,0.8,-6.022,1.74,129.0,5.59,5.62,2030.0
1340.0,7380.0,0.002,0.0001,0.0017,0.0001,0.0002,0.027,0.005,0.24,0.001,0.0019,0.007,0.048,0.0044,0.698,0.0009,0.0006,1120.0,854.9792,675.02856,2.7999973,966.162,102.841,848.0,0.821428399,0.5,1250.0,960.815,1.221511,-18.806,-39.96,-31.16217,0.69,-6.502,1.75,126.0,5.43,5.43,2031.0
1340.0,9504.0,0.002,0.0001,0.0015,0.0001,0.0002,0.033,0.005,0.22,0.001,0.0016,0.007,0.05,0.0033,0.688,0.0009,0.0003,1120.0,855.7145,677.70825,2.7999985,957.893,102.556,844.0,0.821428476,0.5,1250.0,155.312,1.219248,-19.354,-39.933,-31.67033,0.77,-6.511,1.74,124.0,5.49,5.52,2052.0
1340.0,9500.0,0.002,0.0001,0.0015,0.0001,0.0002,0.033,0.005,0.2,0.001,0.0014,0.007,0.047,0.0045,0.694,0.0013,0.0004,1120.0,862.57184,680.0173,2.7999988,954.388,100.817,849.0,0.821428495,0.5,1250.0,1025.405,1.212778,-21.182,-39.96,-27.98573,0.72,-6.475,1.74,126.0,5.96,5.97,2053.0
1340.0,9500.0,0.002,0.0001,0.0015,0.0001,0.0002,0.033,0.005,0.2,0.001,0.0014,0.007,0.047,0.0045,0.694,0.0013,0.0004,1120.0,859.2513,677.587,2.7999988,1073.561,109.014,844.0,0.821428495,0.5,1250.0,1405.027,1.211614,-20.011,-39.96,-35.59285,0.8,-6.006,1.74,123.0,6.0,6.0,1939.0
1340.0,9500.0,0.002,0.0001,0.0017,0.0001,0.0002,0.027,0.005,0.24,0.001,0.0019,0.007,0.048,0.0044,0.698,0.0009,0.0006,1120.0,866.1607,680.0281,2.7999988,1074.633,109.088,841.0,0.821428495,0.5,1250.0,1315.465,1.234171,-18.346,-39.96,-34.43513,0.72,-5.973,1.74,128.0,5.61,5.64,2117.0
1340.0,9500.0,0.002,0.0001,0.0015,0.0001,0.0002,0.033,0.005,0.2,0.001,0.0014,0.007,0.047,0.0045,0.694,0.0013,0.0004,1120.0,857.4668,673.72766,2.7999978,1062.858,102.519,848.0,0.821428431,0.5,1250.0,1369.112,1.20715,-20.208,-39.736,-32.97633,0.68,-6.095,1.74,126.0,6.06,6.06,2003.0
1340.0,9500.0,0.002,0.0001,0.0015,0.0001,0.0002,0.033,0.005,0.22,0.001,0.0016,0.007,0.05,0.0033,0.688,0.0009,0.0003,1120.0,853.20776,676.36127,2.7999983,1683.764,102.203,848.0,0.821428463,0.5,1250.0,1249.427,1.20704,-18.631,-32.881,-16.72621,0.81,-6.795,1.74,123.0,5.55,5.6,2079.0
1340.0,9500.0,0.002,0.0001,0.0015,0.0001,0.0002,0.033,0.005,0.2,0.001,0.0014,0.007,0.047,0.0045,0.694,0.0013,0.0004,1120.0,857.59546,676.4405,2.7999983,1069.717,109.059,841.0,0.821428463,0.5,1250.0,1215.389,1.210898,-20.184,-39.96,-35.2848,0.77,-5.901,1.73,126.0,6.02,6.02,1896.0
1340.0,9503.0,0.002,0.0001,0.0015,0.0001,0.0002,0.033,0.005,0.22,0.001,0.0016,0.007,0.05,0.0033,0.688,0.0009,0.0003,1120.0,860.8067,679.7026,2.7999976,1076.565,103.707,846.0,0.821428418,0.5,1250.0,255.185,1.184285,-21.065,-39.96,-34.82528,0.75,-6.688,1.75,124.0,5.6,5.6,1993.0
1340.0,9500.0,0.002,0.0001,0.0015,0.0001,0.0002,0.033,0.005,0.2,0.001,0.0014,0.007,0.047,0.0045,0.694,0.0013,0.0004,1120.0,859.7418,682.8899,2.7999973,1063.39,102.703,849.0,0.821428399,0.5,1250.0,1299.363,1.221336,-19.244,-39.899,-34.84283,0.71,-6.103,1.75,126.0,6.04,6.06,1970.0
1340.0,9500.0,0.002,0.0001,0.0015,0.0001,0.0002,0.033,0.005,0.2,0.001,0.0014,0.007,0.047,0.0045,0.694,0.0013,0.0004,1120.0,859.065,675.8455,2.7999985,1077.512,109.046,850.0,0.821428476,0.5,1250.0,1418.381,1.176518,-20.579,-39.961,-35.29339,0.78,-5.993,1.73,125.0,5.81,5.81,1878.0
1340.0,9500.0,0.002,0.0001,0.0015,0.0001,0.0002,0.033,0.005,0.2,0.001,0.0014,0.007,0.047,0.0045,0.694,0.0013,0.0004,1120.0,866.8098,680.2329,2.7999973,1065.409,102.371,843.0,0.821428399,0.5,1250.0,1377.64,1.193652,-20.516,-39.962,-34.03345,0.7,-6.045,1.74,125.0,6.23,6.24,1998.0
1340.0,9503.0,0.002,0.0001,0.0015,0.0001,0.0002,0.033,0.005,0.22,0.001,0.0016,0.007,0.05,0.0033,0.688,0.0009,0.0003,1120.0,853.9502,675.8435,2.799998,1065.027,105.475,840.0,0.821428444,0.5,1250.0,1376.361,1.188426,-23.708,-39.671,-32.98601,0.79,-6.8,1.74,124.0,5.7,5.71,2050.0
1340.0,9503.0,0.002,0.0001,0.0015,0.0001,0.0002,0.033,0.005,0.22,0.001,0.0016,0.007,0.05,0.0033,0.688,0.0009,0.0003,1120.0,867.3599,680.1633,2.7999983,1691.772,109.053,848.0,0.821428463,0.5,1250.0,1297.529,1.236423,-18.787,-39.96,-34.44393,0.79,-6.052,1.74,123.0,5.62,5.64,1989.0
1340.0,9501.0,0.002,0.0001,0.0017,0.0001,0.0002,0.027,0.005,0.24,0.001,0.0019,0.007,0.048,0.0044,0.698,0.0009,0.0006,1120.0,858.4145,674.42236,2.7999983,1054.379,102.287,851.0,0.821428463,0.5,1250.0,1340.911,1.215221,-19.998,-39.784,-33.85028,0.8,-6.03,1.74,127.0,5.69,5.7,2031.0
1340.0,9507.0,0.002,0.0001,0.0015,0.0001,0.0002,0.033,0.005,0.22,0.001,0.0016,0.007,0.05,0.0033,0.688,0.0009,0.0003,1120.0,850.98315,675.15155,2.7999983,1062.758,109.963,849.0,0.821428463,0.5,1250.0,839.745,1.221933,-19.886,-39.96,-33.62,0.86,-6.434,1.74,125.0,5.73,5.75,2115.0
1340.0,9498.0,0.002,0.0001,0.0017,0.0001,0.0002,0.027,0.005,0.24,0.001,0.0019,0.007,0.048,0.0044,0.698,0.0009,0.0006,1120.0,864.1774,680.9591,2.7999978,1686.464,109.827,848.0,0.821428431,0.5,1250.0,996.076,1.21923,-18.892,-39.96,-32.94567,0.83,-6.476,1.75,128.0,5.52,5.54,2220.0
1340.0,9508.0,0.002,0.0001,0.0017,0.0001,0.0002,0.027,0.005,0.24,0.001,0.0019,0.007,0.048,0.0044,0.698,0.0009,0.0006,1120.0,861.9726,679.8642,2.7999978,1064.101,107.729,841.0,0.821428431,0.5,1250.0,1373.263,1.179386,-25.764,-39.969,-35.02216,0.75,-6.729,1.75,126.0,5.34,5.34,2169.0
1340.0,7313.0,0.002,0.0001,0.0017,0.0001,0.0002,0.027,0.005,0.24,0.001,0.0019,0.007,0.048,0.0044,0.698,0.0009,0.0006,1120.0,859.0142,680.12726,2.7999985,962.942,108.17,848.0,0.821428476,0.5,1250.0,1051.167,1.212544,-20.834,-39.96,-33.47201,0.85,-6.463,1.75,126.0,5.5,5.51,2232.0
1340.0,9504.0,0.002,0.0001,0.0017,0.0001,0.0002,0.027,0.005,0.24,0.001,0.0019,0.007,0.048,0.0044,0.698,0.0009,0.0006,1120.0,854.30286,671.56116,2.7999988,1077.384,107.769,841.0,0.821428495,0.5,1250.0,1417.946,1.186941,-23.496,-39.967,-33.77613,0.65,-6.742,1.74,125.0,5.59,5.59,1985.0
1340.0,9500.0,0.002,0.0001,0.0014,0.0001,0.0002,0.031,0.006,0.22,0.001,0.0018,0.007,0.048,0.0045,0.72,0.0008,0.0003,1120.0,867.8272,686.90894,2.7999942,1068.38,102.348,840.0,0.821428202,0.5,1250.0,202.599,1.208313,-19.345,-39.96,-34.19012,0.78,-6.014,1.74,128.0,5.93,5.95,1994.0
1340.0,9500.0,0.002,0.0001,0.0014,0.0001,0.0002,0.031,0.006,0.22,0.001,0.0018,0.007,0.048,0.0045,0.72,0.0008,0.0003,1120.0,860.2633,673.4273,2.7999985,1061.139,106.142,847.0,0.821428476,0.5,1250.0,1226.599,1.202452,-20.877,-39.098,-27.49927,0.87,-6.697,1.73,129.0,5.83,5.84,1952.0
1340.0,9420.0,0.002,0.0001,0.0014,0.0001,0.0002,0.031,0.006,0.22,0.001,0.0018,0.007,0.048,0.0045,0.72,0.0008,0.0003,1120.0,860.253,677.6725,2.7999988,957.808,102.235,848.0,0.821428495,0.5,1250.0,911.49,1.195351,-18.604,-39.96,-29.00512,0.71,-6.517,1.72,125.0,5.91,5.96,1830.0
1340.0,9600.0,0.002,0.0001,0.0014,0.0001,0.0002,0.027,0.007,0.18,0.001,0.0016,0.007,0.046,0.0046,0.703,0.0009,0.0002,1120.0,857.3934,679.83105,2.7999988,957.065,99.221,852.0,0.821428495,0.5,1250.0,1033.441,1.194083,-18.093,-39.96,-29.35256,0.7,-6.542,1.73,127.0,5.33,5.35,2018.0
1340.0,9600.0,0.002,0.0001,0.0014,0.0001,0.0002,0.027,0.007,0.18,0.001,0.0016,0.007,0.046,0.0046,0.703,0.0009,0.0002,1120.0,866.9179,679.5375,2.7999995,1040.547,105.28,848.0,0.82142854,0.5,1250.0,331.006,1.197793,-19.885,-39.962,-32.45129,0.72,-6.496,1.74,125.0,5.31,5.4,2097.0
1340.0,9400.0,0.005,0.0001,0.0013,0.0001,0.0003,0.027,0.005,0.23,0.001,0.0017,0.007,0.047,0.0045,0.694,0.0008,0.0005,1120.0,857.8297,676.56445,2.7999988,1059.538,98.025,849.0,0.821428495,0.5,1250.0,1358.044,1.193936,-20.412,-39.96,-33.5295,0.84,-6.593,1.73,127.0,5.66,5.66,1977.0
1340.0,9600.0,0.002,0.0001,0.0014,0.0001,0.0002,0.027,0.007,0.18,0.001,0.0016,0.007,0.046,0.0046,0.703,0.0009,0.0002,1120.0,856.87427,682.35254,2.7999983,1076.97,109.97,851.0,0.821428463,0.5,1250.0,1416.543,1.191784,-20.393,-39.961,-33.64551,0.86,-6.185,1.75,128.0,5.7,5.71,2200.0
1340.0,9500.0,0.002,0.0001,0.0014,0.0001,0.0002,0.027,0.007,0.18,0.001,0.0016,0.007,0.046,0.0046,0.703,0.0009,0.0002,1120.0,863.714,681.53687,2.7999995,1066.482,102.85,840.0,0.82142854,0.5,1250.0,1253.503,1.183118,-20.389,-39.965,-33.8526,0.82,-6.481,1.73,128.0,5.77,5.78,1993.0
1340.0,7180.0,0.005,0.0001,0.0013,0.0001,0.0003,0.027,0.005,0.23,0.001,0.0017,0.007,0.047,0.0045,0.694,0.0008,0.0005,1120.0,853.00195,678.9002,2.7999992,937.542,109.494,842.0,0.82142852,0.5,1250.0,975.34,1.184418,-19.226,-39.918,-34.28587,0.85,-6.299,1.73,126.0,5.87,5.87,1920.0
1340.0,9600.0,0.002,0.0001,0.0014,0.0001,0.0002,0.027,0.007,0.18,0.001,0.0016,0.007,0.046,0.0046,0.703,0.0009,0.0002,1120.0,852.8255,675.3963,2.8000007,1052.401,97.689,848.0,0.821428616,0.5,1250.0,1334.365,1.194371,-20.642,-39.96,-27.88508,1.5,-6.868,1.74,131.0,5.52,5.55,2201.0
1340.0,9150.0,0.005,0.0001,0.0013,0.0001,0.0003,0.027,0.005,0.23,0.001,0.0017,0.007,0.047,0.0045,0.694,0.0008,0.0005,1120.0,861.626,682.24786,2.7999985,1047.677,109.913,848.0,0.821428476,0.5,1250.0,1318.781,1.223595,-18.396,-39.96,-34.85509,0.84,-6.271,1.74,126.0,5.84,5.84,2114.0
1340.0,9500.0,0.002,0.0001,0.0014,0.0001,0.0002,0.031,0.006,0.22,0.001,0.0018,0.007,0.048,0.0045,0.72,0.0008,0.0003,1120.0,857.58606,680.1721,2.799999,1066.87,99.817,841.0,0.821428508,0.5,1250.0,1382.532,1.199935,-22.612,-39.961,-25.79558,0.7,-6.599,1.73,127.0,5.87,5.87,1950.0
1340.0,7180.0,0.005,0.0001,0.0013,0.0001,0.0003,0.027,0.005,0.23,0.001,0.0017,0.007,0.047,0.0045,0.694,0.0008,0.0005,1120.0,866.54266,682.5896,2.7999978,1484.638,102.713,848.0,0.821428431,0.5,1250.0,1421.656,1.184343,-22.866,-39.96,-34.25971,1.4,-6.559,1.74,131.0,6.15,6.15,1992.0
1340.0,9500.0,0.002,0.0001,0.0014,0.0001,0.0002,0.031,0.006,0.22,0.001,0.0018,0.007,0.048,0.0045,0.72,0.0008,0.0003,1120.0,851.23303,675.5862,2.799999,1077.242,102.703,847.0,0.821428508,0.5,1250.0,1417.465,1.207939,-23.621,-39.96,-35.17655,1.4,-6.644,1.73,130.0,6.17,6.17,1913.0
1340.0,7180.0,0.005,0.0001,0.0013,0.0001,0.0003,0.027,0.005,0.23,0.001,0.0017,0.007,0.047,0.0045,0.694,0.0008,0.0005,1120.0,851.4578,674.90845,2.8000007,969.692,102.977,842.0,0.821428616,0.5,1250.0,1071.659,1.19698,-21.425,-39.96,-36.02047,1.4,-6.364,1.73,128.0,5.87,5.87,1808.0
1340.0,9600.0,0.002,0.0001,0.0014,0.0001,0.0002,0.027,0.007,0.18,0.001,0.0016,0.007,0.046,0.0046,0.703,0.0009,0.0002,1120.0,872.34186,685.02484,2.7999973,1076.768,97.885,850.0,0.821428399,0.5,1250.0,1237.605,1.220434,-22.335,-39.965,-34.99,1.5,-6.976,1.74,127.0,5.34,5.34,2093.0
1340.0,9150.0,0.005,0.0001,0.0013,0.0001,0.0003,0.027,0.005,0.23,0.001,0.0017,0.007,0.047,0.0045,0.694,0.0008,0.0005,1120.0,855.1534,679.1916,2.7999985,1073.317,105.422,844.0,0.821428476,0.5,1250.0,207.898,1.208398,-25.309,-39.951,-35.58484,1.4,-6.508,1.74,126.0,6.07,6.07,1938.0
1340.0,9500.0,0.002,0.0001,0.0014,0.0001,0.0002,0.027,0.007,0.18,0.001,0.0016,0.007,0.046,0.0046,0.703,0.0009,0.0002,1120.0,851.91815,677.3538,2.7999997,1070.468,102.743,845.0,0.821428552,0.5,1250.0,1394.612,1.186195,-25.864,-39.96,-33.28912,1.4,-6.813,1.75,127.0,6.1,6.1,2217.0
1340.0,9500.0,0.005,0.0001,0.0013,0.0001,0.0003,0.027,0.005,0.23,0.001,0.0017,0.007,0.047,0.0045,0.694,0.0008,0.0005,1120.0,852.9732,674.55945,2.7999997,1074.584,102.825,847.0,0.821428552,0.5,1250.0,1408.483,1.209067,-21.258,-39.96,-36.64732,1.5,-6.375,1.72,127.0,5.73,5.74,1834.0
1340.0,9500.0,0.002,0.0001,0.0014,0.0001,0.0002,0.031,0.006,0.22,0.001,0.0018,0.007,0.048,0.0045,0.72,0.0008,0.0003,1120.0,855.2399,678.5665,2.799999,1105.222,101.054,840.0,0.821428508,0.5,1250.0,681.987,1.173067,4.155,-39.96,-26.17914,1.3,-6.653,1.73,125.0,5.7,5.7,1922.0
1340.0,9500.0,0.005,0.0001,0.0013,0.0001,0.0003,0.027,0.005,0.23,0.001,0.0017,0.007,0.047,0.0045,0.694,0.0008,0.0005,1120.0,858.80536,682.8422,2.7999983,1077.82,102.901,842.0,0.821428463,0.5,1250.0,1419.421,1.194883,-20.864,-39.962,-35.33819,1.6,-6.566,1.73,127.0,5.82,5.85,1846.0
1340.0,9500.0,0.005,0.0001,0.0013,0.0001,0.0003,0.027,0.005,0.23,0.001,0.0017,0.007,0.047,0.0045,0.694,0.0008,0.0005,1120.0,858.4811,676.33325,2.7999985,1692.806,102.354,850.0,0.821428476,0.5,1250.0,1200.713,1.207938,-21.137,-39.962,-35.83843,1.4,-6.578,1.73,126.0,5.91,5.96,1940.0
1340.0,9500.0,0.002,0.0001,0.0014,0.0001,0.0002,0.031,0.006,0.22,0.001,0.0018,0.007,0.048,0.0045,0.72,0.0008,0.0003,1120.0,854.88763,678.1733,2.799998,1076.374,102.784,851.0,0.821428444,0.5,1250.0,1414.528,1.187956,-21.947,-39.96,-37.43179,1.4,-6.404,1.73,126.0,5.99,6.0,1779.0
1340.0,9500.0,0.002,0.0001,0.0014,0.0001,0.0002,0.027,0.007,0.18,0.001,0.0016,0.007,0.046,0.0046,0.703,0.0009,0.0002,1120.0,853.4065,679.1845,2.7999985,1064.016,102.818,847.0,0.821428476,0.5,1250.0,1372.98,1.195483,-21.976,-39.963,-36.93795,1.4,-6.329,1.73,129.0,5.51,5.52,1988.0
1290.0,9500.0,0.002,0.0001,0.001,0.0001,0.0002,0.028,0.006,0.2,0.001,0.0012,0.008,0.05,0.005,0.673,0.0008,0.0003,1120.0,848.46967,671.9066,2.7999978,1702.448,97.24,841.0,0.821428431,0.5,1183.0,1091.902,1.216532,-22.821,-39.96,-26.55738,1.6,-5.948,1.73,124.0,5.26,5.26,1979.0
1290.0,9500.0,0.003,0.0001,0.0011,0.0001,0.0002,0.036,0.007,0.19,0.001,0.002,0.008,0.046,0.0048,0.719,0.0009,0.0002,1120.0,850.1199,669.0805,2.799999,1030.255,97.883,845.0,0.821428508,0.5,1200.0,1261.919,1.194277,-25.766,-39.963,-34.49557,0.75,-6.514,1.73,132.0,5.78,5.8,1818.0
1290.0,9500.0,0.003,0.0001,0.0011,0.0001,0.0002,0.036,0.007,0.19,0.001,0.002,0.008,0.046,0.0048,0.719,0.0009,0.0002,1120.0,852.1924,672.9565,2.7999983,1061.559,103.299,849.0,0.821428463,0.5,196.0,1270.852,1.206244,-23.999,-39.96,-35.32622,0.81,-6.337,1.74,128.0,5.96,5.96,1970.0
1290.0,9500.0,0.003,0.0001,0.0011,0.0001,0.0002,0.036,0.007,0.19,0.001,0.002,0.008,0.046,0.0048,0.719,0.0009,0.0002,1120.0,851.3749,676.0792,2.7999985,1671.125,97.165,844.0,0.821428476,0.5,302.0,976.005,1.202991,-22.11,-39.96,-28.6629,1.5,-6.463,1.73,132.0,5.74,5.74,1884.0
1290.0,9500.0,0.003,0.0001,0.0011,0.0001,0.0002,0.036,0.007,0.19,0.001,0.002,0.008,0.046,0.0048,0.719,0.0009,0.0002,1120.0,852.1528,674.60693,2.799999,1671.068,96.831,842.0,0.821428508,0.5,302.0,956.588,1.211782,-21.953,-39.59,-26.59378,1.6,-6.003,1.73,127.0,5.89,5.92,1933.0
1290.0,9500.0,0.002,0.0001,0.001,0.0001,0.0002,0.028,0.006,0.2,0.001,0.0012,0.008,0.05,0.005,0.673,0.0008,0.0003,1120.0,851.1094,676.9014,2.7999973,1220.918,104.632,848.0,0.821428399,0.5,1200.0,1985.563,1.187329,-25.16,-39.963,-34.64698,0.7,-6.072,1.74,127.0,5.46,5.47,1984.0
1290.0,9500.0,0.002,0.0001,0.0013,0.0001,0.0002,0.029,0.007,0.24,0.001,0.0016,0.008,0.049,0.004,0.7,0.0009,0.0004,1120.0,853.7516,678.8023,2.7999985,1266.727,101.634,848.0,0.821428476,0.5,1200.0,2115.128,1.21934,-19.354,-39.96,-32.18987,0.74,-6.521,1.73,124.0,5.86,5.88,1868.0
1290.0,9500.0,0.002,0.0001,0.0013,0.0001,0.0002,0.029,0.007,0.24,0.001,0.0016,0.008,0.049,0.004,0.7,0.0009,0.0004,1120.0,853.54205,675.5465,2.799999,1071.193,97.886,841.0,0.821428508,0.5,1200.0,1397.051,1.212861,-22.577,-39.961,-27.22865,1.5,-5.986,1.73,126.0,6.04,6.07,1879.0
1290.0,9500.0,0.003,0.0001,0.0011,0.0001,0.0002,0.036,0.007,0.19,0.001,0.002,0.008,0.046,0.0048,0.719,0.0009,0.0002,1120.0,855.0173,678.4097,2.7999978,1052.71,99.994,848.0,0.821428431,0.5,1200.0,1335.388,1.199518,-21.588,-39.961,-34.2203,1.7,-6.599,1.74,127.0,6.13,6.14,1934.0
1290.0,9500.0,0.002,0.0001,0.0013,0.0001,0.0002,0.029,0.007,0.24,0.001,0.0016,0.008,0.049,0.004,0.7,0.0009,0.0004,1120.0,853.827,679.0188,2.799999,1070.879,97.691,847.0,0.821428508,0.5,1200.0,1395.996,1.191414,-21.753,-39.132,-31.67031,1.6,-6.684,1.75,128.0,5.69,5.72,2002.0
1290.0,9500.0,0.003,0.0001,0.0011,0.0001,0.0002,0.036,0.007,0.19,0.001,0.002,0.008,0.046,0.0048,0.719,0.0009,0.0002,1120.0,855.15607,677.67303,2.8000002,1058.543,102.922,849.0,0.821428584,0.5,1200.0,1354.733,1.193398,-23.175,-39.966,-35.42458,1.5,-6.647,1.74,127.0,6.06,6.06,1953.0
1290.0,9500.0,0.002,0.0001,0.001,0.0001,0.0002,0.028,0.006,0.2,0.001,0.0012,0.008,0.05,0.005,0.673,0.0008,0.0003,1120.0,851.351,679.2791,2.799999,1076.453,102.829,840.0,0.821428508,0.5,1200.0,1414.796,1.203807,-21.943,-39.966,-35.41571,1.5,-6.725,1.73,125.0,5.55,5.57,1971.0
1290.0,9500.0,0.002,0.0001,0.001,0.0001,0.0002,0.028,0.006,0.2,0.001,0.0012,0.008,0.05,0.005,0.673,0.0008,0.0003,1120.0,852.6545,678.7308,2.799998,1064.019,102.925,851.0,0.821428444,0.5,1200.0,1372.99,1.194503,-20.956,-39.96,-35.17616,1.5,-6.637,1.74,126.0,5.63,5.64,2134.0
1290.0,9500.0,0.002,0.0001,0.001,0.0001,0.0002,0.028,0.006,0.2,0.001,0.0012,0.008,0.05,0.005,0.673,0.0008,0.0003,1120.0,854.5931,677.12585,2.7999988,1686.451,102.854,849.0,0.821428495,0.5,1200.0,1384.289,1.193861,-22.819,-39.941,-34.56268,1.5,-6.616,1.73,125.0,5.7,5.73,1906.0
1290.0,9500.0,0.003,0.0001,0.0011,0.0001,0.0002,0.036,0.007,0.19,0.001,0.002,0.008,0.046,0.0048,0.719,0.0009,0.0002,1120.0,853.4136,677.02716,2.799999,1057.593,98.603,845.0,0.821428508,0.5,1200.0,1351.575,1.191778,-21.934,-39.96,-33.95456,1.4,-6.679,1.74,126.0,5.92,5.92,1921.0
1290.0,9500.0,0.002,0.0001,0.001,0.0001,0.0002,0.028,0.006,0.2,0.001,0.0012,0.008,0.05,0.005,0.673,0.0008,0.0003,1120.0,851.0296,676.79114,2.7999988,1073.898,97.771,848.0,0.821428495,0.5,1200.0,1406.167,1.188151,-21.932,-39.96,-32.79206,1.6,-6.801,1.74,127.0,5.37,5.39,2149.0
1290.0,9500.0,0.002,0.0001,0.0013,0.0001,0.0002,0.029,0.007,0.24,0.001,0.0016,0.008,0.049,0.004,0.7,0.0009,0.0004,1120.0,853.9659,677.83813,2.7999997,1061.426,107.221,840.0,0.821428552,0.5,1200.0,1364.332,1.184203,-21.25,-39.95,-33.97297,0.79,-6.431,1.73,126.0,5.93,5.93,1866.0
1290.0,7400.0,0.002,0.0001,0.001,0.0001,0.0002,0.028,0.006,0.2,0.001,0.0012,0.008,0.05,0.005,0.673,0.0008,0.0003,1120.0,859.69183,681.6857,2.7999983,968.835,101.36,845.0,0.821428463,0.5,1200.0,1069.048,1.20254,-24.179,-39.96,-34.92739,0.78,-6.563,1.74,124.0,5.5,5.51,2065.0
1290.0,9500.0,0.002,0.0001,0.0013,0.0001,0.0002,0.029,0.007,0.24,0.001,0.0016,0.008,0.049,0.004,0.7,0.0009,0.0004,1120.0,851.2968,675.615,2.799999,1058.888,100.1,847.0,0.821428508,0.5,1200.0,1355.881,1.201215,-22.32,-39.96,-35.03556,0.69,-6.456,1.73,126.0,5.72,5.72,1800.0
1290.0,7400.0,0.002,0.0001,0.001,0.0001,0.0002,0.028,0.006,0.2,0.001,0.0012,0.008,0.05,0.005,0.673,0.0008,0.0003,1120.0,852.7377,676.6625,2.7999995,1501.371,106.782,842.0,0.82142854,0.5,1200.0,985.987,1.19603,-21.472,-39.94,-34.35128,0.75,-6.523,1.73,125.0,5.4,5.4,1942.0
1290.0,7400.0,0.002,0.0001,0.001,0.0001,0.0002,0.028,0.006,0.2,0.001,0.0012,0.008,0.05,0.005,0.673,0.0008,0.0003,1120.0,855.58875,680.13806,2.7999985,1470.413,98.481,848.0,0.821428476,0.5,1200.0,186.412,1.204674,-25.672,-39.96,-28.75368,0.74,-6.8,1.73,123.0,5.22,5.22,1999.0
1290.0,9500.0,0.002,0.0001,0.0013,0.0001,0.0002,0.029,0.007,0.24,0.001,0.0016,0.008,0.049,0.004,0.7,0.0009,0.0004,1120.0,851.02704,676.35754,2.7999985,1059.762,105.446,848.0,0.821428476,0.5,1200.0,1348.004,1.207155,-21.281,-39.96,-35.50495,0.75,-6.524,1.72,126.0,5.28,5.28,1710.0
1290.0,9500.0,0.002,0.0001,0.0013,0.0001,0.0002,0.029,0.007,0.24,0.001,0.0016,0.008,0.049,0.004,0.7,0.0009,0.0004,1120.0,846.19147,677.3195,2.8,1669.537,97.487,845.0,0.821428571,0.5,302.0,953.814,1.202232,-22.252,-39.792,-29.2994,1.7,-6.479,1.73,129.0,5.81,5.81,1820.0
1290.0,9500.0,0.002,0.0001,0.0013,0.0001,0.0002,0.029,0.007,0.24,0.001,0.0016,0.008,0.049,0.004,0.7,0.0009,0.0004,1120.0,853.50507,678.2166,2.799998,1058.796,104.447,848.0,0.821428444,0.5,1200.0,1276.008,1.21737,-21.444,-39.96,-35.1193,0.75,-6.447,1.73,125.0,5.89,5.89,1782.0
1290.0,9500.0,0.002,0.0001,0.0013,0.0001,0.0002,0.029,0.007,0.24,0.001,0.0016,0.008,0.049,0.004,0.7,0.0009,0.0004,1120.0,853.02234,678.0575,2.7999985,1062.995,106.701,846.0,0.821428476,0.5,1200.0,1369.568,1.218985,-19.868,-39.962,-34.79094,0.78,-6.595,1.73,127.0,5.78,5.78,1859.0
1250.0,9500.0,0.0017,0.0001,0.0015,0.0003,0.0002,0.0258,0.0082,0.1749,0.0011,0.0032,0.0096,0.0521,0.005,0.6729,0.001,0.0002,1120.0,853.0133,669.34827,2.7999988,1070.406,97.601,845.0,0.821428495,0.5,1165.0,1394.402,1.185017,-22.274,-39.96,-34.92065,1.53,-6.836,1.74,127.0,5.81,5.84,1958.0
1250.0,9500.0,0.0015,0.0001,0.0016,0.0003,0.0002,0.0293,0.0083,0.1963,0.0009,0.0032,0.0098,0.0523,0.005,0.6936,0.0009,0.0002,1120.0,853.64307,674.6734,2.7999976,1085.792,99.306,846.0,0.821428418,0.5,1165.0,1446.517,1.21211,-22.374,-39.961,-26.65738,1.5,-6.238,1.74,130.0,5.62,5.62,2097.0
1250.0,9500.0,0.0015,0.0001,0.0016,0.0003,0.0002,0.0293,0.0083,0.1963,0.0009,0.0032,0.0098,0.0523,0.005,0.6936,0.0009,0.0002,1120.0,851.55817,673.3962,2.7999985,1076.943,102.738,843.0,0.821428476,0.5,1165.0,1416.452,1.187966,-22.853,-39.96,-37.26231,1.5,-6.667,1.74,130.0,5.58,5.64,2042.0
1250.0,9500.0,0.0017,0.0001,0.0015,0.0003,0.0002,0.0258,0.0082,0.1749,0.0011,0.0032,0.0096,0.0521,0.005,0.6729,0.001,0.0002,1120.0,853.2342,675.0708,2.7999988,1068.692,102.847,850.0,0.821428495,0.5,1165.0,1388.643,1.210508,-21.295,-39.961,-26.89284,1.5,-6.291,1.73,126.0,5.55,5.55,2031.0
1250.0,9500.0,0.0017,0.0001,0.0015,0.0003,0.0002,0.0258,0.0082,0.1749,0.0011,0.0032,0.0096,0.0521,0.005,0.6729,0.001,0.0002,1120.0,854.4899,676.8725,2.799998,1074.266,102.361,846.0,0.821428444,0.5,1165.0,1407.407,1.188205,-19.928,-39.96,-36.28572,1.55,-6.697,1.74,128.0,5.82,5.84,2023.0
1250.0,9500.0,0.0015,0.0001,0.0016,0.0003,0.0002,0.0293,0.0083,0.1963,0.0009,0.0032,0.0098,0.0523,0.005,0.6936,0.0009,0.0002,1120.0,851.74963,675.5128,2.7999985,1075.444,98.994,848.0,0.821428476,0.5,1165.0,1411.385,1.167491,-21.981,-39.96,-36.27339,1.41,-6.786,1.74,129.0,5.49,5.49,2089.0
1250.0,9500.0,0.002,0.0001,0.0012,0.0004,0.0002,0.0254,0.0081,0.2033,0.0005,0.0029,0.0096,0.0408,0.005,0.6693,0.001,0.0002,1120.0,854.2871,679.51666,2.7999992,1684.373,104.267,847.0,0.82142852,0.5,1185.0,4051.16,1.192387,-21.298,-39.96,-29.29173,0.79,-6.426,1.74,126.0,7.07,7.07,1856.0
1250.0,9300.0,0.0009,0.0001,0.0015,0.0003,0.0002,0.0252,0.0081,0.2369,0.0008,0.0028,0.0098,0.0518,0.0048,0.6888,0.0009,0.0004,1120.0,855.714,678.9937,2.7999988,1023.097,100.857,849.0,0.821428495,0.5,1165.0,1238.829,1.216504,-21.146,-39.961,-26.72531,1.6,-6.214,1.74,127.0,5.71,5.71,2115.0
1250.0,9500.0,0.0017,0.0001,0.0015,0.0003,0.0002,0.0258,0.0082,0.1749,0.0011,0.0032,0.0096,0.0521,0.005,0.6729,0.001,0.0002,1120.0,850.95984,675.84735,2.7999985,1073.642,98.783,847.0,0.821428476,0.5,1165.0,1198.436,1.199588,-20.383,-39.96,-35.209,1.55,-6.74,1.74,129.0,5.78,5.8,2010.0
1250.0,9500.0,0.0017,0.0001,0.0015,0.0003,0.0002,0.0258,0.0082,0.1749,0.0011,0.0032,0.0096,0.0521,0.005,0.6729,0.001,0.0002,1120.0,851.94617,676.30743,2.7999995,1070.285,100.814,847.0,0.82142854,0.5,1165.0,1393.998,1.217721,-22.293,-39.961,-35.40015,1.42,-6.849,1.74,128.0,5.81,5.83,1986.0
1250.0,9500.0,0.0015,0.0001,0.0016,0.0003,0.0002,0.0293,0.0083,0.1963,0.0009,0.0032,0.0098,0.0523,0.005,0.6936,0.0009,0.0002,1120.0,855.95074,678.763,2.799998,1711.74,98.338,845.0,0.821428444,0.5,1150.0,1393.077,1.205018,-25.948,-39.96,-28.43246,0.73,-6.707,1.74,124.0,5.46,5.46,2007.0
1250.0,9500.0,0.0015,0.0001,0.0016,0.0003,0.0002,0.0293,0.0083,0.1963,0.0009,0.0032,0.0098,0.0523,0.005,0.6936,0.0009,0.0002,1120.0,852.7078,678.5018,2.7999985,1086.438,103.282,840.0,0.821428476,0.5,1150.0,1448.72,1.20314,-22.551,-39.96,-33.83557,0.7,-6.996,1.73,124.0,5.43,5.43,1983.0
1250.0,9500.0,0.002,0.0001,0.0012,0.0004,0.0002,0.0254,0.0081,0.2033,0.0005,0.0029,0.0096,0.0408,0.005,0.6693,0.001,0.0002,1120.0,852.74506,676.9411,2.7999983,1082.74,101.424,850.0,0.821428463,0.5,1150.0,1436.118,1.209002,-19.352,-39.96,-32.11389,0.79,-6.486,1.73,125.0,5.63,5.68,1877.0
1250.0,9500.0,0.002,0.0001,0.0012,0.0004,0.0002,0.0254,0.0081,0.2033,0.0005,0.0029,0.0096,0.0408,0.005,0.6693,0.001,0.0002,1120.0,856.197,678.2649,2.7999978,1738.455,98.638,848.0,0.821428431,0.5,1110.0,1375.796,1.222403,-23.928,-39.96,-34.49016,0.68,-7.276,1.73,126.0,5.54,5.54,1912.0
1250.0,9500.0,0.0015,0.0001,0.0016,0.0003,0.0002,0.0293,0.0083,0.1963,0.0009,0.0032,0.0098,0.0523,0.005,0.6936,0.0009,0.0002,1120.0,856.1988,677.74915,2.7999976,1098.24,98.714,849.0,0.821428418,0.5,1110.0,1489.219,1.219336,-24.484,-39.96,-34.88224,0.75,-7.244,1.73,127.0,5.66,5.66,1962.0
1250.0,9500.0,0.002,0.0001,0.0012,0.0004,0.0002,0.0254,0.0081,0.2033,0.0005,0.0029,0.0096,0.0408,0.005,0.6693,0.001,0.0002,1120.0,853.71875,678.302,2.7999992,1099.052,102.421,842.0,0.82142852,0.5,1110.0,1492.021,1.175332,-20.078,-39.962,-30.89164,0.83,-6.508,1.73,123.0,5.4,5.43,1852.0
1250.0,9500.0,0.0017,0.0001,0.0015,0.0003,0.0002,0.0258,0.0082,0.1749,0.0011,0.0032,0.0096,0.0521,0.005,0.6729,0.001,0.0002,1120.0,855.19714,679.35156,2.7999985,1102.516,101.688,841.0,0.821428476,0.5,1110.0,1504.001,1.219571,-22.753,-39.961,-33.89803,0.72,-7.025,1.73,125.0,5.52,5.56,1961.0
1250.0,9500.0,0.002,0.0001,0.0012,0.0004,0.0002,0.0254,0.0081,0.2033,0.0005,0.0029,0.0096,0.0408,0.005,0.6693,0.001,0.0002,1120.0,856.9337,678.426,2.799998,1092.388,108.825,845.0,0.821428444,0.5,1100.0,1469.083,1.222665,-24.752,-39.961,-35.28732,0.77,-6.899,1.73,123.0,5.81,5.81,1943.0
1250.0,9500.0,0.0009,0.0001,0.0015,0.0003,0.0002,0.0252,0.0081,0.2369,0.0008,0.0028,0.0098,0.0518,0.0048,0.6888,0.0009,0.0004,1120.0,855.0019,678.55347,2.7999995,1099.357,109.456,848.0,0.82142854,0.5,1100.0,1493.076,1.207906,-25.476,-39.96,-35.26328,0.75,-6.952,1.73,125.0,5.6,5.63,1931.0
1250.0,7400.0,0.0009,0.0001,0.0015,0.0003,0.0002,0.0252,0.0081,0.2369,0.0008,0.0028,0.0098,0.0518,0.0048,0.6888,0.0009,0.0004,1120.0,853.6029,677.8719,2.7999992,967.713,107.478,850.0,0.82142852,0.5,1100.0,1065.636,1.203652,-24.232,-39.96,-34.40567,0.88,-7.01,1.73,124.0,5.58,5.62,1974.0
1250.0,9300.0,0.0009,0.0001,0.0015,0.0003,0.0002,0.0252,0.0081,0.2369,0.0008,0.0028,0.0098,0.0518,0.0048,0.6888,0.0009,0.0004,1120.0,852.81635,678.4619,2.799999,1084.112,108.35,841.0,0.821428508,0.5,1100.0,1440.789,1.214331,-27.541,-39.96,-35.85343,0.76,-6.477,1.73,126.0,5.83,5.84,1941.0
1250.0,9500.0,0.0009,0.0001,0.0015,0.0003,0.0002,0.0252,0.0081,0.2369,0.0008,0.0028,0.0098,0.0518,0.0048,0.6888,0.0009,0.0004,1120.0,857.1552,679.8962,2.799998,1099.625,108.385,840.0,0.821428444,0.5,1100.0,1494.002,1.216025,-24.445,-39.96,-34.83972,0.75,-6.989,1.73,126.0,5.7,5.74,1943.0
1350.0,9100.0,0.002,0.0001,0.001,0.0001,0.0002,0.03,0.006,0.22,0.001,0.002,0.008,0.052,0.0041,0.669,0.0008,0.0003,1120.0,869.94794,687.53937,2.7999964,1665.714,102.745,846.0,0.821428342,0.5,1250.0,1185.019,1.209736,-25.479,-39.961,-33.74263,1.4,-6.631,1.74,129.0,6.2,6.2,2102.0
1360.0,9600.0,0.002,0.0001,0.001,0.0001,0.0002,0.03,0.006,0.22,0.001,0.002,0.008,0.052,0.0041,0.669,0.0008,0.0003,1120.0,853.2591,673.74286,2.800002,1078.184,102.727,844.0,0.821428699,0.5,1250.0,1420.654,1.193333,-24.573,-39.96,-35.11557,1.4,-6.568,1.73,127.0,6.0,6.0,1940.0
1360.0,9100.0,0.002,0.0001,0.001,0.0001,0.0002,0.03,0.006,0.22,0.001,0.002,0.008,0.052,0.0041,0.669,0.0008,0.0003,1120.0,852.7699,680.1264,2.8000014,1058.198,102.781,848.0,0.821428661,0.5,1250.0,1353.587,1.21554,-25.517,-39.96,-34.03375,1.4,-6.605,1.74,129.0,6.15,6.15,1992.0
1360.0,9500.0,0.002,0.0001,0.0012,0.0001,0.0002,0.033,0.006,0.22,0.001,0.0017,0.008,0.05,0.0043,0.65,0.0009,0.0003,1120.0,862.92004,686.5515,2.8000002,1078.276,97.813,843.0,0.821428584,0.5,1250.0,1420.967,1.210975,-23.892,-39.96,-36.40413,1.4,-7.008,1.74,123.0,5.82,5.82,2004.0
1360.0,9500.0,0.002,0.0001,0.0012,0.0001,0.0002,0.033,0.006,0.22,0.001,0.0017,0.008,0.05,0.0043,0.65,0.0009,0.0003,1120.0,857.5147,681.61896,2.8000019,1077.997,102.747,848.0,0.821428693,0.5,1250.0,1420.023,1.191427,-22.907,-39.961,-36.62673,1.3,-6.666,1.74,125.0,5.91,5.93,2037.0
1360.0,9500.0,0.002,0.0001,0.0012,0.0001,0.0002,0.033,0.006,0.22,0.001,0.0017,0.008,0.05,0.0043,0.65,0.0009,0.0003,1120.0,852.29736,672.9126,2.8000007,1065.696,99.475,847.0,0.821428616,0.5,1250.0,1378.6,1.182792,-25.123,-39.965,-35.11808,1.4,-6.951,1.73,123.0,5.73,5.73,1942.0
1360.0,9500.0,0.002,0.0001,0.0011,0.0001,0.0002,0.027,0.006,0.25,0.001,0.002,0.008,0.049,0.0047,0.7,0.0012,0.0003,1120.0,852.22076,676.6249,2.800001,1703.699,98.05,850.0,0.821428635,0.5,1250.0,1079.439,1.211116,-24.1,-39.96,-36.05796,1.4,-6.966,1.73,130.0,6.36,6.36,1795.0
1360.0,9500.0,0.002,0.0001,0.0012,0.0001,0.0002,0.033,0.006,0.22,0.001,0.0017,0.008,0.05,0.0043,0.65,0.0009,0.0003,1120.0,852.9822,676.4147,2.8000014,1078.951,103.033,848.0,0.821428661,0.5,1250.0,1143.847,1.244018,-22.851,-39.961,-37.13481,1.5,-6.375,1.73,126.0,5.81,5.82,1914.0
1360.0,9500.0,0.002,0.0001,0.0011,0.0001,0.0002,0.027,0.006,0.25,0.001,0.002,0.008,0.049,0.0047,0.7,0.0012,0.0003,1120.0,854.5626,675.4906,2.8000019,1076.852,102.748,848.0,0.821428693,0.5,1250.0,1416.146,1.205909,-22.516,-39.96,-37.14606,1.4,-6.395,1.72,126.0,6.25,6.27,1725.0
1360.0,9500.0,0.002,0.0001,0.0011,0.0001,0.0002,0.027,0.006,0.25,0.001,0.002,0.008,0.049,0.0047,0.7,0.0012,0.0003,1120.0,852.0894,676.8969,2.8000011,1071.828,102.85,850.0,0.821428642,0.5,1250.0,410.293,1.192933,-20.527,-39.96,-36.34238,1.5,-6.324,1.72,127.0,6.25,6.27,1695.0
1360.0,9500.0,0.002,0.0001,0.0011,0.0001,0.0002,0.027,0.006,0.25,0.001,0.002,0.008,0.049,0.0047,0.7,0.0012,0.0003,1120.0,853.4041,677.2285,2.8000016,1070.155,103.057,849.0,0.821428673,0.5,1250.0,1393.559,1.228222,-22.168,-39.96,-36.83689,1.5,-6.443,1.72,129.0,6.27,6.31,1750.0
1360.0,9100.0,0.002,0.0001,0.001,0.0001,0.0002,0.03,0.006,0.22,0.001,0.002,0.008,0.052,0.0041,0.669,0.0008,0.0003,1120.0,852.55475,677.4948,2.8000004,1072.206,102.77,850.0,0.821428597,0.5,1250.0,1400.462,1.224299,-20.829,-39.96,-35.98699,1.5,-6.318,1.73,125.0,5.78,5.79,1908.0
1360.0,9500.0,0.002,0.0001,0.0012,0.0001,0.0002,0.033,0.006,0.22,0.001,0.0017,0.008,0.05,0.0043,0.65,0.0009,0.0003,1120.0,852.9538,679.3227,2.8000011,1076.333,97.607,845.0,0.821428642,0.5,1250.0,1414.391,1.230251,-22.424,-39.96,-26.83008,1.4,-5.983,1.74,124.0,5.78,5.78,2061.0
1360.0,9100.0,0.002,0.0001,0.001,0.0001,0.0002,0.03,0.006,0.22,0.001,0.002,0.008,0.052,0.0041,0.669,0.0008,0.0003,1120.0,852.0744,678.3652,2.8000019,1049.428,103.051,844.0,0.821428693,0.5,1250.0,1324.551,1.206336,-21.027,-39.96,-36.45313,1.5,-6.373,1.73,126.0,5.81,5.82,1914.0
1360.0,9100.0,0.002,0.0001,0.001,0.0001,0.0002,0.03,0.006,0.22,0.001,0.002,0.008,0.052,0.0041,0.669,0.0008,0.0003,1120.0,852.4512,678.3839,2.8000011,1055.936,102.955,848.0,0.821428642,0.5,1250.0,1346.072,1.185385,-23.45,-39.96,-37.12037,1.3,-6.459,1.73,126.0,5.72,5.75,1895.0
1360.0,9500.0,0.002,0.0001,0.0011,0.0001,0.0002,0.027,0.006,0.25,0.001,0.002,0.008,0.049,0.0047,0.7,0.0012,0.0003,1120.0,851.9208,679.4621,2.8000019,1721.56,105.644,849.0,0.821428693,0.5,1210.0,1139.759,1.204087,-19.207,-36.912,-23.63096,0.74,-6.51,1.73,125.0,5.89,5.93,1857.0
1360.0,9500.0,0.002,0.0001,0.0012,0.0001,0.0002,0.033,0.006,0.22,0.001,0.0017,0.008,0.05,0.0043,0.65,0.0009,0.0003,1120.0,851.92615,678.693,2.8000011,1023.312,102.394,845.0,0.821428642,0.5,1210.0,1168.606,1.222339,-20.941,-39.147,-30.94474,0.85,-6.783,1.73,125.0,5.79,5.79,1894.0
1360.0,9500.0,0.002,0.0001,0.0011,0.0001,0.0002,0.027,0.006,0.25,0.001,0.002,0.008,0.049,0.0047,0.7,0.0012,0.0003,1120.0,854.74164,679.3355,2.8000007,1723.639,102.229,847.0,0.821428616,0.5,1210.0,1023.319,1.18541,-22.33,-39.96,-30.02253,0.88,-6.624,1.73,130.0,5.95,5.95,1835.0
1360.0,9500.0,0.002,0.0001,0.0011,0.0001,0.0002,0.027,0.006,0.25,0.001,0.002,0.008,0.049,0.0047,0.7,0.0012,0.0003,1120.0,851.51373,680.03296,2.800001,966.678,102.659,840.0,0.821428635,0.5,1210.0,889.404,1.204631,-18.723,-34.679,-19.63782,0.83,-6.561,1.73,125.0,5.75,5.8,1826.0
1360.0,9500.0,0.002,0.0001,0.0012,0.0001,0.0002,0.033,0.006,0.22,0.001,0.0017,0.008,0.05,0.0043,0.65,0.0009,0.0003,1120.0,850.6474,678.8478,2.8000016,970.044,94.907,847.0,0.821428673,0.5,1200.0,1072.729,1.206636,-26.575,-39.96,-24.90072,0.83,-6.698,1.73,125.0,5.63,5.63,1833.0
1360.0,9500.0,0.002,0.0001,0.0012,0.0001,0.0002,0.033,0.006,0.22,0.001,0.0017,0.008,0.05,0.0043,0.65,0.0009,0.0003,1120.0,853.8641,679.40533,2.8000004,1079.139,107.0,847.0,0.821428597,0.5,1210.0,1423.892,1.181991,-19.323,-39.691,-26.92645,0.72,-7.219,1.74,121.0,5.54,5.57,1973.0
1095.0,7100.0,0.2713,0.0002,0.003,0.0003,0.0002,0.02,0.0077,0.3487,0.0012,0.0024,0.0095,0.0413,0.0065,1.6096,0.0015,0.0007,1120.0,855.59705,623.0294,2.6999972,1483.679,97.485,850.0,0.814814623,0.5,1015.0,3052.433,1.172908,-26.745,-39.838,-24.06859,5.06,-8.0,1.67,153.0,4.03,4.04,1085.0
1095.0,7100.0,0.2713,0.0002,0.003,0.0003,0.0002,0.02,0.0077,0.3487,0.0012,0.0024,0.0095,0.0413,0.0065,1.6096,0.0015,0.0007,1120.0,868.0025,622.26776,2.6999974,1502.861,97.452,847.0,0.814814636,0.5,1015.0,3142.421,1.187261,-22.704,-39.965,-24.17338,5.3,-8.01,1.68,155.0,4.3,4.3,1128.0
1095.0,7100.0,0.2713,0.0002,0.003,0.0003,0.0002,0.02,0.0077,0.3487,0.0012,0.0024,0.0095,0.0413,0.0065,1.6096,0.0015,0.0007,1120.0,869.59186,624.6939,2.6999989,1489.754,97.17,844.0,0.814814739,0.5,1017.0,3080.806,1.182295,-31.024,-34.314,-20.37339,5.5,-8.487,1.68,160.0,4.55,4.55,1170.0
1095.0,9100.0,0.2713,0.0002,0.003,0.0003,0.0002,0.02,0.0077,0.3487,0.0012,0.0024,0.0095,0.0413,0.0065,1.6096,0.0015,0.0007,1120.0,864.7452,621.8939,2.7000008,1683.221,97.468,846.0,0.81481487,0.5,1017.0,4045.066,1.178345,-28.22,-39.96,-24.22071,5.5,-8.492,1.69,156.0,3.87,3.87,1188.0
1095.0,9100.0,0.2713,0.0002,0.003,0.0003,0.0002,0.02,0.0077,0.3487,0.0012,0.0024,0.0095,0.0413,0.0065,1.6096,0.0015,0.0007,1120.0,868.5745,618.81616,2.7,1695.888,97.058,848.0,0.814814815,0.5,1017.0,4112.302,1.188629,-29.272,-38.508,-19.77022,5.5,-8.512,1.68,159.0,4.47,4.47,1149.0
1095.0,9600.0,0.2713,0.0002,0.003,0.0003,0.0002,0.02,0.0077,0.3487,0.0012,0.0024,0.0095,0.0413,0.0065,1.6096,0.0015,0.0007,1120.0,875.07294,620.1061,2.7,1050.448,88.226,846.0,0.814814815,0.5,1000.0,1327.915,1.169191,-28.648,-39.96,-26.64472,0.85,-7.015,1.72,157.0,3.71,3.71,1732.0
1095.0,9500.0,0.2787,0.0002,0.003,0.0003,0.0003,0.02,0.0077,0.3492,0.0008,0.003,0.0097,0.0388,0.0058,1.65,0.0014,0.0004,1120.0,866.1026,618.2585,2.700001,1063.857,96.633,847.0,0.814814883,0.5,1000.0,1372.448,1.171232,-21.998,-39.959,-26.90251,0.76,-6.992,1.72,157.0,3.78,3.78,1698.0
1095.0,9500.0,0.2866,0.0002,0.003,0.0003,0.0002,0.02,0.0077,0.3689,0.0013,0.0032,0.0099,0.05,0.005,1.6386,0.0014,0.0005,1120.0,867.49664,617.4734,2.7000012,1719.817,95.303,847.0,0.814814897,0.5,1082.0,4240.69,1.191471,-27.045,-39.96,-23.29095,5.6,-8.496,1.68,157.0,4.21,4.21,1155.0
1095.0,9500.0,0.2787,0.0002,0.003,0.0003,0.0003,0.02,0.0077,0.3492,0.0008,0.003,0.0097,0.0388,0.0058,1.65,0.0014,0.0004,1120.0,875.6472,619.96716,2.6999998,1709.484,92.696,846.0,0.814814801,0.5,1017.0,4185.028,1.186126,-29.514,-39.96,-23.12588,5.5,-8.491,1.68,158.0,4.5,4.5,1182.0
1095.0,9500.0,0.2713,0.0002,0.003,0.0003,0.0002,0.02,0.0077,0.3487,0.0012,0.0024,0.0095,0.0413,0.0065,1.6096,0.0015,0.0007,1120.0,865.57043,618.3523,2.7000012,1715.465,92.787,847.0,0.814814897,0.5,1017.0,4217.205,1.184855,-26.22,-39.96,-23.67301,5.6,-8.51,1.68,158.0,3.94,3.94,1132.0
1095.0,9500.0,0.2669,0.0003,0.003,0.0004,0.0007,0.02,0.0081,0.3838,0.0012,0.0035,0.0096,0.0405,0.0064,1.6016,0.0014,0.0005,1120.0,875.82574,621.2758,2.7000008,1702.532,92.708,843.0,0.81481487,0.5,1017.0,4147.771,1.192128,-24.926,-34.735,-21.04752,5.5,-8.497,1.68,156.0,4.45,4.45,1136.0
