Repository: Achyut-Krishna/JSW_Internship

# JSW_Internship
Property Prediction model using regression algorithms , this project is the part of my summer internship at JSW steel 2021  We were provided with raw data of 5135 rows and 45 columns which had to be cleaned first and later applied 5 different algorithms like KNN, Random Forest, ANN, Support Vector Regressor and Multiple Regressor to predict which gave the highest R2_score value and the least RMSE. Conclusion :- Random Forest was found to be relatively the best learner for this model and hence we deployed our machine learning model using html, css, flask.

File: final_data.csv (part 28 of 40)
Slab Width,Slab Length,AL,B,C,CA,NB,CR,CU,MN,MO,N,NI,P,S,SI,TI,V,Reheating Furnace Exit Temp,Finishing Temp,Coiling Temp,FM Exit Thickness,Coil Outr Dia,Avg line speed,weld pressure,Reduction Ratio,ACL-Thickness,ACL-Width,ACL-Length,O2 in Heating Element Furnace,Radiant Tube Furnace Dewpoint,After Tube Cooling Dewpoint,Rapid Jet Cooling Dewpoint,Coating Thickness,Drying Furnace Press,B50,Hardness,Coreloss-Before Aging,Coreloss After Aging,Permeability
1095.0,9500.0,0.2787,0.0002,0.003,0.0003,0.0003,0.02,0.0077,0.3492,0.0008,0.003,0.0097,0.0388,0.0058,1.65,0.0014,0.0004,1120.0,882.2344,622.1662,2.6999986,1710.89,95.73,840.0,0.814814719,0.5,1013.0,4192.584,1.18065,-25.664,-39.848,-24.7174,5.7,-8.023,1.68,159.0,4.59,4.59,1178.0
1095.0,9500.0,0.2787,0.0002,0.003,0.0003,0.0003,0.02,0.0077,0.3492,0.0008,0.003,0.0097,0.0388,0.0058,1.65,0.0014,0.0004,1120.0,867.99084,620.3254,2.7000003,1721.153,97.485,852.0,0.814814835,0.5,1013.0,4247.909,1.190496,-23.863,-38.457,-24.45602,5.4,-7.995,1.67,155.0,4.51,4.52,1119.0
1095.0,9500.0,0.2669,0.0003,0.003,0.0004,0.0007,0.02,0.0081,0.3838,0.0012,0.0035,0.0096,0.0405,0.0064,1.6016,0.0014,0.0005,1120.0,878.5204,620.2219,2.699999,1702.423,87.352,843.0,0.814814746,0.5,1015.0,4147.185,1.175519,-22.928,-29.891,-19.18196,5.9,-8.492,1.68,159.0,4.36,4.36,1104.0
1095.0,9500.0,0.2669,0.0003,0.003,0.0004,0.0007,0.02,0.0081,0.3838,0.0012,0.0035,0.0096,0.0405,0.0064,1.6016,0.0014,0.0005,1120.0,884.16016,622.4648,2.6999989,1701.884,91.364,845.0,0.814814739,0.5,1020.0,4144.301,1.169563,-29.255,-39.57,-22.98991,5.5,-8.503,1.68,154.0,4.91,4.91,1142.0
1095.0,9500.0,0.2669,0.0003,0.003,0.0004,0.0007,0.02,0.0081,0.3838,0.0012,0.0035,0.0096,0.0405,0.0064,1.6016,0.0014,0.0005,1120.0,865.9899,625.4409,2.7000012,1694.75,78.504,846.0,0.759259366,0.65,1015.0,3158.648,1.201013,-18.138,-39.96,-25.68013,2.6,-6.806,1.73,158.0,4.64,4.64,1682.0
1095.0,9500.0,0.2669,0.0003,0.003,0.0004,0.0007,0.02,0.0081,0.3838,0.0012,0.0035,0.0096,0.0405,0.0064,1.6016,0.0014,0.0005,1120.0,877.9745,621.06854,2.6999989,1717.594,97.478,847.0,0.814814739,0.5,1013.0,4228.684,1.174996,-24.465,-39.965,-23.85915,5.5,-8.006,1.67,154.0,4.5,4.5,1127.0
1095.0,9500.0,0.2713,0.0002,0.003,0.0003,0.0002,0.02,0.0077,0.3487,0.0012,0.0024,0.0095,0.0413,0.0065,1.6096,0.0015,0.0007,1120.0,877.3048,622.11615,2.6999989,1726.357,87.539,842.0,0.814814739,0.5,1017.0,4276.09,1.170038,-27.474,-36.794,-22.03107,5.8,-8.496,1.69,156.0,4.61,4.61,1215.0
1095.0,9500.0,0.2787,0.0002,0.003,0.0003,0.0003,0.02,0.0077,0.3492,0.0008,0.003,0.0097,0.0388,0.0058,1.65,0.0014,0.0004,1120.0,868.8309,619.63367,2.7000012,1049.793,96.526,841.0,0.814814897,0.5,1000.0,1325.755,1.243269,-23.574,-39.96,-28.68693,4.9,-5.993,1.69,158.0,4.23,4.24,1281.0
1095.0,9500.0,0.2787,0.0002,0.003,0.0003,0.0003,0.02,0.0077,0.3492,0.0008,0.003,0.0097,0.0388,0.0058,1.65,0.0014,0.0004,1120.0,876.5721,621.91986,2.6999986,1709.427,97.495,851.0,0.814814719,0.5,1015.0,4184.721,1.176569,-24.613,-39.966,-25.87284,5.1,-7.995,1.67,160.0,4.39,4.39,1144.0
1095.0,9500.0,0.2866,0.0002,0.003,0.0003,0.0002,0.02,0.0077,0.3689,0.0013,0.0032,0.0099,0.05,0.005,1.6386,0.0014,0.0005,1120.0,875.9326,621.55194,2.7000005,1706.394,97.492,849.0,0.814814849,0.5,1015.0,4168.448,1.178072,-26.596,-39.965,-25.94164,5.1,-8.011,1.69,157.0,4.7,4.7,1173.0
1095.0,9500.0,0.2866,0.0002,0.003,0.0003,0.0002,0.02,0.0077,0.3689,0.0013,0.0032,0.0099,0.05,0.005,1.6386,0.0014,0.0005,1120.0,868.90027,620.36176,2.6999998,1713.801,97.459,852.0,0.814814801,0.5,1015.0,4208.239,1.179994,-23.147,-39.964,-25.46932,5.2,-8.009,1.68,158.0,4.13,4.14,1203.0
1095.0,9500.0,0.2866,0.0002,0.003,0.0003,0.0002,0.02,0.0077,0.3689,0.0013,0.0032,0.0099,0.05,0.005,1.6386,0.0014,0.0005,1120.0,877.1043,621.50574,2.6999993,1711.939,97.452,841.0,0.814814767,0.5,1015.0,4198.22,1.18162,-23.842,-39.963,-25.12738,5.2,-8.01,1.69,157.0,4.57,4.57,1244.0
1095.0,9500.0,0.2787,0.0002,0.003,0.0003,0.0003,0.02,0.0077,0.3492,0.0008,0.003,0.0097,0.0388,0.0058,1.65,0.0014,0.0004,1120.0,874.3369,621.2758,2.6999993,1709.869,97.396,850.0,0.814814767,0.5,1015.0,4187.094,1.198959,-21.19,-39.963,-24.92913,5.0,-7.997,1.67,160.0,4.43,4.43,1168.0
1095.0,9500.0,0.2787,0.0002,0.003,0.0003,0.0003,0.02,0.0077,0.3492,0.0008,0.003,0.0097,0.0388,0.0058,1.65,0.0014,0.0004,1120.0,870.9952,620.76764,2.6999993,1667.345,97.345,841.0,0.814814767,0.5,1015.0,3961.509,1.191926,-23.345,-39.962,-24.75474,5.1,-7.989,1.67,159.0,4.32,4.34,1138.0
1095.0,9500.0,0.2866,0.0002,0.003,0.0003,0.0002,0.02,0.0077,0.3689,0.0013,0.0032,0.0099,0.05,0.005,1.6386,0.0014,0.0005,1120.0,878.7253,622.0453,2.6999989,1728.091,97.584,847.0,0.814814739,0.5,1015.0,4285.5,1.180808,-25.294,-39.965,-23.32632,5.1,-8.002,1.68,155.0,4.64,4.65,1267.0
1095.0,9500.0,0.2866,0.0002,0.003,0.0003,0.0002,0.02,0.0077,0.3689,0.0013,0.0032,0.0099,0.05,0.005,1.6386,0.0014,0.0005,1120.0,871.97363,621.40186,2.6999998,1713.578,97.565,844.0,0.814814801,0.5,1015.0,4207.041,1.182928,-26.427,-39.962,-23.06538,5.3,-8.001,1.69,156.0,4.55,4.55,1194.0
1095.0,9500.0,0.2669,0.0003,0.003,0.0004,0.0007,0.02,0.0081,0.3838,0.0012,0.0035,0.0096,0.0405,0.0064,1.6016,0.0014,0.0005,1120.0,870.6953,620.8646,2.7,1720.498,97.581,848.0,0.814814815,0.5,1015.0,4244.371,1.19395,-24.966,-39.963,-22.81214,5.1,-8.015,1.67,154.0,4.6,4.6,1137.0
1095.0,9500.0,0.2669,0.0003,0.003,0.0004,0.0007,0.02,0.0081,0.3838,0.0012,0.0035,0.0096,0.0405,0.0064,1.6016,0.0014,0.0005,1120.0,879.24994,622.68146,2.6999996,1706.438,97.535,844.0,0.814814787,0.5,1015.0,4168.686,1.179094,-24.017,-34.365,-20.92462,5.3,-7.989,1.68,157.0,4.67,4.67,1149.0
1330.0,7200.0,0.002,0.0001,0.0007,0.0002,0.0003,0.0274,0.009,0.2344,0.0001,0.0024,0.0083,0.0471,0.0033,0.65,0.0009,0.0002,1120.0,854.26184,683.5932,2.7999976,1499.091,101.829,846.0,0.821428418,0.5,1230.0,1004.195,1.21048,-23.877,-39.904,-33.39762,0.83,-6.952,1.73,125.0,5.64,5.64,1972.0
1300.0,9490.0,0.246,0.0002,0.0025,0.001,0.0004,0.02,0.008,0.3,0.001,0.0017,0.007,0.039,0.0045,1.05,0.001,0.0006,1120.0,899.68933,684.82214,2.699998,1045.489,95.712,847.0,0.814814678,0.5,1224.0,1311.589,1.191792,-22.185,-39.96,-28.15805,0.75,-6.479,1.72,136.0,4.33,4.33,1727.0
1300.0,9490.0,0.246,0.0002,0.0025,0.001,0.0004,0.02,0.008,0.3,0.001,0.0017,0.007,0.039,0.0045,1.05,0.001,0.0006,1120.0,895.8678,680.4879,2.7000012,1040.961,96.842,844.0,0.814814897,0.5,1224.0,1296.747,1.199412,-21.945,-39.96,-28.91447,0.84,-6.501,1.73,137.0,4.36,4.36,1943.0
1300.0,9450.0,0.255,0.0002,0.0021,0.001,0.0004,0.02,0.009,0.22,0.001,0.0017,0.007,0.041,0.0041,1.024,0.0011,0.0004,1120.0,901.4446,682.2931,2.7000015,962.48,91.421,841.0,0.814814918,0.5,1210.0,1049.769,1.190755,-26.15,-39.96,-34.61872,0.75,-6.903,1.72,133.0,4.44,4.48,1749.0
1300.0,9490.0,0.255,0.0002,0.0021,0.001,0.0004,0.02,0.009,0.22,0.001,0.0017,0.007,0.041,0.0041,1.024,0.0011,0.0004,1120.0,899.01587,680.40814,2.7000005,977.919,98.717,848.0,0.814814849,0.5,1210.0,1096.826,1.167893,-24.149,-39.96,-29.26166,0.77,-7.03,1.72,136.0,4.51,4.53,1768.0
1300.0,9490.0,0.253,0.0002,0.002,0.001,0.001,0.02,0.008,0.29,0.001,0.002,0.007,0.038,0.0037,1.035,0.001,0.001,1120.0,895.01697,680.9201,2.700002,1657.714,86.062,849.0,0.814814952,0.5,1210.0,3911.206,1.190491,-22.028,-39.96,-29.40553,0.78,-6.519,1.73,137.0,4.61,4.61,1883.0
1300.0,9490.0,0.253,0.0002,0.002,0.001,0.001,0.02,0.008,0.29,0.001,0.002,0.007,0.038,0.0037,1.035,0.001,0.001,1120.0,897.96466,679.85406,2.700001,946.124,101.34,841.0,0.814814883,0.5,1210.0,1000.734,1.197072,-26.885,-39.96,-31.98902,0.68,-7.22,1.72,135.0,4.38,4.64,1760.0
1300.0,9500.0,0.255,0.0002,0.0021,0.001,0.0004,0.02,0.009,0.22,0.001,0.0017,0.007,0.041,0.0041,1.024,0.0011,0.0004,1120.0,896.22314,679.6465,2.6999996,1052.9,91.078,845.0,0.814814787,0.5,1205.0,1336.017,1.211331,-27.078,-39.961,-36.01491,0.71,-7.094,1.71,135.0,4.37,4.4,1658.0
1300.0,9490.0,0.253,0.0002,0.002,0.001,0.001,0.02,0.008,0.29,0.001,0.002,0.007,0.038,0.0037,1.035,0.001,0.001,1120.0,895.35345,680.21454,2.7000005,1054.068,100.898,849.0,0.814814849,0.5,1205.0,1339.881,1.196168,-24.783,-39.96,-35.61683,0.89,-6.993,1.73,135.0,4.33,4.36,1789.0
1300.0,9250.0,0.246,0.0002,0.0025,0.001,0.0004,0.02,0.008,0.3,0.001,0.0017,0.007,0.039,0.0045,1.05,0.001,0.0006,1120.0,893.33185,678.76306,2.7000012,1039.421,97.896,848.0,0.814814897,0.5,1205.0,1291.714,1.217481,-23.261,-39.961,-34.00648,0.77,-6.705,1.72,134.0,4.36,4.36,1742.0
1300.0,9500.0,0.255,0.0002,0.0021,0.001,0.0004,0.02,0.009,0.22,0.001,0.0017,0.007,0.041,0.0041,1.024,0.0011,0.0004,1120.0,897.2915,679.2458,2.7,1043.668,97.753,845.0,0.814814815,0.5,1205.0,1305.612,1.202799,-24.912,-39.96,-33.82834,0.77,-6.67,1.73,132.0,4.5,4.5,1843.0
1300.0,9250.0,0.246,0.0002,0.0025,0.001,0.0004,0.02,0.008,0.3,0.001,0.0017,0.007,0.039,0.0045,1.05,0.001,0.0006,1120.0,890.9362,678.4444,2.7000017,1057.461,97.842,851.0,0.814814931,0.5,1205.0,1351.136,1.22122,-24.541,-39.96,-32.77492,0.85,-6.575,1.73,134.0,4.5,4.5,1844.0
1300.0,9450.0,0.255,0.0002,0.0021,0.001,0.0004,0.02,0.009,0.22,0.001,0.0017,0.007,0.041,0.0041,1.024,0.0011,0.0004,1120.0,891.58887,678.6698,2.7000022,1053.51,99.795,851.0,0.814814966,0.5,1205.0,1338.035,1.175039,-24.74,-39.96,-32.22791,0.75,-6.677,1.72,133.0,4.4,4.4,1712.0
1300.0,9450.0,0.255,0.0002,0.0021,0.001,0.0004,0.02,0.009,0.22,0.001,0.0017,0.007,0.041,0.0041,1.024,0.0011,0.0004,1120.0,902.47723,681.81915,2.6999996,1055.825,98.975,842.0,0.814814787,0.5,1205.0,1345.706,1.209288,-24.439,-39.96,-35.24691,0.79,-6.956,1.71,133.0,4.41,4.45,1685.0
1300.0,9250.0,0.246,0.0002,0.0025,0.001,0.0004,0.02,0.008,0.3,0.001,0.0017,0.007,0.039,0.0045,1.05,0.001,0.0006,1120.0,889.11584,680.474,2.7000017,1345.527,99.396,845.0,0.814814931,0.5,1205.0,2438.473,1.199083,-24.29,-39.961,-31.21134,0.7,-6.75,1.72,132.0,4.4,4.4,1712.0
1300.0,9490.0,0.253,0.0002,0.002,0.001,0.001,0.02,0.008,0.29,0.001,0.002,0.007,0.038,0.0037,1.035,0.001,0.001,1120.0,896.1812,680.0577,2.7,1067.959,99.324,849.0,0.814814815,0.5,1205.0,1386.183,1.187916,-25.301,-39.96,-30.76422,0.71,-6.67,1.72,131.0,4.37,4.37,1789.0
1300.0,9490.0,0.253,0.0002,0.002,0.001,0.001,0.02,0.008,0.29,0.001,0.002,0.007,0.038,0.0037,1.035,0.001,0.001,1120.0,898.17487,679.27075,2.7000008,1061.828,102.351,848.0,0.81481487,0.5,1200.0,1365.675,1.188898,-24.487,-39.96,-36.45255,0.88,-6.976,1.73,136.0,4.42,4.46,1854.0
1300.0,9490.0,0.253,0.0002,0.002,0.001,0.001,0.02,0.008,0.29,0.001,0.002,0.007,0.038,0.0037,1.035,0.001,0.001,1120.0,889.7259,679.2362,2.7000017,1056.325,102.376,846.0,0.814814931,0.5,1200.0,1347.365,1.191791,-24.481,-39.96,-36.84371,0.79,-7.013,1.73,135.0,4.31,4.35,1793.0
1300.0,9490.0,0.246,0.0002,0.0025,0.001,0.0004,0.02,0.008,0.3,0.001,0.0017,0.007,0.039,0.0045,1.05,0.001,0.0006,1120.0,892.8109,679.56573,2.700001,1051.631,97.771,849.0,0.814814883,0.5,1200.0,1331.822,1.191704,-25.003,-39.96,-33.69861,0.83,-7.175,1.72,133.0,4.42,4.43,1697.0
1300.0,9500.0,0.255,0.0002,0.0021,0.001,0.0004,0.02,0.009,0.22,0.001,0.0017,0.007,0.041,0.0041,1.024,0.0011,0.0004,1120.0,900.4178,679.569,2.7000003,1055.258,92.761,850.0,0.814814835,0.5,1200.0,1343.826,1.201258,-22.952,-39.961,-33.24001,0.79,-6.525,1.73,133.0,4.58,4.65,1803.0
1300.0,9250.0,0.246,0.0002,0.0025,0.001,0.0004,0.02,0.008,0.3,0.001,0.0017,0.007,0.039,0.0045,1.05,0.001,0.0006,1120.0,885.8034,678.85364,2.7000027,1642.14,93.296,852.0,0.814815,0.5,1200.0,3830.481,1.188016,-23.891,-39.96,-33.57627,0.76,-6.505,1.71,134.0,4.56,4.61,1671.0
1300.0,9250.0,0.246,0.0002,0.0025,0.001,0.0004,0.02,0.008,0.3,0.001,0.0017,0.007,0.039,0.0045,1.05,0.001,0.0006,1120.0,889.7513,678.21454,2.700001,1042.75,101.179,852.0,0.814814883,0.5,1200.0,1302.604,1.196226,-23.208,-39.961,-33.0533,0.75,-6.477,1.71,135.0,4.63,4.64,1617.0
1300.0,9490.0,0.253,0.0002,0.002,0.001,0.001,0.02,0.008,0.29,0.001,0.002,0.007,0.038,0.0037,1.035,0.001,0.001,1120.0,897.9024,679.281,2.6999998,1058.4,103.254,852.0,0.814814801,0.5,1200.0,1354.255,1.201001,-22.667,-36.245,-30.52221,0.81,-6.498,1.73,133.0,4.31,4.33,1908.0
1300.0,9490.0,0.253,0.0002,0.002,0.001,0.001,0.02,0.008,0.29,0.001,0.002,0.007,0.038,0.0037,1.035,0.001,0.001,1120.0,888.3461,678.0137,2.7000017,1030.396,101.726,849.0,0.814814931,0.5,1200.0,1262.375,1.21251,-25.451,-39.962,-32.81357,0.8,-6.375,1.73,134.0,4.33,4.42,1923.0
1330.0,9500.0,0.002,0.0001,0.0011,0.0002,0.0002,0.025,0.0085,0.1997,0.0002,0.0025,0.0079,0.0467,0.005,0.6601,0.0009,0.0002,1120.0,859.1965,681.70013,2.8000033,950.886,104.934,845.0,0.821428782,0.5,1200.0,1014.924,1.173911,-21.319,-39.832,-36.10759,0.82,-6.441,1.74,124.0,5.84,5.86,2089.0
1330.0,9500.0,0.002,0.0001,0.0011,0.0002,0.0002,0.025,0.0085,0.1997,0.0002,0.0025,0.0079,0.0467,0.005,0.6601,0.0009,0.0002,1120.0,856.2123,683.6966,2.8000026,1724.87,105.948,845.0,0.821428737,0.5,1200.0,1170.701,1.21578,-19.722,-39.94,-34.63001,0.75,-6.471,1.74,123.0,5.74,5.76,2023.0
1330.0,9500.0,0.002,0.0001,0.0007,0.0002,0.0003,0.0274,0.009,0.2344,0.0001,0.0024,0.0083,0.0471,0.0033,0.65,0.0009,0.0002,1120.0,863.7528,681.9023,2.7999983,1719.449,102.34,845.0,0.821428463,0.5,1200.0,180.467,1.219167,-22.058,-39.96,-34.80526,0.7,-6.656,1.74,123.0,5.49,5.5,2061.0
1330.0,9500.0,0.002,0.0001,0.0007,0.0002,0.0003,0.0274,0.009,0.2344,0.0001,0.0024,0.0083,0.0471,0.0033,0.65,0.0009,0.0002,1120.0,857.4501,679.25616,2.799998,1730.924,105.401,848.0,0.821428444,0.5,1200.0,1375.796,1.221835,-23.064,-39.96,-34.75094,0.85,-6.051,1.74,125.0,5.87,5.87,1987.0
1330.0,9500.0,0.002,0.0001,0.0011,0.0002,0.0002,0.025,0.0085,0.1997,0.0002,0.0025,0.0079,0.0467,0.005,0.6601,0.0009,0.0002,1120.0,851.67145,679.9565,2.800001,1725.3,102.961,847.0,0.821428635,0.5,1200.0,4270.358,1.19438,-23.097,-39.96,-37.91326,1.5,-6.724,1.74,126.0,5.69,5.69,1974.0
1330.0,9500.0,0.0035,0.0001,0.0012,0.0004,0.0002,0.0271,0.0084,0.1872,0.0003,0.0029,0.0083,0.0494,0.005,0.7114,0.0011,0.0002,1120.0,852.6116,676.4935,2.8000002,1084.28,0.0,0.0,0.821428584,0.5,1200.0,274.947,0.0,0.0,0.0,0.0,1.5,0.0,1.73,128.0,5.58,5.58,1887.0
1330.0,9500.0,0.0026,0.0001,0.0011,0.0002,0.0002,0.0286,0.009,0.2088,0.001,0.0027,0.0079,0.0511,0.005,0.6799,0.0011,0.0004,1120.0,857.1068,682.0248,2.7999983,968.731,96.035,849.0,0.821428463,0.5,1200.0,1068.731,1.201117,-21.3,-39.961,-33.99386,1.37,-6.853,1.74,129.0,5.74,5.74,2077.0
1330.0,9500.0,0.0035,0.0001,0.0012,0.0004,0.0002,0.0271,0.0084,0.1872,0.0003,0.0029,0.0083,0.0494,0.005,0.7114,0.0011,0.0002,1120.0,855.9051,682.3495,2.7999992,970.06,103.36,848.0,0.82142852,0.5,1200.0,1072.778,1.206912,-25.789,-39.961,-35.3452,0.72,-6.422,1.73,126.0,5.53,5.63,1947.0
1330.0,9500.0,0.0026,0.0001,0.0011,0.0002,0.0002,0.0286,0.009,0.2088,0.001,0.0027,0.0079,0.0511,0.005,0.6799,0.0011,0.0004,1120.0,859.31537,681.4646,2.7999992,1080.775,102.92,845.0,0.82142852,0.5,1200.0,1062.633,1.180848,-21.399,-39.963,-35.25082,1.6,-6.583,1.74,125.0,5.82,5.82,2067.0
1330.0,9500.0,0.0026,0.0001,0.0011,0.0002,0.0002,0.0286,0.009,0.2088,0.001,0.0027,0.0079,0.0511,0.005,0.6799,0.0011,0.0004,1120.0,855.0339,681.77997,2.7999973,1049.594,102.818,848.0,0.821428399,0.5,1200.0,1325.097,1.189963,-21.252,-39.964,-34.67101,1.4,-6.776,1.74,126.0,5.77,5.8,1986.0
1330.0,9500.0,0.0026,0.0001,0.0011,0.0002,0.0002,0.0286,0.009,0.2088,0.001,0.0027,0.0079,0.0511,0.005,0.6799,0.0011,0.0004,1120.0,855.87976,679.63153,2.799999,1719.65,102.455,849.0,0.821428508,0.5,302.0,1003.745,1.200436,-21.659,-39.96,-28.96474,1.7,-6.629,1.75,124.0,5.64,5.66,2021.0
1330.0,9500.0,0.0026,0.0001,0.0011,0.0002,0.0002,0.0286,0.009,0.2088,0.001,0.0027,0.0079,0.0511,0.005,0.6799,0.0011,0.0004,1120.0,855.309,678.1794,2.7999988,962.159,104.89,842.0,0.821428495,0.5,1200.0,1048.799,1.184793,-19.502,-39.96,-31.8956,0.86,-6.705,1.74,126.0,5.42,5.48,1991.0
1330.0,9500.0,0.002,0.0001,0.0011,0.0002,0.0002,0.025,0.0085,0.1997,0.0002,0.0025,0.0079,0.0467,0.005,0.6601,0.0009,0.0002,1120.0,858.4763,680.2924,2.799999,1094.937,103.001,849.0,0.821428508,0.5,1200.0,1477.841,1.184696,-22.624,-39.96,-33.97129,0.83,-6.613,1.74,126.0,5.86,5.89,2052.0
1330.0,9500.0,0.0035,0.0001,0.0012,0.0004,0.0002,0.0271,0.0084,0.1872,0.0003,0.0029,0.0083,0.0494,0.005,0.7114,0.0011,0.0002,1120.0,852.8305,679.23175,2.7999992,1727.16,102.507,847.0,0.82142852,0.5,302.0,1015.267,1.183993,-21.072,-39.96,-28.99607,1.7,-6.586,1.74,130.0,5.87,5.87,1989.0
1330.0,9500.0,0.002,0.0001,0.0011,0.0002,0.0002,0.025,0.0085,0.1997,0.0002,0.0025,0.0079,0.0467,0.005,0.6601,0.0009,0.0002,1120.0,854.55225,678.3388,2.8,1094.218,104.974,842.0,0.821428571,0.5,1200.0,1475.367,1.205957,-22.489,-39.96,-22.56085,0.7,-6.114,1.75,126.0,5.6,5.6,2169.0
1330.0,9500.0,0.002,0.0001,0.0011,0.0002,0.0002,0.025,0.0085,0.1997,0.0002,0.0025,0.0079,0.0467,0.005,0.6601,0.0009,0.0002,1120.0,859.9329,680.5575,2.7999969,1722.648,100.999,845.0,0.821428374,0.5,1200.0,4255.998,1.184911,-24.103,-39.96,-25.17161,0.72,-6.987,1.74,125.0,5.86,5.86,2064.0
1330.0,9500.0,0.0035,0.0001,0.0012,0.0004,0.0002,0.0271,0.0084,0.1872,0.0003,0.0029,0.0083,0.0494,0.005,0.7114,0.0011,0.0002,1120.0,851.8261,674.08057,2.7999997,1077.885,100.388,847.0,0.821428552,0.5,1200.0,1419.642,1.183949,-22.603,-39.96,-25.71426,0.77,-6.839,1.74,125.0,6.07,6.07,1978.0
1330.0,9500.0,0.0035,0.0001,0.0012,0.0004,0.0002,0.0271,0.0084,0.1872,0.0003,0.0029,0.0083,0.0494,0.005,0.7114,0.0011,0.0002,1120.0,848.1093,668.5343,2.8000004,1725.147,98.236,848.0,0.821428597,0.5,1200.0,1101.486,1.211121,-22.857,-39.96,-35.26348,0.87,-6.554,1.74,129.0,5.53,5.84,1978.0
1330.0,9500.0,0.0035,0.0001,0.0012,0.0004,0.0002,0.0271,0.0084,0.1872,0.0003,0.0029,0.0083,0.0494,0.005,0.7114,0.0011,0.0002,1120.0,860.04236,683.41797,2.7999961,1093.266,97.251,842.0,0.821428323,0.5,1200.0,1472.098,1.198301,-23.746,-39.96,-22.07188,0.69,-6.298,1.75,130.0,5.9,5.9,2178.0
1330.0,9500.0,0.002,0.0001,0.0007,0.0002,0.0003,0.0274,0.009,0.2344,0.0001,0.0024,0.0083,0.0471,0.0033,0.65,0.0009,0.0002,1120.0,859.0874,680.638,2.799999,1032.441,104.096,846.0,0.821428508,0.5,1200.0,1269.0,1.222976,-22.229,-39.859,-28.86244,0.74,-6.459,1.74,125.0,5.57,5.57,2091.0
1330.0,9500.0,0.002,0.0001,0.0007,0.0002,0.0003,0.0274,0.009,0.2344,0.0001,0.0024,0.0083,0.0471,0.0033,0.65,0.0009,0.0002,1120.0,854.4477,674.51746,2.799994,1650.605,95.078,847.0,0.821428189,0.5,196.0,928.557,1.191076,-25.159,-39.96,-29.00306,0.88,-6.482,1.75,125.0,5.68,5.68,2122.0
1350.0,9500.0,0.005,0.0001,0.0013,0.0001,0.0002,0.02,0.007,0.19,0.001,0.001,0.008,0.047,0.005,0.72,0.0007,0.0003,1120.0,852.3682,668.7609,2.7999976,1060.802,107.678,849.0,0.821428418,0.5,1250.0,1362.254,1.20453,-23.823,-39.964,-34.04005,0.76,-6.828,1.73,127.0,5.86,5.87,1880.0
1350.0,9500.0,0.005,0.0001,0.0013,0.0001,0.0002,0.02,0.007,0.19,0.001,0.001,0.008,0.047,0.005,0.72,0.0007,0.0003,1120.0,858.21594,668.7554,2.7999976,1076.045,101.372,848.0,0.821428418,0.5,1250.0,1413.416,1.203539,-22.765,-39.96,-36.25868,1.5,-6.789,1.74,126.0,6.17,6.17,1965.0
1350.0,9500.0,0.005,0.0001,0.0027,0.0001,0.0002,0.028,0.006,0.22,0.001,0.0024,0.007,0.048,0.0046,0.72,0.0008,0.0003,1120.0,851.9052,672.86414,2.7999983,1077.711,99.851,847.0,0.821428463,0.5,1250.0,1419.052,1.193823,-24.796,-39.96,-37.12273,1.5,-6.881,1.73,127.0,6.35,6.35,1806.0
1350.0,9500.0,0.005,0.0001,0.0013,0.0001,0.0002,0.02,0.007,0.19,0.001,0.001,0.008,0.047,0.005,0.72,0.0007,0.0003,1120.0,851.111,675.46313,2.799998,1076.168,107.721,842.0,0.821428444,0.5,1250.0,1413.833,1.187713,-24.771,-39.966,-34.12672,0.72,-6.562,1.74,127.0,5.83,5.84,1936.0
1350.0,9500.0,0.005,0.0001,0.0013,0.0001,0.0002,0.02,0.007,0.19,0.001,0.001,0.008,0.047,0.005,0.72,0.0007,0.0003,1120.0,860.17346,675.92444,2.7999978,1077.444,102.917,845.0,0.821428431,0.5,1250.0,1418.15,1.190073,-19.789,-39.966,-34.46815,1.5,-6.62,1.74,126.0,6.07,6.08,1985.0
1350.0,9500.0,0.005,0.0001,0.0013,0.0001,0.0002,0.02,0.007,0.19,0.001,0.001,0.008,0.047,0.005,0.72,0.0007,0.0003,1120.0,850.06085,677.0158,2.799998,968.341,106.928,847.0,0.821428444,0.5,1210.0,976.996,1.19181,-18.421,-38.287,-25.57859,0.75,-7.018,1.74,124.0,5.76,5.77,2001.0
1350.0,9500.0,0.005,0.0001,0.0013,0.0001,0.0002,0.02,0.007,0.19,0.001,0.001,0.008,0.047,0.005,0.72,0.0007,0.0003,1120.0,849.88446,678.3474,2.7999985,975.201,102.761,849.0,0.821428476,0.5,1210.0,253.514,1.191315,-17.766,-31.219,-17.17819,0.75,-6.768,1.73,124.0,5.85,5.88,1961.0
1350.0,9500.0,0.005,0.0001,0.0027,0.0001,0.0002,0.028,0.006,0.22,0.001,0.0024,0.007,0.048,0.0046,0.72,0.0008,0.0003,1120.0,857.7537,678.8314,2.7999985,1082.339,97.607,848.0,0.821428476,0.5,1200.0,1434.755,1.199732,-22.805,-39.96,-25.45889,0.78,-7.0,1.73,124.0,6.18,6.18,1867.0
1350.0,9500.0,0.005,0.0001,0.0027,0.0001,0.0002,0.028,0.006,0.22,0.001,0.0024,0.007,0.048,0.0046,0.72,0.0008,0.0003,1120.0,847.9736,680.20844,2.799998,1678.567,104.105,843.0,0.821428444,0.5,1200.0,4020.49,1.20731,-23.631,-39.87,-29.57248,0.67,-6.411,1.73,132.0,6.1,6.1,1894.0
1350.0,9500.0,0.005,0.0001,0.0013,0.0001,0.0002,0.02,0.007,0.19,0.001,0.001,0.008,0.047,0.005,0.72,0.0007,0.0003,1120.0,850.71716,677.8188,2.799998,1074.977,107.491,845.0,0.821428444,0.5,1200.0,1409.808,1.211643,-20.805,-39.961,-28.34562,0.75,-6.511,1.74,131.0,5.7,5.7,1959.0
1350.0,9500.0,0.005,0.0001,0.0027,0.0001,0.0002,0.028,0.006,0.22,0.001,0.0024,0.007,0.048,0.0046,0.72,0.0008,0.0003,1120.0,855.8566,679.4712,2.7999988,1074.91,107.546,846.0,0.821428495,0.5,1200.0,1409.581,1.174972,-24.503,-39.96,-27.44711,0.83,-6.405,1.74,132.0,6.13,6.13,2021.0
1350.0,9500.0,0.003,0.0001,0.0016,0.0002,0.0003,0.024,0.006,0.24,0.001,0.0014,0.007,0.046,0.005,0.661,0.0008,0.0005,1120.0,847.33057,679.8058,2.7999978,1070.578,102.505,847.0,0.821428431,0.5,1200.0,1394.981,1.174936,-24.107,-37.995,-27.19959,0.74,-6.385,1.74,125.0,5.96,5.96,2047.0
1350.0,9500.0,0.005,0.0001,0.0013,0.0001,0.0002,0.02,0.007,0.19,0.001,0.001,0.008,0.047,0.005,0.72,0.0007,0.0003,1120.0,850.2014,677.8636,2.7999983,1077.611,107.816,843.0,0.821428463,0.5,1200.0,1418.715,1.171683,-26.248,-39.96,-29.02278,0.78,-6.492,1.74,133.0,5.85,5.85,2058.0
1350.0,9600.0,0.003,0.0001,0.0016,0.0002,0.0003,0.024,0.006,0.24,0.001,0.0014,0.007,0.046,0.005,0.661,0.0008,0.0005,1120.0,854.97394,678.23627,2.7999978,992.052,101.339,845.0,0.821428431,0.5,1200.0,1140.56,1.188034,-24.552,-39.96,-25.18623,0.71,-6.519,1.75,127.0,5.52,5.52,2156.0
1350.0,9500.0,0.005,0.0001,0.0027,0.0001,0.0002,0.028,0.006,0.22,0.001,0.0024,0.007,0.048,0.0046,0.72,0.0008,0.0003,1120.0,847.8301,675.9547,2.799999,1711.591,103.78,844.0,0.821428508,0.5,196.0,1067.637,1.180189,-24.627,-39.96,-28.77898,0.71,-6.48,1.73,130.0,6.52,6.6,1824.0
1350.0,9600.0,0.003,0.0001,0.0016,0.0002,0.0003,0.024,0.006,0.24,0.001,0.0014,0.007,0.046,0.005,0.661,0.0008,0.0005,1120.0,851.4351,680.12463,2.7999973,1080.943,103.072,845.0,0.821428399,0.5,1200.0,1430.011,1.163088,-24.165,-39.96,-25.15836,0.86,-6.804,1.75,128.0,5.74,5.74,2164.0
1350.0,9500.0,0.005,0.0001,0.0027,0.0001,0.0002,0.028,0.006,0.22,0.001,0.0024,0.007,0.048,0.0046,0.72,0.0008,0.0003,1120.0,858.05133,677.0228,2.7999973,1079.239,106.221,847.0,0.821428399,0.5,1200.0,1424.231,1.199733,-24.121,-39.96,-26.82606,0.79,-6.053,1.74,131.0,6.3,6.3,1971.0
1350.0,9500.0,0.003,0.0001,0.0016,0.0002,0.0003,0.024,0.006,0.24,0.001,0.0014,0.007,0.046,0.005,0.661,0.0008,0.0005,1120.0,848.32635,678.3637,2.7999969,1269.018,108.075,846.0,0.821428374,0.5,1200.0,2124.255,1.194075,-21.99,-39.96,-31.88268,0.68,-6.495,1.74,127.0,5.67,5.67,1931.0
1350.0,9500.0,0.005,0.0001,0.0027,0.0001,0.0002,0.028,0.006,0.22,0.001,0.0024,0.007,0.048,0.0046,0.72,0.0008,0.0003,1120.0,851.1911,679.2173,2.7999983,1724.323,107.764,843.0,0.821428463,0.5,1200.0,2070.913,1.186466,-22.213,-39.96,-31.69376,0.7,-6.388,1.73,132.0,6.06,6.06,1853.0
1350.0,7200.0,0.003,0.0001,0.0016,0.0002,0.0003,0.024,0.006,0.24,0.001,0.0014,0.007,0.046,0.005,0.661,0.0008,0.0005,1120.0,853.3978,678.8371,2.7999973,939.072,94.033,840.0,0.821428399,0.5,1200.0,979.85,1.200988,-29.216,-39.96,-24.97079,0.88,-5.986,1.73,127.0,6.0,6.0,1834.0
1350.0,7200.0,0.003,0.0001,0.0016,0.0002,0.0003,0.024,0.006,0.24,0.001,0.0014,0.007,0.046,0.005,0.661,0.0008,0.0005,1120.0,851.23804,679.26373,2.7999973,1505.085,102.85,847.0,0.821428399,0.5,1200.0,3152.93,1.197388,-19.226,-39.96,-23.66885,0.89,-6.067,1.72,124.0,6.01,6.01,1720.0
1350.0,9600.0,0.003,0.0001,0.0016,0.0002,0.0003,0.024,0.006,0.24,0.001,0.0014,0.007,0.046,0.005,0.661,0.0008,0.0005,1120.0,852.72925,677.857,2.7999985,1106.219,105.601,849.0,0.821428476,0.5,1200.0,1516.851,1.193078,-23.647,-39.96,-32.12496,0.75,-6.066,1.74,125.0,5.74,5.74,1918.0
1350.0,7200.0,0.003,0.0001,0.0016,0.0002,0.0003,0.024,0.006,0.24,0.001,0.0014,0.007,0.046,0.005,0.661,0.0008,0.0005,1120.0,856.65686,678.8537,2.7999976,1110.723,97.578,848.0,0.821428418,0.5,1200.0,1532.534,1.20039,-26.628,-39.961,-26.09913,0.88,-6.768,1.74,124.0,6.2,6.2,1999.0
1350.0,9500.0,0.005,0.0001,0.0027,0.0001,0.0002,0.028,0.006,0.22,0.001,0.0024,0.007,0.048,0.0046,0.72,0.0008,0.0003,1120.0,850.48926,675.9162,2.7999995,1724.693,101.697,847.0,0.82142854,0.5,302.0,1018.255,1.219659,-22.529,-39.96,-28.38799,1.6,-6.734,1.73,125.0,5.94,6.14,1924.0
1300.0,9500.0,0.275,0.0003,0.0025,0.0001,0.0002,0.02,0.013,0.35,0.001,0.0019,0.007,0.044,0.005,1.748,0.001,0.0014,1120.0,858.1963,680.3001,2.699993,938.009,80.574,841.0,0.814814335,0.5,1225.0,976.717,1.206415,-24.643,-34.396,-24.46174,0.84,-7.02,1.72,164.0,3.34,3.34,1734.0
1300.0,9500.0,0.275,0.0003,0.0025,0.0001,0.0002,0.02,0.013,0.35,0.001,0.0019,0.007,0.044,0.005,1.748,0.001,0.0014,1120.0,874.6525,688.38965,2.6999958,1642.533,81.645,847.0,0.814814527,0.5,1225.0,3832.508,1.179859,-22.532,-39.96,-26.9657,0.88,-6.514,1.71,160.0,3.45,3.45,1584.0
1300.0,9480.0,0.275,0.0003,0.0025,0.0001,0.0002,0.02,0.013,0.35,0.001,0.0019,0.007,0.044,0.005,1.748,0.001,0.0014,1120.0,867.9836,686.355,2.699999,947.243,78.494,841.0,0.814814746,0.5,1225.0,1004.06,1.175983,-29.129,-39.96,-21.80134,0.8,-7.008,1.72,165.0,3.38,3.38,1645.0
1300.0,9470.0,0.275,0.0003,0.0025,0.0001,0.0002,0.02,0.013,0.35,0.001,0.0019,0.007,0.044,0.005,1.748,0.001,0.0014,1120.0,878.3369,687.91705,2.6999998,929.189,68.478,840.0,0.814814801,0.5,1225.0,950.848,1.190089,-31.198,-39.96,-26.10098,0.62,-6.523,1.72,167.0,3.3,3.3,1675.0
1300.0,9420.0,0.271,0.0002,0.0018,0.0001,0.0002,0.02,0.012,0.3,0.001,0.0011,0.007,0.039,0.004,1.745,0.001,0.0009,1120.0,882.0117,688.1665,2.7000003,940.821,78.35,842.0,0.814814835,0.5,1225.0,985.016,1.204,-30.503,-39.96,-23.3222,0.82,-6.991,1.71,162.0,3.38,3.38,1573.0
1300.0,9500.0,0.275,0.0003,0.0025,0.0001,0.0002,0.02,0.013,0.35,0.001,0.0019,0.007,0.044,0.005,1.748,0.001,0.0014,1120.0,867.52,685.2781,2.700002,928.459,78.49,849.0,0.814814952,0.5,1225.0,948.716,1.19937,-31.985,-39.961,-22.36444,0.8,-7.004,1.72,163.0,3.26,3.26,1695.0
1300.0,9400.0,0.271,0.0002,0.0018,0.0001,0.0002,0.02,0.012,0.3,0.001,0.0011,0.007,0.039,0.004,1.745,0.001,0.0009,1120.0,874.81573,688.85675,2.6999993,936.348,80.008,843.0,0.814814767,0.5,1225.0,971.827,1.20222,-28.875,-39.96,-22.86047,0.82,-6.975,1.71,172.0,3.33,3.33,1563.0
1300.0,9400.0,0.271,0.0002,0.0018,0.0001,0.0002,0.02,0.012,0.3,0.001,0.0011,0.007,0.039,0.004,1.745,0.001,0.0009,1120.0,878.53534,690.6675,2.6999984,1637.479,78.468,844.0,0.814814705,0.5,1225.0,3806.471,1.17997,-30.793,-39.96,-21.94487,0.84,-7.007,1.71,163.0,3.29,3.29,1548.0
1300.0,9400.0,0.271,0.0002,0.0018,0.0001,0.0002,0.02,0.012,0.3,0.001,0.0011,0.007,0.039,0.004,1.745,0.001,0.0009,1120.0,863.8876,687.5306,2.7000017,938.778,72.273,848.0,0.814814931,0.5,1225.0,978.983,1.190184,-24.198,-39.282,-22.46034,0.78,-6.788,1.71,168.0,3.32,3.32,1652.0
1300.0,9500.0,0.3,0.0003,0.0019,0.0001,0.0002,0.02,0.013,0.31,0.001,0.0015,0.007,0.044,0.005,1.797,0.001,0.0009,1120.0,872.4491,691.8014,2.699999,949.939,83.458,844.0,0.814814746,0.5,1200.0,1012.096,1.177555,-28.848,-39.96,-23.74124,0.86,-7.006,1.72,164.0,3.34,3.34,1591.0
1300.0,7400.0,0.3,0.0003,0.0019,0.0001,0.0002,0.02,0.013,0.31,0.001,0.0015,0.007,0.044,0.005,1.797,0.001,0.0009,1120.0,876.0505,694.64734,2.699999,949.727,68.73,844.0,0.814814746,0.5,1200.0,1011.462,1.195145,-26.741,-35.039,-22.5179,0.88,-6.989,1.72,161.0,3.34,3.34,1734.0
1300.0,9500.0,0.3,0.0003,0.0019,0.0001,0.0002,0.02,0.013,0.31,0.001,0.0015,0.007,0.044,0.005,1.797,0.001,0.0009,1120.0,860.9315,688.2771,2.7000003,1002.071,0.0,0.0,0.814814835,0.5,1200.0,1013.0,0.0,0.0,0.0,0.0,0.83,0.0,1.71,158.0,3.29,3.29,1537.0
1300.0,7350.0,0.3,0.0003,0.0019,0.0001,0.0002,0.02,0.013,0.31,0.001,0.0015,0.007,0.044,0.005,1.797,0.001,0.0009,1120.0,873.6661,695.24976,2.6999967,1494.11,78.557,846.0,0.814814588,0.5,1200.0,3101.226,1.185676,-26.416,-39.811,-27.27904,0.83,-7.028,1.72,169.0,3.3,3.3,1599.0
1300.0,7350.0,0.3,0.0003,0.0019,0.0001,0.0002,0.02,0.013,0.31,0.001,0.0015,0.007,0.044,0.005,1.797,0.001,0.0009,1120.0,876.5637,695.5449,2.6999986,943.785,83.414,842.0,0.814814719,0.5,1200.0,993.79,1.184642,-28.127,-39.96,-24.04932,0.86,-7.002,1.73,165.0,3.31,3.31,1683.0
1300.0,9480.0,0.275,0.0003,0.0025,0.0001,0.0002,0.02,0.013,0.35,0.001,0.0019,0.007,0.044,0.005,1.748,0.001,0.0014,1120.0,857.3817,689.4662,2.7000003,938.967,68.649,846.0,0.814814835,0.5,1200.0,979.542,1.180628,-22.609,-30.779,-20.1532,0.86,-7.042,1.72,165.0,3.28,3.28,1653.0
1300.0,9500.0,0.275,0.0003,0.0025,0.0001,0.0002,0.02,0.013,0.35,0.001,0.0019,0.007,0.044,0.005,1.748,0.001,0.0014,1120.0,870.5299,692.31793,2.6999974,945.254,86.804,847.0,0.814814636,0.5,1200.0,998.148,1.207889,-27.285,-39.96,-35.05544,1.3,-7.328,1.72,165.0,3.16,3.16,1708.0
1300.0,9450.0,0.275,0.0003,0.0025,0.0001,0.0002,0.02,0.013,0.35,0.001,0.0019,0.007,0.044,0.005,1.748,0.001,0.0014,1120.0,874.4023,692.811,2.6999967,936.768,86.909,843.0,0.814814588,0.5,1200.0,973.062,1.166664,-35.271,-39.96,-28.29885,1.6,-7.179,1.72,164.0,3.34,3.34,1707.0
1300.0,9500.0,0.271,0.0002,0.0018,0.0001,0.0002,0.02,0.012,0.3,0.001,0.0011,0.007,0.039,0.004,1.745,0.001,0.0009,1120.0,863.0066,683.60205,2.7000005,1180.753,92.237,849.0,0.814814849,0.5,1226.0,1784.604,1.223255,-27.751,-39.96,-28.29837,0.85,-6.972,1.71,155.0,4.12,4.12,1574.0
1300.0,9370.0,0.271,0.0002,0.0018,0.0001,0.0002,0.02,0.012,0.3,0.001,0.0011,0.007,0.039,0.004,1.745,0.001,0.0009,1120.0,874.9513,695.63464,2.6999967,1042.613,88.038,841.0,0.814814588,0.5,1200.0,1302.156,1.223103,-25.569,-39.96,-34.78322,1.4,-7.535,1.72,159.0,3.3,3.3,1701.0
1300.0,9300.0,0.3,0.0003,0.0019,0.0001,0.0002,0.02,0.013,0.31,0.001,0.0015,0.007,0.044,0.005,1.797,0.001,0.0009,1120.0,874.8307,692.8784,2.6999972,1029.048,87.71,841.0,0.814814623,0.5,1200.0,1258.013,1.198714,-26.281,-39.96,-33.71868,1.4,-7.489,1.72,162.0,3.26,3.26,1711.0
1300.0,9400.0,0.271,0.0002,0.0018,0.0001,0.0002,0.02,0.012,0.3,0.001,0.0011,0.007,0.039,0.004,1.745,0.001,0.0009,1120.0,856.82587,687.6877,2.6999996,1060.009,87.534,849.0,0.814814787,0.5,1200.0,1359.611,1.221424,-28.415,-39.96,-21.65463,0.86,-6.97,1.71,162.0,3.25,3.25,1530.0
1300.0,9500.0,0.275,0.0003,0.0025,0.0001,0.0002,0.02,0.013,0.35,0.001,0.0019,0.007,0.044,0.005,1.748,0.001,0.0014,1120.0,872.285,691.5545,2.699998,1051.427,80.224,847.0,0.814814678,0.5,1200.0,1331.148,1.214287,-27.847,-39.96,-21.09159,0.77,-6.68,1.72,162.0,3.3,3.3,1631.0
1300.0,9400.0,0.271,0.0002,0.0018,0.0001,0.0002,0.02,0.012,0.3,0.001,0.0011,0.007,0.039,0.004,1.745,0.001,0.0009,1120.0,876.9798,692.2419,2.699996,1078.479,69.116,842.0,0.81481454,0.5,1200.0,1421.653,1.18734,-26.85,-39.961,-21.08831,0.88,-6.793,1.73,166.0,3.49,3.49,1767.0
1300.0,9200.0,0.3,0.0003,0.0019,0.0001,0.0002,0.02,0.013,0.31,0.001,0.0015,0.007,0.044,0.005,1.797,0.001,0.0009,1120.0,860.3727,687.11646,2.700001,1040.745,68.426,848.0,0.814814883,0.5,1200.0,1296.043,1.199825,-28.887,-39.96,-21.04711,0.79,-6.817,1.72,165.0,3.28,3.28,1698.0
1300.0,9500.0,0.3,0.0003,0.0019,0.0001,0.0002,0.02,0.013,0.31,0.001,0.0015,0.007,0.044,0.005,1.797,0.001,0.0009,1120.0,872.9671,690.18823,2.6999974,1064.061,82.981,846.0,0.814814636,0.5,1200.0,1373.13,1.162119,-19.388,-39.96,-27.46972,0.86,-6.472,1.71,162.0,3.46,3.46,1526.0
1300.0,9200.0,0.3,0.0003,0.0019,0.0001,0.0002,0.02,0.013,0.31,0.001,0.0015,0.007,0.044,0.005,1.797,0.001,0.0009,1120.0,874.73663,690.5626,2.699998,1043.048,79.606,848.0,0.814814678,0.5,1200.0,1303.582,1.199346,-29.177,-39.96,-21.29111,0.86,-6.513,1.72,163.0,3.33,3.33,1617.0
1295.0,9200.0,0.27,0.0002,0.0015,0.001,0.0002,0.02,0.009,0.23,0.001,0.0014,0.007,0.038,0.0056,1.049,0.0011,0.0002,1120.0,906.58,679.7299,2.6999996,1070.958,97.984,847.0,0.814814787,0.5,1205.0,1396.26,1.172198,-24.491,-39.96,-29.08223,0.79,-6.643,1.74,133.0,4.46,4.46,2120.0
1295.0,9500.0,0.264,0.0001,0.0017,0.001,0.0002,0.02,0.01,0.22,0.001,0.0012,0.007,0.036,0.0034,1.033,0.0013,0.0003,1120.0,902.8192,677.48016,2.7000017,944.02,99.204,843.0,0.814814931,0.5,1210.0,994.485,1.178817,-25.923,-39.96,-27.76386,0.88,-6.227,1.73,133.0,4.46,4.46,1987.0
1295.0,9500.0,0.264,0.0001,0.0017,0.001,0.0002,0.02,0.01,0.22,0.001,0.0012,0.007,0.036,0.0034,1.033,0.0013,0.0003,1120.0,893.36554,684.1649,2.7000005,1665.918,96.85,842.0,0.814814849,0.5,1252.0,3954.039,1.176005,-21.919,-39.96,-30.93422,1.4,-6.98,1.76,135.0,4.09,4.09,2333.0
1295.0,9500.0,0.224,0.0002,0.003,0.001,0.0002,0.02,0.01,0.3,0.001,0.0017,0.007,0.043,0.0043,0.967,0.0015,0.001,1120.0,899.0913,683.3595,2.6999993,1672.381,91.46,845.0,0.814814767,0.5,1252.0,3987.927,1.174451,-27.432,-39.96,-32.25316,1.55,-7.221,1.76,132.0,4.31,4.31,2335.0
1295.0,9480.0,0.224,0.0002,0.003,0.001,0.0002,0.02,0.01,0.3,0.001,0.0017,0.007,0.043,0.0043,0.967,0.0015,0.001,1120.0,899.9417,678.7052,2.7000008,1055.387,96.347,843.0,0.81481487,0.5,1224.0,1344.254,1.164788,-24.256,-39.961,-35.29995,0.75,-6.361,1.74,135.0,4.71,4.71,2084.0
1295.0,9500.0,0.224,0.0002,0.003,0.001,0.0002,0.02,0.01,0.3,0.001,0.0017,0.007,0.043,0.0043,0.967,0.0015,0.001,1120.0,890.4941,682.81366,2.700001,1044.742,93.854,842.0,0.814814883,0.5,1224.0,1309.137,1.211104,-23.935,-39.96,-28.05121,0.83,-5.993,1.73,135.0,4.49,4.49,1920.0
1295.0,9500.0,0.224,0.0002,0.003,0.001,0.0002,0.02,0.01,0.3,0.001,0.0017,0.007,0.043,0.0043,0.967,0.0015,0.001,1120.0,894.6404,682.84064,2.6999996,1049.013,98.644,842.0,0.814814787,0.5,1224.0,1323.181,1.204337,-25.025,-39.96,-33.75224,0.85,-6.924,1.73,136.0,4.62,4.62,1918.0
1295.0,9500.0,0.224,0.0002,0.003,0.001,0.0002,0.02,0.01,0.3,0.001,0.0017,0.007,0.043,0.0043,0.967,0.0015,0.001,1120.0,895.27484,679.6036,2.7000015,1048.989,93.221,845.0,0.814814918,0.5,1224.0,1323.104,1.20961,-25.431,-39.961,-34.69678,0.86,-6.785,1.73,136.0,4.6,4.6,1897.0
1295.0,7400.0,0.27,0.0002,0.0015,0.001,0.0002,0.02,0.009,0.23,0.001,0.0014,0.007,0.038,0.0056,1.049,0.0011,0.0002,1120.0,886.2405,684.1392,2.6999998,936.757,99.571,849.0,0.814814801,0.5,1224.0,973.03,1.198871,-23.53,-39.963,-34.34502,0.83,-6.828,1.73,134.0,4.15,4.15,1899.0
1295.0,9500.0,0.264,0.0001,0.0017,0.001,0.0002,0.02,0.01,0.22,0.001,0.0012,0.007,0.036,0.0034,1.033,0.0013,0.0003,1120.0,892.8783,681.03503,2.6999993,1054.185,100.378,841.0,0.814814767,0.5,1224.0,1340.269,1.167388,-24.191,-39.964,-33.75652,0.85,-6.876,1.73,134.0,4.35,4.35,2044.0
1295.0,7400.0,0.27,0.0002,0.0015,0.001,0.0002,0.02,0.009,0.23,0.001,0.0014,0.007,0.038,0.0056,1.049,0.0011,0.0002,1120.0,891.29083,680.52026,2.700002,950.301,98.209,841.0,0.814814952,0.5,1224.0,1013.177,1.175208,-23.688,-39.967,-34.0871,0.85,-6.887,1.75,136.0,4.52,4.52,2114.0
1295.0,9500.0,0.264,0.0001,0.0017,0.001,0.0002,0.02,0.01,0.22,0.001,0.0012,0.007,0.036,0.0034,1.033,0.0013,0.0003,1120.0,884.3664,678.5012,2.7000012,1054.41,92.671,841.0,0.814814897,0.5,1224.0,1341.016,1.161373,-25.515,-39.967,-34.88554,0.83,-6.763,1.74,133.0,4.47,4.47,1977.0
1295.0,9550.0,0.27,0.0002,0.0015,0.001,0.0002,0.02,0.009,0.23,0.001,0.0014,0.007,0.038,0.0056,1.049,0.0011,0.0002,1120.0,899.2093,681.4881,2.6999993,1053.506,97.21,840.0,0.814814767,0.5,1205.0,1338.022,1.227911,-24.534,-39.96,-35.58921,0.76,-6.552,1.74,135.0,4.33,4.33,2026.0
1295.0,9480.0,0.224,0.0002,0.003,0.001,0.0002,0.02,0.01,0.3,0.001,0.0017,0.007,0.043,0.0043,0.967,0.0015,0.001,1120.0,887.3521,679.03033,2.7000017,1054.955,93.693,845.0,0.814814931,0.5,1205.0,1342.82,1.192951,-26.993,-39.96,-22.62043,0.72,-6.652,1.73,131.0,4.59,4.59,1881.0
1295.0,9500.0,0.264,0.0001,0.0017,0.001,0.0002,0.02,0.01,0.22,0.001,0.0012,0.007,0.036,0.0034,1.033,0.0013,0.0003,1120.0,882.8662,680.115,2.7000005,939.077,101.57,844.0,0.814814849,0.5,1210.0,979.864,1.190662,-26.653,-39.96,-27.55574,0.75,-6.184,1.73,134.0,4.56,4.56,1958.0
1295.0,9500.0,0.264,0.0001,0.0017,0.001,0.0002,0.02,0.01,0.22,0.001,0.0012,0.007,0.036,0.0034,1.033,0.0013,0.0003,1120.0,891.7938,680.79785,2.6999996,1040.042,97.324,848.0,0.814814787,0.5,1224.0,1293.746,1.193336,-23.622,-39.96,-27.29414,0.73,-7.008,1.74,134.0,4.19,4.19,1965.0
1295.0,9500.0,0.264,0.0001,0.0017,0.001,0.0002,0.02,0.01,0.22,0.001,0.0012,0.007,0.036,0.0034,1.033,0.0013,0.0003,1120.0,886.69293,678.85474,2.7000017,1070.901,96.635,841.0,0.814814931,0.5,1224.0,1396.068,1.202119,-23.351,-39.96,-23.84555,0.76,-6.938,1.73,134.0,4.49,4.49,2033.0
1295.0,9500.0,0.224,0.0002,0.003,0.001,0.0002,0.02,0.01,0.3,0.001,0.0017,0.007,0.043,0.0043,0.967,0.0015,0.001,1120.0,881.5447,681.2137,2.7000024,1100.643,89.697,841.0,0.814814979,0.5,1200.0,1497.522,1.19656,-29.373,-39.961,-25.62189,0.88,-6.33,1.74,135.0,4.48,4.48,2095.0
1295.0,9600.0,0.27,0.0002,0.0015,0.001,0.0002,0.02,0.009,0.23,0.001,0.0014,0.007,0.038,0.0056,1.049,0.0011,0.0002,1120.0,892.04083,679.85846,2.6999996,933.569,99.893,849.0,0.814814787,0.5,1200.0,963.664,1.218206,-26.935,-39.961,-30.97538,0.73,-6.434,1.76,138.0,4.47,4.47,2299.0
1295.0,9500.0,0.224,0.0002,0.003,0.001,0.0002,0.02,0.01,0.3,0.001,0.0017,0.007,0.043,0.0043,0.967,0.0015,0.001,1120.0,887.896,677.72705,2.700001,1057.067,97.864,849.0,0.814814883,0.5,1205.0,1349.827,1.218702,-23.093,-39.961,-33.71926,0.79,-6.659,1.73,130.0,4.66,4.66,1814.0
1295.0,7400.0,0.27,0.0002,0.0015,0.001,0.0002,0.02,0.009,0.23,0.001,0.0014,0.007,0.038,0.0056,1.049,0.0011,0.0002,1120.0,881.59296,679.35645,2.7000005,932.455,97.721,847.0,0.814814849,0.5,1205.0,960.397,1.18529,-26.36,-39.96,-33.40931,0.78,-6.994,1.74,136.0,4.37,4.39,2040.0
1295.0,9500.0,0.264,0.0001,0.0017,0.001,0.0002,0.02,0.01,0.22,0.001,0.0012,0.007,0.036,0.0034,1.033,0.0013,0.0003,1120.0,889.13354,678.9814,2.6999998,1059.13,97.867,847.0,0.814814801,0.5,1205.0,1356.684,1.184351,-23.566,-39.96,-31.51712,0.74,-6.992,1.74,134.0,4.44,4.47,1977.0
1295.0,7400.0,0.27,0.0002,0.0015,0.001,0.0002,0.02,0.009,0.23,0.001,0.0014,0.007,0.038,0.0056,1.049,0.0011,0.0002,1120.0,882.614,681.7889,2.7000008,1095.901,97.85,842.0,0.81481487,0.5,1205.0,1481.161,1.19655,-25.998,-39.96,-33.37048,0.8,-6.65,1.73,132.0,4.45,4.45,1941.0
1295.0,9500.0,0.264,0.0001,0.0017,0.001,0.0002,0.02,0.01,0.22,0.001,0.0012,0.007,0.036,0.0034,1.033,0.0013,0.0003,1120.0,899.7352,675.67896,2.6999972,1688.581,96.993,846.0,0.814814623,0.5,1205.0,4073.456,1.177524,-14.557,-39.96,-28.1146,1.9,-6.667,1.75,135.0,4.15,4.15,2202.0
1275.0,9500.0,0.23,0.0002,0.0021,0.001,0.0002,0.02,0.008,0.26,0.001,0.0021,0.007,0.039,0.005,1.005,0.0012,0.0003,1120.0,895.29944,680.60834,2.6999948,1064.632,97.509,847.0,0.814814458,0.5,1200.0,1375.04,1.190605,-24.002,-39.96,-32.85726,1.45,-6.906,1.75,136.0,4.2,4.2,2224.0
1275.0,9200.0,0.23,0.0002,0.0021,0.001,0.0002,0.02,0.008,0.26,0.001,0.0021,0.007,0.039,0.005,1.005,0.0012,0.0003,1120.0,898.0301,680.6483,2.699998,1061.01,97.264,846.0,0.814814678,0.5,1200.0,1362.945,1.220258,-24.496,-39.96,-32.27036,1.5,-7.144,1.75,136.0,4.2,4.2,2233.0
1275.0,9500.0,0.232,0.0002,0.0025,0.001,0.0003,0.02,0.008,0.28,0.001,0.0014,0.007,0.038,0.0053,1.001,0.0012,0.0005,1120.0,888.9113,680.27,2.699998,1062.57,87.88,849.0,0.814814678,0.5,1200.0,1368.151,1.19112,-24.791,-39.96,-26.27982,1.5,-7.01,1.75,133.0,3.94,3.94,2148.0
1275.0,9500.0,0.213,0.0002,0.003,0.001,0.0003,0.002,0.008,0.3,0.001,0.0022,0.006,0.036,0.0051,0.966,0.001,0.0005,1120.0,899.97424,680.54614,2.699999,1062.838,97.474,841.0,0.814814746,0.5,1200.0,1369.044,1.193661,-22.293,-39.96,-32.69565,1.55,-7.019,1.74,134.0,4.39,4.39,2138.0
1275.0,9500.0,0.213,0.0002,0.003,0.001,0.0003,0.002,0.008,0.3,0.001,0.0022,0.006,0.036,0.0051,0.966,0.001,0.0005,1120.0,904.0822,680.031,2.699999,1054.003,97.754,848.0,0.814814746,0.5,1200.0,1339.667,1.181747,-25.102,-39.96,-24.65865,1.5,-7.15,1.76,135.0,4.23,4.23,2306.0
1275.0,9500.0,0.213,0.0002,0.003,0.001,0.0003,0.002,0.008,0.3,0.001,0.0022,0.006,0.036,0.0051,0.966,0.001,0.0005,1120.0,888.39386,679.00476,2.7000005,1065.407,97.304,841.0,0.814814849,0.5,1200.0,1377.633,1.208545,-21.637,-39.96,-31.75242,1.5,-7.042,1.75,134.0,4.38,4.38,2185.0
1275.0,9500.0,0.213,0.0002,0.003,0.001,0.0003,0.002,0.008,0.3,0.001,0.0022,0.006,0.036,0.0051,0.966,0.001,0.0005,1120.0,898.05084,679.74414,2.6999998,1060.713,97.468,850.0,0.814814801,0.5,1200.0,1361.956,1.184948,-22.857,-39.96,-33.29916,1.55,-6.923,1.76,133.0,4.3,4.3,2264.0
