Repository: Achyut-Krishna/JSW_Internship

# JSW_Internship
Property Prediction model using regression algorithms , this project is the part of my summer internship at JSW steel 2021  We were provided with raw data of 5135 rows and 45 columns which had to be cleaned first and later applied 5 different algorithms like KNN, Random Forest, ANN, Support Vector Regressor and Multiple Regressor to predict which gave the highest R2_score value and the least RMSE. Conclusion :- Random Forest was found to be relatively the best learner for this model and hence we deployed our machine learning model using html, css, flask.

File: final_data.csv (part 29 of 40)
Slab Width,Slab Length,AL,B,C,CA,NB,CR,CU,MN,MO,N,NI,P,S,SI,TI,V,Reheating Furnace Exit Temp,Finishing Temp,Coiling Temp,FM Exit Thickness,Coil Outr Dia,Avg line speed,weld pressure,Reduction Ratio,ACL-Thickness,ACL-Width,ACL-Length,O2 in Heating Element Furnace,Radiant Tube Furnace Dewpoint,After Tube Cooling Dewpoint,Rapid Jet Cooling Dewpoint,Coating Thickness,Drying Furnace Press,B50,Hardness,Coreloss-Before Aging,Coreloss After Aging,Permeability
1275.0,9200.0,0.23,0.0002,0.0021,0.001,0.0002,0.02,0.008,0.26,0.001,0.0021,0.007,0.039,0.005,1.005,0.0012,0.0003,1120.0,898.7472,678.3948,2.699999,1029.39,97.666,849.0,0.814814746,0.5,1200.0,1259.119,1.214029,-14.23,-39.96,-27.57657,1.7,-6.693,1.74,133.0,4.18,4.18,2118.0
1275.0,9500.0,0.232,0.0002,0.0025,0.001,0.0003,0.02,0.008,0.28,0.001,0.0014,0.007,0.038,0.0053,1.001,0.0012,0.0005,1120.0,881.92017,678.31055,2.6999996,945.72,97.2,847.0,0.814814787,0.5,1200.0,999.533,1.172288,-23.881,-39.96,-26.3831,0.78,-7.028,1.72,131.0,4.42,4.42,1698.0
1275.0,9100.0,0.23,0.0002,0.0021,0.001,0.0002,0.02,0.008,0.26,0.001,0.0021,0.007,0.039,0.005,1.005,0.0012,0.0003,1120.0,894.4583,680.68634,2.6999996,932.228,95.294,848.0,0.814814787,0.5,1200.0,952.116,1.185013,-26.409,-39.96,-26.71747,0.83,-6.991,1.73,132.0,4.43,4.43,1938.0
1275.0,9500.0,0.232,0.0002,0.0025,0.001,0.0003,0.02,0.008,0.28,0.001,0.0014,0.007,0.038,0.0053,1.001,0.0012,0.0005,1120.0,900.6538,679.81415,2.6999986,1677.658,97.234,840.0,0.814814719,0.5,1200.0,4015.698,1.242865,-22.488,-39.96,-27.78591,0.77,-6.174,1.73,135.0,4.31,4.31,1887.0
1275.0,9100.0,0.23,0.0002,0.0021,0.001,0.0002,0.02,0.008,0.26,0.001,0.0021,0.007,0.039,0.005,1.005,0.0012,0.0003,1120.0,881.84045,677.92426,2.700001,1630.325,94.696,844.0,0.814814883,0.5,1200.0,3769.75,1.1806,-25.977,-39.962,-36.22693,0.81,-6.428,1.73,136.0,4.38,4.38,1872.0
1275.0,9500.0,0.232,0.0002,0.0025,0.001,0.0003,0.02,0.008,0.28,0.001,0.0014,0.007,0.038,0.0053,1.001,0.0012,0.0005,1120.0,891.0626,678.06433,2.6999986,952.942,95.69,848.0,0.814814719,0.5,1200.0,1021.071,1.192982,-23.798,-39.96,-27.4502,0.79,-6.087,1.72,134.0,4.32,4.32,1746.0
1275.0,9500.0,0.232,0.0002,0.0025,0.001,0.0003,0.02,0.008,0.28,0.001,0.0014,0.007,0.038,0.0053,1.001,0.0012,0.0005,1120.0,903.7661,681.43024,2.699999,942.906,102.223,848.0,0.814814746,0.5,1200.0,991.183,1.190369,-22.39,-39.96,-28.66084,0.76,-6.864,1.72,137.0,4.43,4.43,1868.0
1275.0,9500.0,0.213,0.0002,0.003,0.001,0.0003,0.002,0.008,0.3,0.001,0.0022,0.006,0.036,0.0051,0.966,0.001,0.0005,1120.0,885.7136,678.6663,2.7000005,1674.079,97.236,846.0,0.814814849,0.5,1200.0,3996.856,1.186964,-23.009,-39.96,-31.58694,1.5,-7.093,1.75,133.0,4.38,4.38,2230.0
1275.0,9500.0,0.23,0.0002,0.0021,0.001,0.0002,0.02,0.008,0.26,0.001,0.0021,0.007,0.039,0.005,1.005,0.0012,0.0003,1120.0,888.0866,678.63855,2.699999,1654.04,93.902,846.0,0.814814746,0.5,1200.0,3892.095,1.189991,-14.423,-39.958,-20.54287,1.8,-6.0,1.75,130.0,4.17,4.17,2158.0
1275.0,9500.0,0.232,0.0002,0.0025,0.001,0.0003,0.02,0.008,0.28,0.001,0.0014,0.007,0.038,0.0053,1.001,0.0012,0.0005,1120.0,901.1579,680.85846,2.6999993,1071.111,97.648,847.0,0.814814767,0.5,1200.0,1396.774,1.178691,-22.945,-39.96,-33.33547,1.6,-6.9,1.75,135.0,4.21,4.21,2205.0
1275.0,9500.0,0.23,0.0002,0.0021,0.001,0.0002,0.02,0.008,0.26,0.001,0.0021,0.007,0.039,0.005,1.005,0.0012,0.0003,1120.0,879.1894,678.0982,2.7000008,1048.574,96.191,847.0,0.81481487,0.5,1200.0,1321.737,1.206043,-15.925,-39.96,-28.9437,1.7,-6.557,1.75,131.0,4.0,4.0,2137.0
1275.0,9500.0,0.232,0.0002,0.0025,0.001,0.0003,0.02,0.008,0.28,0.001,0.0014,0.007,0.038,0.0053,1.001,0.0012,0.0005,1120.0,888.7813,680.6051,2.6999998,1055.019,97.558,849.0,0.814814801,0.5,1200.0,1343.031,1.190592,-24.132,-39.938,-33.10302,1.55,-6.901,1.74,137.0,4.2,4.2,2113.0
1275.0,9300.0,0.23,0.0002,0.0021,0.001,0.0002,0.02,0.008,0.26,0.001,0.0021,0.007,0.039,0.005,1.005,0.0012,0.0003,1120.0,897.64514,686.1739,2.699998,1664.654,93.161,848.0,0.814814678,0.5,1185.0,3947.424,1.18223,-27.378,-39.96,-31.03739,0.79,-6.996,1.73,133.0,4.45,4.45,1920.0
1275.0,9500.0,0.213,0.0002,0.003,0.001,0.0003,0.002,0.008,0.3,0.001,0.0022,0.006,0.036,0.0051,0.966,0.001,0.0005,1120.0,877.5373,681.2747,2.699998,1663.938,96.972,841.0,0.814814678,0.5,1185.0,3943.683,1.176236,-23.827,-39.963,-33.84251,0.79,-6.658,1.71,137.0,4.53,4.53,1664.0
1275.0,9500.0,0.232,0.0002,0.0025,0.001,0.0003,0.02,0.008,0.28,0.001,0.0014,0.007,0.038,0.0053,1.001,0.0012,0.0005,1120.0,884.2896,680.6358,2.6999996,1678.161,97.995,851.0,0.814814787,0.5,1185.0,4018.351,1.212538,-25.337,-39.961,-33.9344,0.76,-6.69,1.72,130.0,4.44,4.44,1841.0
1275.0,9500.0,0.213,0.0002,0.003,0.001,0.0003,0.002,0.008,0.3,0.001,0.0022,0.006,0.036,0.0051,0.966,0.001,0.0005,1120.0,892.8898,683.27435,2.7000003,957.322,79.372,845.0,0.814814835,0.5,1180.0,1034.214,1.185582,-31.958,-39.96,-27.67559,0.87,-7.023,1.75,133.0,5.58,5.58,1827.0
1275.0,9500.0,0.232,0.0002,0.0025,0.001,0.0003,0.02,0.008,0.28,0.001,0.0014,0.007,0.038,0.0053,1.001,0.0012,0.0005,1120.0,869.5771,680.30554,2.6999989,1674.866,96.898,846.0,0.814814739,0.5,1185.0,4000.997,1.175856,-23.074,-39.96,-29.25158,0.79,-6.996,1.72,134.0,4.48,4.5,1765.0
1275.0,9500.0,0.213,0.0002,0.003,0.001,0.0003,0.002,0.008,0.3,0.001,0.0022,0.006,0.036,0.0051,0.966,0.001,0.0005,1120.0,894.7709,680.2489,2.7000005,1666.841,91.076,846.0,0.814814849,0.5,1230.0,3958.871,1.176352,-25.743,-39.96,-26.54773,0.95,-6.994,1.75,134.0,4.67,4.67,2099.0
1300.0,9100.0,0.38,0.0003,0.0021,0.0001,0.0004,0.02,0.014,0.3,0.001,0.0015,0.008,0.016,0.0036,2.224,0.001,0.0008,1120.0,867.7358,694.2887,2.5999987,1642.275,78.235,849.0,0.807692212,0.5,1240.0,3831.179,1.198738,-28.05,-39.96,-20.20661,0.82,-6.986,1.7,182.0,2.89,2.89,12.52
1300.0,9470.0,0.381,0.0004,0.002,0.0001,0.0002,0.02,0.015,0.28,0.001,0.0019,0.007,0.013,0.004,2.25,0.001,0.001,1120.0,866.5361,691.20026,2.6000013,1680.461,87.66,847.0,0.807692404,0.5,1230.0,4030.485,1.206597,-2.13,-39.96,-27.23568,1.19,-6.927,1.71,180.0,3.12,3.12,1459.0
1300.0,9100.0,0.38,0.0003,0.0021,0.0001,0.0004,0.02,0.014,0.3,0.001,0.0015,0.008,0.016,0.0036,2.224,0.001,0.0008,1120.0,871.87463,691.8162,2.5999992,1653.377,87.624,844.0,0.807692249,0.5,1230.0,3888.651,1.207562,-1.391,-39.96,-27.07492,1.19,-6.924,1.71,177.0,3.1,3.1,1464.0
1300.0,9500.0,0.364,0.0003,0.0022,0.0001,0.0003,0.02,0.014,0.3,0.001,0.0018,0.007,0.014,0.004,2.224,0.001,0.0009,1120.0,868.9482,688.9545,2.6000018,951.061,68.899,841.0,0.807692441,0.5,1200.0,1015.445,1.183766,-31.365,-39.186,-17.10625,0.82,-6.786,1.7,179.0,3.01,3.01,1284.0
1300.0,7000.0,0.38,0.0003,0.0021,0.0001,0.0004,0.02,0.014,0.3,0.001,0.0015,0.008,0.016,0.0036,2.224,0.001,0.0008,1120.0,864.86786,687.50415,2.6000025,932.935,78.102,848.0,0.807692493,0.5,1200.0,961.803,1.206859,-30.088,-39.96,-24.37331,0.82,-6.504,1.7,184.0,2.88,2.88,1294.0
1300.0,9500.0,0.364,0.0003,0.0022,0.0001,0.0003,0.02,0.014,0.3,0.001,0.0018,0.007,0.014,0.004,2.224,0.001,0.0009,1120.0,874.51294,688.92456,2.6000006,947.124,74.279,840.0,0.807692352,0.5,1200.0,1003.708,1.211463,-31.462,-39.96,-22.83467,0.81,-6.543,1.7,183.0,2.96,2.96,1316.0
1300.0,9100.0,0.38,0.0003,0.0021,0.0001,0.0004,0.02,0.014,0.3,0.001,0.0015,0.008,0.016,0.0036,2.224,0.001,0.0008,1120.0,868.0575,689.1228,2.600001,933.817,73.439,845.0,0.807692382,0.5,1200.0,964.391,1.193178,-30.54,-39.96,-21.79837,0.8,-7.028,1.7,185.0,2.83,2.83,1253.0
1300.0,9500.0,0.381,0.0004,0.002,0.0001,0.0002,0.02,0.015,0.28,0.001,0.0019,0.007,0.013,0.004,2.25,0.001,0.001,1120.0,865.8956,685.5596,2.6000016,941.406,73.456,846.0,0.807692426,0.5,1200.0,986.745,1.170259,-30.742,-39.961,-22.2491,0.89,-7.015,1.7,186.0,2.86,2.86,1260.0
1300.0,7000.0,0.38,0.0003,0.0021,0.0001,0.0004,0.02,0.014,0.3,0.001,0.0015,0.008,0.016,0.0036,2.224,0.001,0.0008,1120.0,878.06445,689.59094,2.6000001,1434.91,77.673,850.0,0.807692315,0.5,1200.0,2828.849,1.193393,-29.737,-39.96,-20.63011,0.89,-7.011,1.7,183.0,2.88,2.88,1305.0
1300.0,9500.0,0.364,0.0003,0.0022,0.0001,0.0003,0.02,0.014,0.3,0.001,0.0018,0.007,0.014,0.004,2.224,0.001,0.0009,1120.0,868.12537,689.89325,2.6000006,940.079,78.4,844.0,0.807692352,0.5,1200.0,982.822,1.177991,-28.34,-39.96,-21.91296,0.68,-7.008,1.7,185.0,2.94,2.94,1285.0
1300.0,7000.0,0.38,0.0003,0.0021,0.0001,0.0004,0.02,0.014,0.3,0.001,0.0015,0.008,0.016,0.0036,2.224,0.001,0.0008,1120.0,864.3302,689.8378,2.6000018,928.338,68.507,843.0,0.807692441,0.5,1200.0,948.363,1.232678,-32.592,-35.782,-14.81798,0.77,-6.511,1.7,186.0,2.87,2.87,1237.0
1300.0,9500.0,0.38,0.0003,0.0021,0.0001,0.0004,0.02,0.014,0.3,0.001,0.0015,0.008,0.016,0.0036,2.224,0.001,0.0008,1120.0,871.61725,691.99,2.6000001,948.469,78.3,847.0,0.807692315,0.5,1200.0,1007.713,1.179547,-30.089,-39.96,-21.06224,0.87,-7.01,1.7,185.0,2.91,2.91,1267.0
1300.0,9500.0,0.364,0.0003,0.0022,0.0001,0.0003,0.02,0.014,0.3,0.001,0.0018,0.007,0.014,0.004,2.224,0.001,0.0009,1120.0,865.5816,689.45734,2.600001,942.232,78.209,847.0,0.807692382,0.5,1200.0,989.187,1.176627,-30.777,-39.96,-20.80772,0.83,-6.967,1.7,185.0,2.97,2.97,1260.0
1300.0,9500.0,0.38,0.0003,0.0021,0.0001,0.0004,0.02,0.014,0.3,0.001,0.0015,0.008,0.016,0.0036,2.224,0.001,0.0008,1120.0,862.2405,688.466,2.6000013,1061.553,87.807,840.0,0.807692404,0.5,1200.0,1364.758,1.216388,-3.799,-39.96,-27.10729,1.07,-6.983,1.71,174.0,2.97,2.97,1538.0
1300.0,9500.0,0.364,0.0003,0.0022,0.0001,0.0003,0.02,0.014,0.3,0.001,0.0018,0.007,0.014,0.004,2.224,0.001,0.0009,1120.0,872.588,689.87915,2.599999,1053.112,87.82,844.0,0.807692234,0.5,1200.0,1336.717,1.207014,-5.63,-39.961,-25.22402,1.07,-7.013,1.7,175.0,3.23,3.23,1393.0
1300.0,9500.0,0.38,0.0003,0.0021,0.0001,0.0004,0.02,0.014,0.3,0.001,0.0015,0.008,0.016,0.0036,2.224,0.001,0.0008,1120.0,864.7341,689.328,2.6000013,1056.435,87.838,847.0,0.807692404,0.5,1200.0,1347.729,1.223799,-7.325,-39.96,-24.814,1.08,-6.999,1.7,179.0,3.18,3.18,1425.0
1300.0,9500.0,0.381,0.0004,0.002,0.0001,0.0002,0.02,0.015,0.28,0.001,0.0019,0.007,0.013,0.004,2.25,0.001,0.001,1120.0,868.2799,689.24963,2.6000016,1633.203,87.781,841.0,0.807692426,0.5,1215.0,3784.503,1.204174,-31.24,-39.187,-18.62979,6.0,-8.508,1.69,185.0,3.24,3.24,1300.0
1300.0,9500.0,0.364,0.0003,0.0022,0.0001,0.0003,0.02,0.014,0.3,0.001,0.0018,0.007,0.014,0.004,2.224,0.001,0.0009,1120.0,869.19495,692.1282,2.5999997,1063.051,86.817,847.0,0.807692286,0.5,1200.0,1369.756,1.192212,-30.228,-39.96,-24.10124,1.16,-6.782,1.7,182.0,3.2,3.2,1378.0
1300.0,9500.0,0.364,0.0003,0.0022,0.0001,0.0003,0.02,0.014,0.3,0.001,0.0018,0.007,0.014,0.004,2.224,0.001,0.0009,1120.0,860.3629,688.9757,2.6000016,952.407,70.848,846.0,0.807692426,0.5,1200.0,1019.472,1.201385,-31.135,-39.386,-22.52551,0.79,-6.456,1.7,184.0,2.96,2.96,1315.0
1300.0,9500.0,0.381,0.0004,0.002,0.0001,0.0002,0.02,0.015,0.28,0.001,0.0019,0.007,0.013,0.004,2.25,0.001,0.001,1120.0,862.50244,689.247,2.6000009,946.616,68.499,848.0,0.807692374,0.5,1200.0,1002.195,1.242368,-39.246,-39.961,-16.44759,0.84,-6.5,1.7,181.0,2.88,2.88,1256.0
1300.0,9500.0,0.364,0.0003,0.0022,0.0001,0.0003,0.02,0.014,0.3,0.001,0.0018,0.007,0.014,0.004,2.224,0.001,0.0009,1120.0,869.3371,691.5262,2.6,953.627,78.218,847.0,0.807692308,0.5,1200.0,1023.122,1.17934,-28.313,-39.96,-21.93015,0.82,-7.002,1.69,183.0,2.93,2.93,1218.0
1300.0,9500.0,0.381,0.0004,0.002,0.0001,0.0002,0.02,0.015,0.28,0.001,0.0019,0.007,0.013,0.004,2.25,0.001,0.001,1120.0,861.22034,688.0233,2.600001,982.458,68.564,843.0,0.807692382,0.5,1200.0,1110.804,1.220081,-32.134,-37.562,-17.84987,0.59,-6.38,1.69,182.0,2.9,2.9,1202.0
1300.0,9500.0,0.381,0.0004,0.002,0.0001,0.0002,0.02,0.015,0.28,0.001,0.0019,0.007,0.013,0.004,2.25,0.001,0.001,1120.0,862.64136,689.8496,2.6000001,948.88,78.223,841.0,0.807692315,0.5,1200.0,1008.937,1.181602,-29.835,-39.96,-21.40299,0.69,-6.996,1.7,185.0,2.9,2.9,1230.0
1300.0,9500.0,0.381,0.0004,0.002,0.0001,0.0002,0.02,0.015,0.28,0.001,0.0019,0.007,0.013,0.004,2.25,0.001,0.001,1120.0,871.2857,691.02454,2.5999985,1061.187,87.987,850.0,0.807692197,0.5,1200.0,1363.537,1.206636,-23.723,-39.96,-25.19776,1.2,-6.471,1.69,186.0,3.11,3.11,1310.0
1300.0,9500.0,0.381,0.0004,0.002,0.0001,0.0002,0.02,0.015,0.28,0.001,0.0019,0.007,0.013,0.004,2.25,0.001,0.001,1120.0,861.0717,688.7031,2.6000004,1686.8,82.341,846.0,0.807692337,0.5,1215.0,4064.014,1.186975,-26.733,-39.96,-30.3824,1.2,-6.682,1.7,188.0,2.99,2.99,1409.0
1135.0,9100.0,0.2611,0.0002,0.0018,0.0003,0.0006,0.02,0.0078,0.3331,0.0007,0.0022,0.009,0.037,0.0038,1.7528,0.001,0.0007,1120.0,865.3092,692.7961,2.6999977,1679.611,87.89,841.0,0.814814657,0.5,1060.0,4025.996,1.168818,-27.503,-39.87,-25.49935,1.5,-6.993,1.72,162.0,3.26,3.26,1600.0
1135.0,9500.0,0.2611,0.0002,0.0018,0.0003,0.0006,0.02,0.0078,0.3331,0.0007,0.0022,0.009,0.037,0.0038,1.7528,0.001,0.0007,1120.0,874.29297,691.3895,2.6999972,1710.688,86.803,846.0,0.814814623,0.5,1060.0,4191.496,1.184749,-23.632,-39.96,-29.63404,1.2,-6.609,1.71,167.0,3.28,3.28,1459.0
1135.0,9500.0,0.2611,0.0002,0.0018,0.0003,0.0006,0.02,0.0078,0.3331,0.0007,0.0022,0.009,0.037,0.0038,1.7528,0.001,0.0007,1120.0,863.3299,688.3847,2.7,1663.548,88.008,852.0,0.814814815,0.5,1060.0,3941.641,1.161031,-32.409,-39.925,-25.80694,1.45,-6.989,1.71,164.0,3.29,3.29,1490.0
1135.0,7400.0,0.2611,0.0002,0.0018,0.0003,0.0006,0.02,0.0078,0.3331,0.0007,0.0022,0.009,0.037,0.0038,1.7528,0.001,0.0007,1120.0,867.2779,689.6459,2.7000005,1443.914,84.758,847.0,0.814814849,0.5,1060.0,2869.569,1.205887,-27.031,-39.96,-29.07285,1.17,-6.973,1.71,166.0,3.17,3.17,1397.0
1135.0,9500.0,0.2917,0.0002,0.0022,0.0006,0.0014,0.02,0.0079,0.3022,0.0006,0.0029,0.0092,0.0335,0.004,1.7589,0.001,0.0006,1120.0,874.2249,690.56866,2.699999,1697.552,94.736,848.0,0.814814746,0.5,1056.0,4121.169,1.251544,-19.175,-32.65,-18.2875,5.8,-7.486,1.69,165.0,3.94,3.94,1323.0
1135.0,9500.0,0.2611,0.0002,0.0018,0.0003,0.0006,0.02,0.0078,0.3331,0.0007,0.0022,0.009,0.037,0.0038,1.7528,0.001,0.0007,1120.0,861.25574,688.127,2.7000015,1083.318,0.0,0.0,0.814814918,0.5,1060.0,1284.0,0.0,0.0,0.0,0.0,1.4,0.0,1.71,161.0,3.28,3.28,1346.0
1135.0,9500.0,0.2727,0.0002,0.0025,0.0003,0.0014,0.02,0.0078,0.3391,0.0007,0.0026,0.0089,0.0411,0.005,1.7742,0.001,0.0009,1120.0,866.53845,687.8021,2.7000003,1701.091,81.428,845.0,0.814814835,0.5,1060.0,4140.064,1.184252,-28.971,-36.6,-22.99031,1.3,-7.508,1.71,167.0,3.33,3.33,1448.0
1135.0,9500.0,0.2755,0.0002,0.0022,0.0003,0.001,0.02,0.008,0.3134,0.0006,0.0025,0.0091,0.0399,0.004,1.7457,0.001,0.0008,1120.0,873.46124,688.3282,2.6999981,1701.595,86.9,841.0,0.814814684,0.5,1060.0,4142.758,1.18829,-29.481,-39.96,-22.26011,1.2,-6.957,1.71,162.0,3.28,3.28,1488.0
1135.0,9500.0,0.2727,0.0002,0.0025,0.0003,0.0014,0.02,0.0078,0.3391,0.0007,0.0026,0.0089,0.0411,0.005,1.7742,0.001,0.0009,1120.0,864.53503,688.49347,2.6999996,1537.697,85.676,844.0,0.814814787,0.5,1060.0,3308.801,1.185328,-23.026,-39.955,-30.92177,1.3,-6.555,1.7,168.0,3.29,3.29,1238.0
1135.0,9500.0,0.2727,0.0002,0.0025,0.0003,0.0014,0.02,0.0078,0.3391,0.0007,0.0026,0.0089,0.0411,0.005,1.7742,0.001,0.0009,1120.0,868.67065,688.61633,2.6999998,1699.176,95.072,847.0,0.814814801,0.5,1060.0,4129.838,1.182458,-33.867,-39.96,-21.41779,1.2,-6.978,1.71,164.0,3.34,3.34,1358.0
1135.0,9500.0,0.2727,0.0002,0.0025,0.0003,0.0014,0.02,0.0078,0.3391,0.0007,0.0026,0.0089,0.0411,0.005,1.7742,0.001,0.0009,1120.0,874.0019,690.0758,2.6999993,1702.398,87.514,849.0,0.814814767,0.5,1060.0,4147.053,1.19907,-21.311,-39.96,-20.49634,1.8,-6.67,1.7,162.0,3.37,3.37,1434.0
1135.0,9500.0,0.2611,0.0002,0.0018,0.0003,0.0006,0.02,0.0078,0.3331,0.0007,0.0022,0.009,0.037,0.0038,1.7528,0.001,0.0007,1120.0,867.66,688.7378,2.6999986,1571.968,85.78,844.0,0.814814719,0.5,1060.0,3476.204,1.208305,-27.427,-39.96,-28.4376,1.7,-6.667,1.7,158.0,3.27,3.27,1325.0
1135.0,9500.0,0.2727,0.0002,0.0025,0.0003,0.0014,0.02,0.0078,0.3391,0.0007,0.0026,0.0089,0.0411,0.005,1.7742,0.001,0.0009,1120.0,861.86816,689.1914,2.6999993,1373.688,84.536,843.0,0.814814767,0.5,1060.0,2558.756,1.187334,-19.748,-39.915,-25.75546,1.7,-6.824,1.7,166.0,3.23,3.23,1285.0
1135.0,9500.0,0.2755,0.0002,0.0022,0.0003,0.001,0.02,0.008,0.3134,0.0006,0.0025,0.0091,0.0399,0.004,1.7457,0.001,0.0008,1120.0,870.9845,689.27734,2.6999972,1722.255,87.648,843.0,0.814814623,0.5,1060.0,4253.871,1.167353,-27.847,-39.96,-23.87216,1.5,-7.169,1.72,165.0,3.28,3.28,1622.0
1135.0,9500.0,0.2755,0.0002,0.0022,0.0003,0.001,0.02,0.008,0.3134,0.0006,0.0025,0.0091,0.0399,0.004,1.7457,0.001,0.0008,1120.0,863.6073,688.9652,2.6999996,1719.508,88.024,845.0,0.814814787,0.5,1060.0,4239.02,1.196037,-18.567,-39.198,-25.66179,1.9,-6.832,1.71,160.0,3.35,3.35,1484.0
1135.0,9500.0,0.2917,0.0002,0.0022,0.0006,0.0014,0.02,0.0079,0.3022,0.0006,0.0029,0.0092,0.0335,0.004,1.7589,0.001,0.0006,1120.0,869.1234,690.08453,2.699999,1703.044,83.837,849.0,0.814814746,0.5,1060.0,4150.509,1.20663,-30.372,-39.96,-26.44024,1.6,-7.928,1.71,165.0,3.34,3.34,1462.0
1135.0,9500.0,0.2755,0.0002,0.0022,0.0003,0.001,0.02,0.008,0.3134,0.0006,0.0025,0.0091,0.0399,0.004,1.7457,0.001,0.0008,1120.0,870.46826,688.51385,2.6999974,1725.907,87.772,846.0,0.814814636,0.5,1060.0,4273.651,1.16999,-26.351,-36.785,-23.60826,3.7,-7.028,1.7,164.0,3.39,3.39,1410.0
1135.0,9500.0,0.2917,0.0002,0.0022,0.0006,0.0014,0.02,0.0079,0.3022,0.0006,0.0029,0.0092,0.0335,0.004,1.7589,0.001,0.0006,1120.0,864.8952,688.89075,2.6999998,1385.64,87.628,844.0,0.814814801,0.5,1060.0,2610.558,1.188095,-30.648,-39.957,-24.89146,3.8,-7.162,1.71,165.0,3.4,3.4,1485.0
1135.0,9500.0,0.2917,0.0002,0.0022,0.0006,0.0014,0.02,0.0079,0.3022,0.0006,0.0029,0.0092,0.0335,0.004,1.7589,0.001,0.0006,1120.0,869.8555,689.187,2.6999989,1703.058,87.723,849.0,0.814814739,0.5,1055.0,4150.583,1.196888,-22.493,-39.96,-30.84921,3.0,-6.727,1.69,161.0,3.28,3.28,1292.0
1135.0,9500.0,0.2727,0.0002,0.0025,0.0003,0.0014,0.02,0.0078,0.3391,0.0007,0.0026,0.0089,0.0411,0.005,1.7742,0.001,0.0009,1120.0,870.7971,688.20056,2.6999972,1702.766,82.981,842.0,0.814814623,0.5,1060.0,4149.018,1.199254,-28.742,-39.96,-33.6595,3.3,-7.671,1.71,167.0,3.44,3.44,1535.0
1135.0,9500.0,0.2727,0.0002,0.0025,0.0003,0.0014,0.02,0.0078,0.3391,0.0007,0.0026,0.0089,0.0411,0.005,1.7742,0.001,0.0009,1120.0,869.523,688.3109,2.6999996,1524.814,83.53,847.0,0.814814787,0.5,1060.0,3246.826,1.207055,-5.839,-39.96,-25.27898,0.78,-7.0,1.7,162.0,3.26,3.26,1333.0
1135.0,9500.0,0.2917,0.0002,0.0022,0.0006,0.0014,0.02,0.0079,0.3022,0.0006,0.0029,0.0092,0.0335,0.004,1.7589,0.001,0.0006,1120.0,875.81525,688.7058,2.6999986,1687.582,87.9,849.0,0.814814719,0.5,1055.0,4068.156,1.216942,-21.487,-39.96,-27.01592,0.82,-6.477,1.7,165.0,3.26,3.26,1319.0
1135.0,9500.0,0.2917,0.0002,0.0022,0.0006,0.0014,0.02,0.0079,0.3022,0.0006,0.0029,0.0092,0.0335,0.004,1.7589,0.001,0.0006,1120.0,873.3028,689.3587,2.6999986,1703.587,88.213,846.0,0.814814719,0.5,1055.0,4153.412,1.18192,-24.625,-39.96,-28.50841,0.85,-6.516,1.7,167.0,3.39,3.39,1434.0
1135.0,9500.0,0.2755,0.0002,0.0022,0.0003,0.001,0.02,0.008,0.3134,0.0006,0.0025,0.0091,0.0399,0.004,1.7457,0.001,0.0008,1120.0,867.7665,688.46185,2.6999977,1688.686,88.005,848.0,0.814814657,0.5,1055.0,4074.01,1.207847,-18.121,-39.96,-25.63354,1.9,-6.792,1.71,162.0,3.22,3.22,1524.0
1135.0,9500.0,0.2755,0.0002,0.0022,0.0003,0.001,0.02,0.008,0.3134,0.0006,0.0025,0.0091,0.0399,0.004,1.7457,0.001,0.0008,1120.0,874.63336,690.8511,2.6999977,1661.721,85.568,841.0,0.814814657,0.5,1055.0,3932.1,1.213735,-18.762,-39.961,-27.2468,1.9,-6.855,1.71,162.0,3.32,3.32,1557.0
1135.0,9500.0,0.2611,0.0002,0.0018,0.0003,0.0006,0.02,0.0078,0.3331,0.0007,0.0022,0.009,0.037,0.0038,1.7528,0.001,0.0007,1120.0,874.5713,690.29645,2.6999984,1654.071,88.0,848.0,0.814814705,0.5,1055.0,3892.258,1.200901,-19.139,-39.96,-25.79724,1.9,-6.799,1.71,164.0,3.25,3.25,1497.0
1320.0,9500.0,0.0002,0.0001,0.0013,0.0001,0.0004,0.0258,0.0058,0.1811,0.0011,0.002,0.0073,0.0456,0.005,0.651,0.0008,0.0002,1120.0,857.26135,692.7822,2.7999947,957.522,93.183,842.0,0.821428233,0.5,1250.0,1034.817,1.206237,-27.968,-39.96,-24.6815,0.7,-6.851,1.74,121.0,5.64,5.64,2068.0
1320.0,7300.0,0.0015,0.0001,0.0015,0.0002,0.0002,0.0288,0.0083,0.25,0.0017,0.0026,0.0093,0.0593,0.005,0.69,0.0009,0.0003,1120.0,850.1605,677.3141,2.7999997,1501.922,101.207,843.0,0.821428552,0.5,102.1,1020.172,1.183709,-24.926,-39.96,-26.51696,0.71,-6.671,1.74,133.0,5.71,5.71,1967.0
1320.0,9500.0,0.002,0.0001,0.0008,0.0001,0.0004,0.0237,0.0058,0.1766,0.001,0.0022,0.0076,0.042,0.0041,0.694,0.0007,0.0002,1120.0,848.2387,678.8678,2.8000007,1695.282,101.985,846.0,0.821428616,0.5,183.0,1184.783,1.205892,-24.474,-39.96,-29.84556,0.87,-6.436,1.73,126.0,5.6,5.6,1901.0
1320.0,9500.0,0.0015,0.0001,0.0015,0.0002,0.0002,0.0288,0.0083,0.25,0.0017,0.0026,0.0093,0.0593,0.005,0.69,0.0009,0.0003,1120.0,847.51044,675.9838,2.8000011,1694.143,104.106,842.0,0.821428642,0.5,237.0,1291.582,1.194357,-21.956,-39.96,-31.93336,0.81,-6.377,1.73,128.0,5.74,5.74,1881.0
1320.0,9500.0,0.0002,0.0001,0.0013,0.0001,0.0004,0.0258,0.0058,0.1811,0.0011,0.002,0.0073,0.0456,0.005,0.651,0.0008,0.0002,1120.0,848.74115,679.0776,2.7999992,1694.974,103.314,847.0,0.82142852,0.5,89.0,1327.992,1.191419,-23.233,-39.96,-31.34747,0.85,-6.329,1.74,123.0,5.52,5.52,1940.0
1320.0,9500.0,0.002,0.0001,0.0008,0.0001,0.0004,0.0237,0.0058,0.1766,0.001,0.0022,0.0076,0.042,0.0041,0.694,0.0007,0.0002,1120.0,848.4164,676.3419,2.8,1696.969,98.041,846.0,0.821428571,0.5,237.0,1283.603,1.182998,-25.545,-39.96,-28.34614,0.84,-6.579,1.74,126.0,5.37,5.37,2001.0
1320.0,9500.0,0.0002,0.0001,0.0013,0.0001,0.0004,0.0258,0.0058,0.1811,0.0011,0.002,0.0073,0.0456,0.005,0.651,0.0008,0.0002,1120.0,847.7508,677.15717,2.7999997,1625.886,100.295,847.0,0.821428552,0.5,1250.0,1045.605,1.192721,-22.872,-39.96,-25.96117,0.83,-6.866,1.73,123.0,5.5,5.5,1902.0
1320.0,9500.0,0.0015,0.0001,0.0015,0.0002,0.0002,0.0288,0.0083,0.25,0.0017,0.0026,0.0093,0.0593,0.005,0.69,0.0009,0.0003,1120.0,850.9996,676.88745,2.7999997,955.313,87.871,845.0,0.821428552,0.5,1250.0,1028.179,1.191498,-24.051,-39.96,-26.34935,0.76,-7.011,1.74,126.0,5.49,5.49,1959.0
1320.0,9500.0,0.0024,0.0001,0.0014,0.0002,0.0002,0.0223,0.0083,0.171,0.0015,0.0028,0.0094,0.0485,0.005,0.6525,0.0011,0.0002,1120.0,849.1413,677.8015,2.8,956.959,87.898,846.0,0.821428571,0.5,1250.0,1033.123,1.185082,-23.889,-39.96,-26.16327,0.71,-6.955,1.74,122.0,5.43,5.43,1980.0
1320.0,7200.0,0.0015,0.0001,0.0015,0.0002,0.0002,0.0288,0.0083,0.25,0.0017,0.0026,0.0093,0.0593,0.005,0.69,0.0009,0.0003,1120.0,848.9041,679.9255,2.8000004,937.136,89.674,848.0,0.821428597,0.5,196.0,867.198,1.219912,-24.38,-39.96,-28.21532,0.7,-7.017,1.73,127.0,5.54,5.54,1999.0
1320.0,9500.0,0.0015,0.0001,0.0015,0.0002,0.0002,0.0288,0.0083,0.25,0.0017,0.0026,0.0093,0.0593,0.005,0.69,0.0009,0.0003,1120.0,850.9133,677.48193,2.800001,949.843,102.386,844.0,0.821428635,0.5,1210.0,1011.81,1.180316,-22.007,-39.96,-25.5482,0.79,-6.785,1.73,130.0,5.46,5.46,2037.0
1320.0,9500.0,0.0024,0.0001,0.0014,0.0002,0.0002,0.0223,0.0083,0.171,0.0015,0.0028,0.0094,0.0485,0.005,0.6525,0.0011,0.0002,1120.0,846.15686,679.30334,2.8,969.89,97.996,840.0,0.821428571,0.5,1210.0,1072.262,1.166037,-23.975,-39.96,-30.39831,0.73,-6.501,1.73,126.0,5.41,5.41,1939.0
1320.0,9500.0,0.0002,0.0001,0.0013,0.0001,0.0004,0.0258,0.0058,0.1811,0.0011,0.002,0.0073,0.0456,0.005,0.651,0.0008,0.0002,1120.0,846.2274,679.7366,2.8,967.175,106.502,843.0,0.821428571,0.5,1210.0,1064.001,1.174165,-24.917,-39.96,-29.90643,0.68,-6.538,1.74,125.0,5.91,5.91,1926.0
1320.0,9500.0,0.0002,0.0001,0.0013,0.0001,0.0004,0.0258,0.0058,0.1811,0.0011,0.002,0.0073,0.0456,0.005,0.651,0.0008,0.0002,1120.0,850.23724,680.0025,2.7999988,973.701,102.648,845.0,0.821428495,0.5,1210.0,1083.895,1.178879,-24.253,-39.96,-30.35802,0.65,-6.531,1.75,127.0,5.7,5.7,2084.0
1320.0,9500.0,0.0002,0.0001,0.0013,0.0001,0.0004,0.0258,0.0058,0.1811,0.0011,0.002,0.0073,0.0456,0.005,0.651,0.0008,0.0002,1120.0,849.4313,679.2213,2.8000004,945.416,103.522,845.0,0.821428597,0.5,1210.0,959.73,1.18024,-22.823,-39.96,-26.61123,0.83,-6.743,1.74,127.0,5.74,5.74,1957.0
1320.0,9500.0,0.002,0.0001,0.0008,0.0001,0.0004,0.0237,0.0058,0.1766,0.001,0.0022,0.0076,0.042,0.0041,0.694,0.0007,0.0002,1120.0,850.4398,679.16003,2.799999,1722.089,106.385,845.0,0.821428508,0.5,1200.0,919.321,1.150729,-24.058,-37.138,-25.71161,0.69,-6.598,1.72,129.0,5.76,5.76,1896.0
1320.0,9500.0,0.0024,0.0001,0.0014,0.0002,0.0002,0.0223,0.0083,0.171,0.0015,0.0028,0.0094,0.0485,0.005,0.6525,0.0011,0.0002,1120.0,849.09875,680.84375,2.7999992,968.601,106.531,848.0,0.82142852,0.5,1210.0,1068.337,1.169595,-23.802,-39.96,-30.58319,0.7,-6.517,1.74,124.0,5.74,5.74,2024.0
1320.0,9500.0,0.002,0.0001,0.0008,0.0001,0.0004,0.0237,0.0058,0.1766,0.001,0.0022,0.0076,0.042,0.0041,0.694,0.0007,0.0002,1120.0,846.89526,683.624,2.7999997,965.05,100.013,841.0,0.821428552,0.5,1200.0,1009.342,1.180215,-25.576,-39.96,-27.99454,0.73,-6.49,1.74,129.0,5.36,5.36,1998.0
1320.0,9500.0,0.0024,0.0001,0.0014,0.0002,0.0002,0.0223,0.0083,0.171,0.0015,0.0028,0.0094,0.0485,0.005,0.6525,0.0011,0.0002,1120.0,847.2141,679.21405,2.8000002,964.837,106.71,842.0,0.821428584,0.5,193.0,931.88,1.188633,-22.415,-39.96,-28.21947,0.73,-6.366,1.74,126.0,5.48,5.48,1930.0
1320.0,9500.0,0.0024,0.0001,0.0014,0.0002,0.0002,0.0223,0.0083,0.171,0.0015,0.0028,0.0094,0.0485,0.005,0.6525,0.0011,0.0002,1120.0,850.1052,681.3447,2.7999985,1068.863,96.439,840.0,0.821428476,0.5,1183.0,1389.22,1.194224,-22.861,-39.962,-27.81894,1.5,-6.291,1.73,126.0,5.19,5.19,1962.0
1320.0,9500.0,0.0002,0.0001,0.0013,0.0001,0.0004,0.0258,0.0058,0.1811,0.0011,0.002,0.0073,0.0456,0.005,0.651,0.0008,0.0002,1120.0,847.5556,679.7166,2.7999992,1096.226,95.59,849.0,0.82142852,0.5,1183.0,1482.276,1.209326,-21.183,-39.96,-28.78498,1.3,-6.611,1.73,127.0,5.62,5.62,1923.0
1320.0,9500.0,0.0024,0.0001,0.0014,0.0002,0.0002,0.0223,0.0083,0.171,0.0015,0.0028,0.0094,0.0485,0.005,0.6525,0.0011,0.0002,1120.0,847.7212,679.13275,2.799999,1736.33,97.623,841.0,0.821428508,0.5,1183.0,1100.947,1.196223,-22.045,-39.962,-36.61683,1.6,-6.673,1.72,125.0,5.15,5.19,1769.0
1320.0,9500.0,0.002,0.0001,0.0008,0.0001,0.0004,0.0237,0.0058,0.1766,0.001,0.0022,0.0076,0.042,0.0041,0.694,0.0007,0.0002,1120.0,845.71735,680.3554,2.799999,1095.103,97.616,841.0,0.821428508,0.5,1183.0,1478.411,1.202995,-22.895,-39.961,-26.70697,1.5,-6.461,1.73,128.0,5.19,5.21,1962.0
1335.0,9500.0,0.0011,0.0001,0.0012,0.0004,0.0013,0.0276,0.0068,0.1963,0.0012,0.0027,0.007,0.04,0.005,0.6703,0.0008,0.0002,1120.0,852.28345,685.07385,2.7999961,1077.215,103.303,847.0,0.821428323,0.5,1250.0,1417.372,1.193569,-23.34,-39.96,-25.74582,0.76,-6.629,1.74,124.0,6.01,6.01,1973.0
1335.0,9500.0,0.0011,0.0001,0.0012,0.0004,0.0013,0.0276,0.0068,0.1963,0.0012,0.0027,0.007,0.04,0.005,0.6703,0.0008,0.0002,1120.0,856.71075,683.6266,2.799999,1077.568,103.51,848.0,0.821428508,0.5,1250.0,1418.567,1.206602,-23.348,-39.96,-26.46062,0.79,-6.506,1.73,125.0,5.83,5.83,1997.0
1335.0,9500.0,0.0013,0.0001,0.0015,0.0002,0.0012,0.0249,0.0055,0.1828,0.0012,0.002,0.0073,0.0429,0.0044,0.6501,0.0009,0.0002,1120.0,854.69745,682.8039,2.799998,1703.982,94.789,845.0,0.821428444,0.5,1250.0,1307.924,1.170626,-21.495,-39.96,-27.8228,0.69,-6.977,1.74,125.0,5.17,5.17,2072.0
1335.0,9500.0,0.001,0.0001,0.0014,0.0002,0.0012,0.0263,0.0056,0.2395,0.0011,0.0021,0.0074,0.0445,0.004,0.6574,0.001,0.0002,1120.0,855.75323,682.3069,2.8000002,1076.155,102.502,844.0,0.821428584,0.5,1250.0,1413.788,1.205492,-24.828,-39.96,-27.48389,0.75,-6.62,1.75,126.0,5.83,5.83,2094.0
1335.0,9500.0,0.0011,0.0001,0.0012,0.0004,0.0013,0.0276,0.0068,0.1963,0.0012,0.0027,0.007,0.04,0.005,0.6703,0.0008,0.0002,1120.0,862.4652,682.33624,2.8,962.896,99.483,845.0,0.821428571,0.5,1250.0,825.682,1.187244,-22.713,-39.96,-27.73504,0.75,-6.962,1.74,126.0,5.87,5.87,2029.0
1335.0,7200.0,0.0013,0.0001,0.0015,0.0002,0.0012,0.0249,0.0055,0.1828,0.0012,0.002,0.0073,0.0429,0.0044,0.6501,0.0009,0.0002,1120.0,854.90216,683.51794,2.800002,1083.685,48.895,0.0,0.821428699,0.5,1250.0,1062.93,1.201625,-38.043,-38.758,-36.86251,0.0,-13.707,1.74,127.0,5.54,5.54,2028.0
1335.0,9500.0,0.0011,0.0001,0.0012,0.0004,0.0013,0.0276,0.0068,0.1963,0.0012,0.0027,0.007,0.04,0.005,0.6703,0.0008,0.0002,1120.0,853.94415,680.34143,2.7999997,1700.832,108.153,852.0,0.821428552,0.5,1250.0,996.484,1.185107,-21.927,-39.961,-25.65576,0.73,-6.231,1.74,129.0,5.59,5.59,2087.0
1335.0,9500.0,0.0013,0.0001,0.0007,0.0004,0.001,0.0224,0.0057,0.1703,0.0011,0.0025,0.0072,0.0468,0.0049,0.65,0.0008,0.0002,1120.0,856.88196,680.1213,2.7999992,1075.555,107.078,847.0,0.82142852,0.5,1250.0,1411.76,1.204533,-25.912,-39.96,-33.02716,0.74,-6.695,1.74,121.0,5.99,5.99,1914.0
1335.0,9500.0,0.0011,0.0001,0.0012,0.0004,0.0013,0.0276,0.0068,0.1963,0.0012,0.0027,0.007,0.04,0.005,0.6703,0.0008,0.0002,1120.0,859.97,683.03314,2.8,1092.517,100.604,846.0,0.821428571,0.5,1200.0,1469.527,1.21132,-23.683,-38.025,-18.04502,0.77,-6.655,1.74,130.0,6.28,6.28,1925.0
1335.0,9500.0,0.0011,0.0001,0.0012,0.0004,0.0013,0.0276,0.0068,0.1963,0.0012,0.0027,0.007,0.04,0.005,0.6703,0.0008,0.0002,1120.0,842.8662,681.56964,2.8000004,1535.819,85.247,841.0,0.821428597,0.5,1250.0,1417.58,1.204441,-27.752,-39.685,-24.74994,0.71,-5.745,1.74,128.0,5.79,5.79,1926.0
1335.0,9500.0,0.0013,0.0001,0.0007,0.0004,0.001,0.0224,0.0057,0.1703,0.0011,0.0025,0.0072,0.0468,0.0049,0.65,0.0008,0.0002,1120.0,856.33856,679.03046,2.8000004,964.129,89.881,849.0,0.821428597,0.5,1250.0,1054.76,1.203496,-23.945,-39.96,-27.63493,0.75,-7.023,1.72,123.0,5.93,5.93,1706.0
1335.0,9500.0,0.0013,0.0001,0.0015,0.0002,0.0012,0.0249,0.0055,0.1828,0.0012,0.002,0.0073,0.0429,0.0044,0.6501,0.0009,0.0002,1120.0,849.8937,680.2153,2.8,1710.431,96.881,848.0,0.821428571,0.5,1250.0,181.401,1.194826,-22.524,-39.96,-27.14674,0.72,-6.944,1.75,124.0,5.59,5.59,2109.0
1335.0,9500.0,0.0013,0.0001,0.0007,0.0004,0.001,0.0224,0.0057,0.1703,0.0011,0.0025,0.0072,0.0468,0.0049,0.65,0.0008,0.0002,1120.0,856.9208,682.5455,2.7999976,969.404,92.698,846.0,0.821428418,0.5,1250.0,1070.781,1.20306,-23.365,-39.96,-26.10949,0.66,-6.979,1.75,125.0,5.49,5.49,2200.0
1335.0,9500.0,0.0013,0.0001,0.0007,0.0004,0.001,0.0224,0.0057,0.1703,0.0011,0.0025,0.0072,0.0468,0.0049,0.65,0.0008,0.0002,1120.0,854.2865,677.34503,2.7999997,963.979,92.058,846.0,0.821428552,0.5,1250.0,1054.305,1.172559,-23.483,-39.96,-28.02416,0.72,-6.99,1.73,122.0,5.38,5.38,1903.0
1335.0,9500.0,0.001,0.0001,0.0014,0.0002,0.0012,0.0263,0.0056,0.2395,0.0011,0.0021,0.0074,0.0445,0.004,0.6574,0.001,0.0002,1120.0,856.2934,681.1971,2.7999983,968.941,89.82,847.0,0.821428463,0.5,1250.0,178.752,1.21787,-26.222,-39.96,-28.14552,0.73,-7.052,1.74,125.0,5.43,5.43,1989.0
1335.0,9500.0,0.0013,0.0001,0.0007,0.0004,0.001,0.0224,0.0057,0.1703,0.0011,0.0025,0.0072,0.0468,0.0049,0.65,0.0008,0.0002,1120.0,848.38416,679.8006,2.7999997,963.066,94.401,841.0,0.821428552,0.5,1250.0,1000.153,1.186652,-20.824,-39.961,-25.23961,0.72,-6.844,1.74,124.0,5.44,5.44,2005.0
1335.0,9500.0,0.0013,0.0001,0.0007,0.0004,0.001,0.0224,0.0057,0.1703,0.0011,0.0025,0.0072,0.0468,0.0049,0.65,0.0008,0.0002,1120.0,852.8591,677.6695,2.8,954.62,97.715,846.0,0.821428571,0.5,1250.0,869.707,1.20152,-22.94,-39.96,-25.97184,0.67,-6.9,1.74,127.0,5.74,5.74,2086.0
1335.0,9500.0,0.001,0.0001,0.0014,0.0002,0.0012,0.0263,0.0056,0.2395,0.0011,0.0021,0.0074,0.0445,0.004,0.6574,0.001,0.0002,1120.0,851.6672,681.645,2.7999997,950.284,89.815,846.0,0.821428552,0.5,1250.0,1013.124,1.195255,-22.688,-39.96,-26.82782,0.78,-7.012,1.74,124.0,5.64,5.64,2038.0
1335.0,9500.0,0.0013,0.0001,0.0015,0.0002,0.0012,0.0249,0.0055,0.1828,0.0012,0.002,0.0073,0.0429,0.0044,0.6501,0.0009,0.0002,1120.0,843.7376,678.7577,2.8000016,951.221,97.724,848.0,0.821428673,0.5,1250.0,968.764,1.181644,-22.498,-39.96,-26.88725,0.69,-6.933,1.74,126.0,5.45,5.45,2098.0
1335.0,9500.0,0.0013,0.0001,0.0015,0.0002,0.0012,0.0249,0.0055,0.1828,0.0012,0.002,0.0073,0.0429,0.0044,0.6501,0.0009,0.0002,1120.0,854.74493,679.2437,2.8000004,1709.455,106.338,848.0,0.821428597,0.5,1250.0,865.019,1.187578,-23.961,-39.96,-24.67361,0.74,-6.395,1.74,127.0,5.65,5.65,2065.0
1335.0,9500.0,0.0013,0.0001,0.0015,0.0002,0.0012,0.0249,0.0055,0.1828,0.0012,0.002,0.0073,0.0429,0.0044,0.6501,0.0009,0.0002,1120.0,856.9503,680.80865,2.7999995,1072.865,107.445,848.0,0.82142854,0.5,1250.0,1270.217,1.189522,-24.537,-39.96,-26.20874,0.73,-6.503,1.74,126.0,5.64,5.64,2076.0
1335.0,9500.0,0.001,0.0001,0.0014,0.0002,0.0012,0.0263,0.0056,0.2395,0.0011,0.0021,0.0074,0.0445,0.004,0.6574,0.001,0.0002,1120.0,853.40125,681.6384,2.799999,1078.927,106.445,848.0,0.821428508,0.5,1250.0,1423.172,1.198354,-25.022,-39.96,-22.27246,0.74,-6.384,1.74,126.0,5.91,5.91,2045.0
1335.0,9500.0,0.001,0.0001,0.0014,0.0002,0.0012,0.0263,0.0056,0.2395,0.0011,0.0021,0.0074,0.0445,0.004,0.6574,0.001,0.0002,1120.0,857.6981,679.3429,2.7999988,1074.076,107.255,850.0,0.821428495,0.5,1250.0,1406.767,1.194502,-24.307,-39.936,-19.75809,0.74,-6.306,1.74,127.0,5.94,5.94,1929.0
1290.0,9502.0,0.239,0.0002,0.002,0.001,0.0002,0.02,0.008,0.3,0.001,0.0015,0.007,0.041,0.0058,0.995,0.0013,0.0006,1120.0,891.2621,684.1661,2.6999958,940.363,97.371,846.0,0.814814527,0.5,1210.0,983.663,1.164035,-26.012,-39.962,-27.26624,0.71,-7.0,1.73,135.0,4.37,4.37,2053.0
1290.0,9500.0,0.25,0.0002,0.0027,0.001,0.0004,0.02,0.009,0.23,0.001,0.0025,0.008,0.039,0.0052,1.05,0.0015,0.0007,1120.0,869.6433,680.08325,2.6999967,1669.789,98.508,847.0,0.814814588,0.5,1210.0,3974.323,1.189303,-26.7,-39.96,-28.85523,0.74,-6.908,1.71,136.0,4.47,4.47,1640.0
1290.0,9501.0,0.239,0.0002,0.002,0.001,0.0002,0.02,0.008,0.3,0.001,0.0015,0.007,0.041,0.0058,0.995,0.0013,0.0006,1120.0,894.3798,683.4372,2.699999,947.294,97.538,844.0,0.814814746,0.5,1210.0,1004.214,1.173317,-26.592,-39.96,-27.71887,0.7,-7.024,1.73,134.0,4.26,4.26,1868.0
1290.0,9500.0,0.25,0.0002,0.0027,0.001,0.0004,0.02,0.009,0.23,0.001,0.0025,0.008,0.039,0.0052,1.05,0.0015,0.0007,1120.0,891.01624,679.8348,2.6999986,944.551,97.328,843.0,0.814814719,0.5,1210.0,996.061,1.166932,-25.989,-39.96,-28.61404,0.74,-6.975,1.72,135.0,4.51,4.51,1740.0
1290.0,9502.0,0.239,0.0002,0.002,0.001,0.0002,0.02,0.008,0.3,0.001,0.0015,0.007,0.041,0.0058,0.995,0.0013,0.0006,1120.0,873.3367,680.69165,2.6999984,943.97,93.197,844.0,0.814814705,0.5,1210.0,994.339,1.184405,-26.569,-39.96,-27.35627,0.73,-7.006,1.73,136.0,4.4,4.4,1881.0
1290.0,9500.0,0.25,0.0002,0.0027,0.001,0.0004,0.02,0.009,0.23,0.001,0.0025,0.008,0.039,0.0052,1.05,0.0015,0.0007,1120.0,891.1699,682.0757,2.6999996,956.66,97.445,847.0,0.814814787,0.5,1210.0,1032.223,1.172193,-25.029,-39.96,-27.93246,0.79,-7.017,1.72,136.0,4.49,4.49,1723.0
1290.0,9106.0,0.239,0.0002,0.002,0.001,0.0002,0.02,0.008,0.3,0.001,0.0015,0.007,0.041,0.0058,0.995,0.0013,0.0006,1120.0,894.82324,680.3468,2.6999981,931.192,101.924,849.0,0.814814684,0.5,1210.0,956.701,1.175193,-24.323,-39.96,-28.78305,0.77,-6.845,1.74,135.0,4.39,4.39,2066.0
1290.0,9500.0,0.25,0.0002,0.0027,0.001,0.0004,0.02,0.009,0.23,0.001,0.0025,0.008,0.039,0.0052,1.05,0.0015,0.0007,1120.0,865.87305,678.4831,2.7000008,942.418,100.884,849.0,0.81481487,0.5,1210.0,989.74,1.207686,-19.178,-29.051,-18.94305,0.86,-6.968,1.72,131.0,4.66,4.66,1650.0
1290.0,9500.0,0.228,0.0001,0.0021,0.001,0.0002,0.02,0.009,0.24,0.001,0.0014,0.008,0.04,0.0064,0.984,0.0012,0.0004,1120.0,893.3654,682.2498,2.7000005,927.282,85.867,848.0,0.814814849,0.5,1210.0,945.285,1.214254,-24.024,-39.96,-25.89321,0.81,-7.047,1.73,134.0,4.63,4.63,1908.0
1290.0,9500.0,0.25,0.0002,0.0027,0.001,0.0004,0.02,0.009,0.23,0.001,0.0025,0.008,0.039,0.0052,1.05,0.0015,0.0007,1120.0,892.6383,680.9222,2.700001,940.97,99.18,850.0,0.814814883,0.5,1210.0,985.455,1.183072,-24.242,-39.96,-29.47387,0.78,-6.787,1.71,139.0,4.42,4.42,1534.0
1290.0,9103.0,0.239,0.0002,0.002,0.001,0.0002,0.02,0.008,0.3,0.001,0.0015,0.007,0.041,0.0058,0.995,0.0013,0.0006,1120.0,877.0295,678.6098,2.7000008,930.749,102.233,845.0,0.81481487,0.5,1210.0,955.405,1.188775,-23.657,-39.96,-29.12271,0.69,-6.95,1.73,134.0,4.37,4.37,2005.0
1290.0,9102.0,0.239,0.0002,0.002,0.001,0.0002,0.02,0.008,0.3,0.001,0.0015,0.007,0.041,0.0058,0.995,0.0013,0.0006,1120.0,890.4303,680.6379,2.700001,1641.177,102.322,848.0,0.814814883,0.5,1210.0,3825.511,1.164549,-22.371,-39.96,-29.64469,0.76,-6.971,1.72,135.0,4.42,4.42,1698.0
1290.0,9503.0,0.228,0.0001,0.0021,0.001,0.0002,0.02,0.009,0.24,0.001,0.0014,0.008,0.04,0.0064,0.984,0.0012,0.0004,1120.0,899.6203,682.1785,2.6999984,927.604,97.296,848.0,0.814814705,0.5,1210.0,946.224,1.182799,-22.966,-39.96,-24.47097,0.83,-7.014,1.72,136.0,4.59,4.59,1805.0
1290.0,9500.0,0.25,0.0002,0.0027,0.001,0.0004,0.02,0.009,0.23,0.001,0.0025,0.008,0.039,0.0052,1.05,0.0015,0.0007,1120.0,879.82043,679.25055,2.6999993,1031.644,100.533,850.0,0.814814767,0.5,1210.0,1266.416,1.189423,-23.065,-39.96,-24.45754,0.82,-6.456,1.71,135.0,4.64,4.64,1603.0
1290.0,9501.0,0.228,0.0001,0.0021,0.001,0.0002,0.02,0.009,0.24,0.001,0.0014,0.008,0.04,0.0064,0.984,0.0012,0.0004,1120.0,896.1646,681.7895,2.6999981,1606.658,90.721,847.0,0.814814684,0.5,1210.0,3649.409,1.181772,-27.408,-39.96,-26.68402,0.82,-7.004,1.73,135.0,4.71,4.71,1832.0
1290.0,7300.0,0.239,0.0002,0.002,0.001,0.0002,0.02,0.008,0.3,0.001,0.0015,0.007,0.041,0.0058,0.995,0.0013,0.0006,1120.0,847.32214,683.37476,2.700003,922.739,100.635,844.0,0.814815021,0.5,1185.0,932.084,1.166607,-27.632,-39.96,-26.47986,0.8,-6.9,1.71,131.0,4.57,4.57,1582.0
1290.0,9504.0,0.228,0.0001,0.0021,0.001,0.0002,0.02,0.009,0.24,0.001,0.0014,0.008,0.04,0.0064,0.984,0.0012,0.0004,1120.0,881.0645,679.72675,2.699998,940.688,100.039,843.0,0.814814678,0.5,1210.0,984.621,1.179165,-24.822,-39.96,-29.28168,0.8,-6.853,1.72,135.0,4.42,4.42,1832.0
1290.0,7099.0,0.239,0.0002,0.002,0.001,0.0002,0.02,0.008,0.3,0.001,0.0015,0.007,0.041,0.0058,0.995,0.0013,0.0006,1120.0,902.27905,680.9867,2.6999965,1096.808,97.617,846.0,0.814814575,0.5,1200.0,1484.284,1.170619,-16.042,-37.116,-29.31259,1.7,-6.519,1.74,133.0,4.23,4.23,2043.0
1290.0,7105.0,0.239,0.0002,0.002,0.001,0.0002,0.02,0.008,0.3,0.001,0.0015,0.007,0.041,0.0058,0.995,0.0013,0.0006,1120.0,895.85187,682.3248,2.699997,1095.534,97.689,845.0,0.814814609,0.5,1200.0,1479.896,1.176171,-14.951,-39.96,-30.10191,1.8,-6.516,1.74,133.0,4.17,4.17,2056.0
1290.0,9500.0,0.25,0.0002,0.0027,0.001,0.0004,0.02,0.009,0.23,0.001,0.0025,0.008,0.039,0.0052,1.05,0.0015,0.0007,1120.0,875.3636,678.6237,2.6999993,1067.177,102.159,843.0,0.814814767,0.5,1205.0,1383.563,1.167611,-25.138,-39.96,-29.86046,0.73,-6.985,1.72,136.0,4.8,4.8,1662.0
1290.0,9501.0,0.228,0.0001,0.0021,0.001,0.0002,0.02,0.009,0.24,0.001,0.0014,0.008,0.04,0.0064,0.984,0.0012,0.0004,1120.0,896.47565,678.0187,2.6999986,1687.706,95.387,841.0,0.814814719,0.5,1205.0,4068.813,1.203552,-16.069,-39.961,-29.47097,1.8,-6.626,1.75,130.0,4.15,4.15,2109.0
1290.0,9500.0,0.25,0.0002,0.0027,0.001,0.0004,0.02,0.009,0.23,0.001,0.0025,0.008,0.039,0.0052,1.05,0.0015,0.0007,1120.0,882.9623,683.28595,2.7000015,1669.338,90.244,848.0,0.814814918,0.5,1200.0,3971.956,1.221788,-30.99,-39.96,-25.63183,0.88,-6.365,1.75,136.0,4.48,4.48,2022.0
1290.0,9502.0,0.228,0.0001,0.0021,0.001,0.0002,0.02,0.009,0.24,0.001,0.0014,0.008,0.04,0.0064,0.984,0.0012,0.0004,1120.0,890.9496,681.1013,2.6999972,1054.111,94.827,846.0,0.814814623,0.5,1205.0,1340.025,1.209181,-25.732,-39.96,-32.89583,0.7,-6.592,1.74,134.0,4.5,4.5,2072.0
1290.0,9501.0,0.228,0.0001,0.0021,0.001,0.0002,0.02,0.009,0.24,0.001,0.0014,0.008,0.04,0.0064,0.984,0.0012,0.0004,1120.0,885.7012,681.0812,2.6999984,1680.385,102.195,849.0,0.814814705,0.5,1200.0,4030.083,1.195152,-22.814,-39.931,-31.92283,0.72,-6.808,1.73,134.0,4.56,4.56,1979.0
1290.0,9504.0,0.228,0.0001,0.0021,0.001,0.0002,0.02,0.009,0.24,0.001,0.0014,0.008,0.04,0.0064,0.984,0.0012,0.0004,1120.0,886.2179,681.3725,2.6999965,1056.208,86.919,854.0,0.814814575,0.5,1200.0,1346.975,1.187329,-19.522,-39.96,-25.23925,1.8,-6.832,1.74,134.0,4.1,4.1,1924.0
1320.0,9200.0,0.002,0.0001,0.0015,0.0001,0.0002,0.029,0.004,0.25,0.001,0.0021,0.007,0.052,0.005,0.65,0.0009,0.0007,1120.0,873.4169,681.1113,2.800003,1023.886,97.723,847.0,0.821428763,0.5,1250.0,1142.624,1.16703,2.39,-39.96,-27.80437,1.9,-5.968,1.75,127.0,5.87,5.87,2061.0
1320.0,9500.0,0.002,0.0001,0.0015,0.0001,0.0002,0.029,0.004,0.25,0.001,0.0021,0.007,0.052,0.005,0.65,0.0009,0.0007,1120.0,849.82336,670.9156,2.8000014,1060.764,95.518,846.0,0.821428661,0.5,1250.0,1362.126,1.18743,-26.666,-39.96,-27.61534,1.5,-7.022,1.75,126.0,5.97,5.97,2159.0
1320.0,9500.0,0.002,0.0001,0.0015,0.0001,0.0002,0.029,0.004,0.25,0.001,0.0021,0.007,0.052,0.005,0.65,0.0009,0.0007,1120.0,848.4517,676.83234,2.800003,1605.747,97.622,846.0,0.821428763,0.5,1250.0,1027.261,1.17963,-22.007,-39.96,-28.93437,1.6,-7.001,1.74,124.0,6.04,6.04,2047.0
