Repository: Achyut-Krishna/JSW_Internship

# JSW_Internship
Property Prediction model using regression algorithms , this project is the part of my summer internship at JSW steel 2021  We were provided with raw data of 5135 rows and 45 columns which had to be cleaned first and later applied 5 different algorithms like KNN, Random Forest, ANN, Support Vector Regressor and Multiple Regressor to predict which gave the highest R2_score value and the least RMSE. Conclusion :- Random Forest was found to be relatively the best learner for this model and hence we deployed our machine learning model using html, css, flask.

File: final_data.csv (part 31 of 40)
Slab Width,Slab Length,AL,B,C,CA,NB,CR,CU,MN,MO,N,NI,P,S,SI,TI,V,Reheating Furnace Exit Temp,Finishing Temp,Coiling Temp,FM Exit Thickness,Coil Outr Dia,Avg line speed,weld pressure,Reduction Ratio,ACL-Thickness,ACL-Width,ACL-Length,O2 in Heating Element Furnace,Radiant Tube Furnace Dewpoint,After Tube Cooling Dewpoint,Rapid Jet Cooling Dewpoint,Coating Thickness,Drying Furnace Press,B50,Hardness,Coreloss-Before Aging,Coreloss After Aging,Permeability
1290.0,9500.0,0.298,0.0003,0.0017,0.0001,0.0002,0.02,0.009,0.3,0.001,0.0015,0.008,0.03,0.0037,1.61,0.0015,0.0007,1120.0,880.3134,620.8314,2.7000022,1056.75,90.245,844.0,0.814814966,0.5,1205.0,1348.774,1.166662,-21.759,-39.96,-26.86949,0.81,-6.474,1.72,156.0,3.57,3.57,1640.0
1290.0,9500.0,0.298,0.0003,0.0017,0.0001,0.0002,0.02,0.009,0.3,0.001,0.0015,0.008,0.03,0.0037,1.61,0.0015,0.0007,1120.0,872.2483,624.8802,2.7,1688.71,96.571,846.0,0.814814815,0.5,1220.0,4074.14,1.227328,-25.835,-39.96,-27.19843,5.7,-7.493,1.71,157.0,4.11,4.11,1503.0
1290.0,9500.0,0.298,0.0003,0.0017,0.0001,0.0002,0.02,0.009,0.3,0.001,0.0015,0.008,0.03,0.0037,1.61,0.0015,0.0007,1120.0,867.3465,620.7312,2.7,1708.249,86.896,841.0,0.814814815,0.5,1223.0,4178.4,1.207002,-33.803,-39.784,-18.36416,5.8,-8.496,1.68,156.0,3.85,3.85,1147.0
1290.0,9500.0,0.3,0.0003,0.0019,0.0001,0.0002,0.02,0.013,0.33,0.001,0.0009,0.008,0.035,0.004,1.644,0.0013,0.001,1120.0,875.23364,621.4711,2.7,1063.816,68.64,844.0,0.814814815,0.5,1200.0,1372.313,1.186875,-34.433,-39.96,-26.64742,0.87,-6.993,1.73,159.0,3.53,3.53,1717.0
1290.0,9500.0,0.298,0.0003,0.0017,0.0001,0.0002,0.02,0.009,0.3,0.001,0.0015,0.008,0.03,0.0037,1.61,0.0015,0.0007,1120.0,880.22687,620.9942,2.6999965,1056.92,88.155,848.0,0.814814575,0.5,1200.0,1349.34,1.186601,-4.038,-36.976,-21.41215,0.75,-6.975,1.73,158.0,3.66,3.66,1768.0
1290.0,9500.0,0.3,0.0003,0.0019,0.0001,0.0002,0.02,0.013,0.33,0.001,0.0009,0.008,0.035,0.004,1.644,0.0013,0.001,1120.0,869.18036,619.6759,2.7000015,1061.202,73.873,845.0,0.814814918,0.5,1200.0,1363.585,1.183688,-32.416,-39.433,-25.71667,0.88,-7.01,1.73,163.0,3.76,3.76,1720.0
1290.0,9500.0,0.3,0.0003,0.0019,0.0001,0.0002,0.02,0.013,0.33,0.001,0.0009,0.008,0.035,0.004,1.644,0.0013,0.001,1120.0,872.6098,620.9449,2.7000008,1052.887,87.26,847.0,0.81481487,0.5,1200.0,1335.972,1.168557,-25.322,-39.96,-26.5635,0.89,-6.452,1.72,155.0,3.44,3.44,1581.0
1290.0,9500.0,0.3,0.0003,0.0019,0.0001,0.0002,0.02,0.013,0.33,0.001,0.0009,0.008,0.035,0.004,1.644,0.0013,0.001,1120.0,878.1228,621.1712,2.6999989,947.558,71.521,847.0,0.759259161,0.65,1200.0,773.076,1.199908,-29.586,-39.96,-32.49473,0.73,-6.907,1.7,157.0,4.52,4.52,1327.0
1290.0,9500.0,0.3,0.0003,0.0019,0.0001,0.0002,0.02,0.013,0.33,0.001,0.0009,0.008,0.035,0.004,1.644,0.0013,0.001,1120.0,867.364,620.13025,2.699999,948.962,68.608,849.0,0.75925917,0.65,1200.0,776.292,1.182897,-30.78,-33.8,-22.52828,0.63,-7.027,1.7,158.0,4.39,4.39,1310.0
1290.0,9500.0,0.3,0.0003,0.0019,0.0001,0.0002,0.02,0.013,0.33,0.001,0.0009,0.008,0.035,0.004,1.644,0.0013,0.001,1120.0,872.3187,620.42114,2.7000022,961.177,77.301,847.0,0.759259455,0.65,1200.0,804.486,1.191344,-25.057,-39.96,-21.04625,0.69,-6.973,1.7,159.0,4.42,4.42,1220.0
1290.0,9500.0,0.3,0.0003,0.0019,0.0001,0.0002,0.02,0.013,0.33,0.001,0.0009,0.008,0.035,0.004,1.644,0.0013,0.001,1120.0,875.434,621.1121,2.6999962,944.965,76.333,848.0,0.814814554,0.5,1200.0,997.292,1.194031,-37.113,-39.96,-23.24189,0.88,-6.343,1.73,157.0,3.59,3.59,1714.0
1290.0,9500.0,0.3,0.0003,0.0019,0.0001,0.0002,0.02,0.013,0.33,0.001,0.0009,0.008,0.035,0.004,1.644,0.0013,0.001,1120.0,865.4637,620.64325,2.6999998,1055.549,68.606,843.0,0.814814801,0.5,1205.0,1344.789,1.178254,-39.96,-39.96,-25.99259,0.87,-6.962,1.71,158.0,3.37,3.37,1492.0
1290.0,9500.0,0.298,0.0003,0.0017,0.0001,0.0002,0.02,0.009,0.3,0.001,0.0015,0.008,0.03,0.0037,1.61,0.0015,0.0007,1120.0,871.252,620.4612,2.7000005,975.925,90.364,846.0,0.814814849,0.5,1200.0,1090.707,1.187249,-22.389,-39.96,-27.52989,0.83,-6.574,1.72,157.0,3.42,3.42,1594.0
1290.0,9500.0,0.262,0.0003,0.0029,0.0001,0.0002,0.02,0.011,0.33,0.001,0.0014,0.008,0.027,0.0047,1.4,0.0015,0.0011,1120.0,872.2165,620.9672,2.699999,1683.144,93.015,843.0,0.814814746,0.5,1205.0,4044.657,1.171206,-27.833,-39.96,-25.61127,0.75,-6.995,1.7,148.0,4.34,4.34,1417.0
1290.0,9500.0,0.262,0.0003,0.0029,0.0001,0.0002,0.02,0.011,0.33,0.001,0.0014,0.008,0.027,0.0047,1.4,0.0015,0.0011,1120.0,867.13995,621.34436,2.6999998,956.703,94.121,848.0,0.814814801,0.5,1200.0,1032.354,1.204352,-23.177,-39.961,-28.77438,0.83,-6.406,1.72,155.0,4.04,4.04,1720.0
1290.0,9400.0,0.262,0.0003,0.0029,0.0001,0.0002,0.02,0.011,0.33,0.001,0.0014,0.008,0.027,0.0047,1.4,0.0015,0.0011,1120.0,875.3808,621.3745,2.6999989,1086.041,76.018,842.0,0.814814739,0.5,1205.0,1447.363,1.181813,-32.932,-39.96,-26.89259,0.83,-6.978,1.7,148.0,3.99,3.99,1402.0
1290.0,9400.0,0.262,0.0003,0.0029,0.0001,0.0002,0.02,0.011,0.33,0.001,0.0014,0.008,0.027,0.0047,1.4,0.0015,0.0011,1120.0,873.6149,620.56506,2.6999993,1660.301,88.491,842.0,0.814814767,0.5,1205.0,3924.69,1.169595,-29.676,-39.96,-25.27653,0.69,-7.016,1.71,148.0,4.2,4.2,1582.0
1290.0,9400.0,0.262,0.0003,0.0029,0.0001,0.0002,0.02,0.011,0.33,0.001,0.0014,0.008,0.027,0.0047,1.4,0.0015,0.0011,1120.0,866.8527,620.0082,2.6999993,1677.606,97.423,842.0,0.814814767,0.5,1205.0,4015.426,1.18658,-20.183,-29.795,-19.17525,0.79,-6.976,1.7,148.0,4.03,4.03,1460.0
1290.0,9500.0,0.27,0.0003,0.0019,0.0001,0.0002,0.02,0.013,0.33,0.001,0.0009,0.008,0.03,0.004,1.4,0.0013,0.001,1120.0,870.6733,621.03406,2.7000022,1702.368,87.44,843.0,0.814814966,0.5,1220.0,4146.891,1.20092,-33.594,-39.96,-20.18353,5.6,-8.519,1.68,161.0,3.63,3.63,1138.0
1290.0,9500.0,0.262,0.0003,0.0029,0.0001,0.0002,0.02,0.011,0.33,0.001,0.0014,0.008,0.027,0.0047,1.4,0.0015,0.0011,1120.0,872.784,620.8691,2.699995,983.464,89.028,850.0,0.814814472,0.5,1200.0,1113.909,1.24467,-24.973,-39.96,-25.91337,0.83,-6.502,1.71,149.0,4.24,4.24,1513.0
1290.0,9400.0,0.262,0.0003,0.0029,0.0001,0.0002,0.02,0.011,0.33,0.001,0.0014,0.008,0.027,0.0047,1.4,0.0015,0.0011,1120.0,868.6421,619.093,2.7000003,943.135,84.526,850.0,0.814814835,0.5,1200.0,991.862,1.213551,-29.108,-39.961,-35.20097,0.69,-6.832,1.7,149.0,4.06,4.06,1374.0
1290.0,9500.0,0.262,0.0003,0.0029,0.0001,0.0002,0.02,0.011,0.33,0.001,0.0014,0.008,0.027,0.0047,1.4,0.0015,0.0011,1120.0,867.4209,620.94794,2.6999998,993.818,89.412,843.0,0.814814801,0.5,1200.0,1146.068,1.188292,-29.153,-39.96,-25.71333,0.74,-6.98,1.7,148.0,3.85,3.85,1358.0
1290.0,9400.0,0.262,0.0003,0.0029,0.0001,0.0002,0.02,0.011,0.33,0.001,0.0014,0.008,0.027,0.0047,1.4,0.0015,0.0011,1120.0,883.7039,621.47565,2.7000017,946.663,90.736,847.0,0.814814931,0.5,1200.0,1002.334,1.209436,-26.06,-39.96,-26.74647,0.64,-6.892,1.71,149.0,3.95,3.95,1478.0
1300.0,9498.0,0.002,0.0001,0.0012,0.0001,0.0002,0.033,0.006,0.21,0.001,0.0012,0.008,0.047,0.005,0.656,0.0009,0.0002,1120.0,864.7918,686.68616,2.7999938,934.671,97.653,842.0,0.821428176,0.5,1232.0,966.896,1.191241,-14.067,-39.96,-23.57377,1.9,-6.647,1.74,120.0,5.37,5.37,2020.0
1300.0,9500.0,0.002,0.0001,0.0018,0.0001,0.0002,0.03,0.007,0.19,0.001,0.0017,0.008,0.042,0.0046,0.71,0.0012,0.0002,1120.0,852.4636,673.938,2.7999992,1052.748,97.698,849.0,0.82142852,0.5,1230.0,1295.22,1.159516,-27.751,-39.96,-29.36151,0.74,-6.142,1.73,129.0,6.23,6.23,1886.0
1300.0,9500.0,0.003,0.0001,0.0017,0.0001,0.0002,0.024,0.006,0.19,0.001,0.0015,0.008,0.047,0.005,0.684,0.0011,0.0002,1120.0,854.3702,676.87415,2.8000004,1053.477,98.615,848.0,0.821428597,0.5,1230.0,1337.924,1.184824,-20.604,-39.96,-21.9794,0.89,-6.068,1.74,123.0,5.79,5.79,1910.0
1300.0,9500.0,0.002,0.0001,0.0012,0.0001,0.0002,0.033,0.006,0.21,0.001,0.0012,0.008,0.047,0.005,0.656,0.0009,0.0002,1120.0,850.2915,678.4875,2.7999988,1065.293,90.738,845.0,0.821428495,0.5,1200.0,1377.25,1.178536,-32.511,-39.96,-33.78389,0.82,-6.66,1.74,126.0,5.39,5.39,2086.0
1300.0,9500.0,0.003,0.0001,0.0017,0.0001,0.0002,0.024,0.006,0.19,0.001,0.0015,0.008,0.047,0.005,0.684,0.0011,0.0002,1120.0,854.3596,678.9527,2.8000002,943.577,102.215,842.0,0.821428584,0.5,1200.0,993.173,1.180838,-24.546,-39.96,-26.2209,0.71,-6.503,1.74,129.0,5.81,5.81,2031.0
1300.0,9500.0,0.002,0.0001,0.0018,0.0001,0.0002,0.03,0.007,0.19,0.001,0.0017,0.008,0.042,0.0046,0.71,0.0012,0.0002,1120.0,858.81464,678.9629,2.7999992,1687.575,104.938,847.0,0.82142852,0.5,1200.0,1002.123,1.203295,-19.019,-39.96,-26.4663,0.87,-5.601,1.74,129.0,5.59,5.59,1939.0
1300.0,9500.0,0.003,0.0001,0.0017,0.0001,0.0002,0.024,0.006,0.19,0.001,0.0015,0.008,0.047,0.005,0.684,0.0011,0.0002,1120.0,853.09174,680.04236,2.7999985,948.374,108.506,846.0,0.821428476,0.5,1200.0,1007.428,1.167254,-26.455,-39.96,-27.51659,0.84,-6.683,1.74,129.0,5.96,5.96,1981.0
1300.0,9501.0,0.002,0.0001,0.0012,0.0001,0.0002,0.033,0.006,0.21,0.001,0.0012,0.008,0.047,0.005,0.656,0.0009,0.0002,1120.0,851.41095,678.3527,2.7999983,1067.27,82.627,846.0,0.821428463,0.5,1200.0,1383.874,1.166456,-33.449,-39.96,-34.3522,0.72,-6.717,1.74,125.0,5.21,5.21,1993.0
1300.0,9600.0,0.003,0.0001,0.0017,0.0001,0.0002,0.024,0.006,0.19,0.001,0.0015,0.008,0.047,0.005,0.684,0.0011,0.0002,1120.0,854.21375,678.28076,2.7999985,1692.29,94.63,841.0,0.821428476,0.5,196.0,973.077,1.199965,-2.289,-39.724,-22.39007,0.67,-6.827,1.75,129.0,5.79,5.79,2000.0
1300.0,9500.0,0.002,0.0001,0.0018,0.0001,0.0002,0.03,0.007,0.19,0.001,0.0017,0.008,0.042,0.0046,0.71,0.0012,0.0002,1120.0,852.0191,676.7806,2.7999978,1572.843,99.31,847.0,0.821428431,0.5,196.0,1115.453,1.198272,-2.702,-39.96,-23.5073,0.7,-6.884,1.74,130.0,5.32,5.32,1983.0
1300.0,9497.0,0.002,0.0001,0.0012,0.0001,0.0002,0.033,0.006,0.21,0.001,0.0012,0.008,0.047,0.005,0.656,0.0009,0.0002,1120.0,852.44354,678.1182,2.7999978,941.51,107.359,850.0,0.821428431,0.5,1200.0,987.051,1.217925,-23.404,-39.96,-33.22858,0.76,-6.573,1.74,122.0,5.4,5.4,1951.0
1300.0,9500.0,0.002,0.0001,0.0018,0.0001,0.0002,0.03,0.007,0.19,0.001,0.0017,0.008,0.042,0.0046,0.71,0.0012,0.0002,1120.0,852.7639,677.02026,2.7999985,1066.423,93.444,844.0,0.821428476,0.5,1200.0,1381.034,1.175152,-27.742,-39.96,-25.32536,0.8,-6.714,1.74,124.0,5.48,5.48,1958.0
1300.0,9500.0,0.002,0.0001,0.0012,0.0001,0.0002,0.033,0.006,0.21,0.001,0.0012,0.008,0.047,0.005,0.656,0.0009,0.0002,1120.0,850.595,679.14374,2.7999988,967.081,90.646,849.0,0.821428495,0.5,1200.0,1063.713,1.192564,-34.21,-39.96,-23.83754,0.88,-6.976,1.74,128.0,5.61,5.61,2041.0
1300.0,9500.0,0.002,0.0001,0.0018,0.0001,0.0002,0.03,0.007,0.19,0.001,0.0017,0.008,0.042,0.0046,0.71,0.0012,0.0002,1120.0,852.80804,679.40515,2.7999992,958.073,102.554,849.0,0.82142852,0.5,1200.0,1036.475,1.188398,1.369,-39.935,-20.62025,0.65,-6.797,1.74,128.0,5.36,5.36,2041.0
1300.0,9500.0,0.002,0.0001,0.0012,0.0001,0.0002,0.033,0.006,0.21,0.001,0.0012,0.008,0.047,0.005,0.656,0.0009,0.0002,1120.0,850.572,677.90765,2.8,1690.466,101.355,843.0,0.821428571,0.5,1200.0,974.098,1.208015,1.667,-37.966,-25.90894,0.58,-6.671,1.74,126.0,5.82,5.82,1933.0
1300.0,9500.0,0.002,0.0001,0.0018,0.0001,0.0002,0.03,0.007,0.19,0.001,0.0017,0.008,0.042,0.0046,0.71,0.0012,0.0002,1120.0,853.7192,675.5563,2.7999985,1072.274,97.61,846.0,0.821428476,0.5,1200.0,1400.691,1.203907,-14.244,-39.96,-25.30826,1.8,-6.635,1.74,123.0,5.42,5.42,2094.0
1300.0,9499.0,0.002,0.0001,0.0012,0.0001,0.0002,0.033,0.006,0.21,0.001,0.0012,0.008,0.047,0.005,0.656,0.0009,0.0002,1120.0,849.4304,675.7122,2.7999988,1055.08,97.122,843.0,0.821428495,0.5,1200.0,1343.235,1.173731,-18.626,-39.768,-29.62152,1.6,-6.685,1.73,126.0,5.53,5.53,2005.0
1300.0,9500.0,0.002,0.0001,0.0018,0.0001,0.0002,0.03,0.007,0.19,0.001,0.0017,0.008,0.042,0.0046,0.71,0.0012,0.0002,1120.0,851.9729,673.2933,2.799999,1057.35,97.749,845.0,0.821428508,0.5,1200.0,1350.768,1.198798,-18.732,-37.835,-26.30711,1.7,-6.293,1.74,122.0,5.48,5.48,2087.0
1300.0,9600.0,0.003,0.0001,0.0017,0.0001,0.0002,0.024,0.006,0.19,0.001,0.0015,0.008,0.047,0.005,0.684,0.0011,0.0002,1120.0,848.49493,675.68933,2.7999983,1080.766,97.574,841.0,0.821428463,0.5,1200.0,1429.409,1.166705,-14.503,-39.96,-26.5573,1.8,-6.603,1.74,121.0,5.69,5.69,2076.0
1300.0,9600.0,0.002,0.0001,0.0018,0.0001,0.0002,0.03,0.007,0.19,0.001,0.0017,0.008,0.042,0.0046,0.71,0.0012,0.0002,1120.0,851.17566,674.96674,2.7999988,1083.914,97.642,848.0,0.821428495,0.5,1165.0,1440.116,1.204886,-17.091,-39.957,-21.00583,1.9,-5.972,1.74,131.0,5.36,5.36,1996.0
1300.0,9600.0,0.003,0.0001,0.0017,0.0001,0.0002,0.024,0.006,0.19,0.001,0.0015,0.008,0.047,0.005,0.684,0.0011,0.0002,1120.0,847.9563,674.9197,2.7999983,1084.878,102.34,846.0,0.821428463,0.5,1165.0,1443.399,1.196579,-15.305,-39.96,-31.15228,1.8,-6.43,1.74,128.0,5.76,5.76,2094.0
1300.0,9600.0,0.003,0.0001,0.0017,0.0001,0.0002,0.024,0.006,0.19,0.001,0.0015,0.008,0.047,0.005,0.684,0.0011,0.0002,1120.0,850.27563,675.1727,2.7999973,1084.611,97.707,843.0,0.821428399,0.5,1165.0,1442.49,1.185908,-15.584,-39.961,-30.51041,1.7,-6.515,1.74,130.0,5.58,5.58,2114.0
1300.0,9498.0,0.002,0.0001,0.0012,0.0001,0.0002,0.033,0.006,0.21,0.001,0.0012,0.008,0.047,0.005,0.656,0.0009,0.0002,1120.0,848.8008,677.75604,2.7999978,1056.809,97.474,842.0,0.821428431,0.5,1165.0,1348.969,1.184806,-14.919,-39.96,-27.58713,1.6,-6.554,1.74,122.0,5.34,5.34,2106.0
1300.0,9501.0,0.002,0.0001,0.0012,0.0001,0.0002,0.033,0.006,0.21,0.001,0.0012,0.008,0.047,0.005,0.656,0.0009,0.0002,1120.0,853.1547,675.3201,2.7999966,951.191,107.049,843.0,0.821428355,0.5,1200.0,1015.836,1.186447,-25.027,-39.96,-27.52051,0.81,-6.676,1.75,127.0,5.61,5.61,2142.0
1300.0,9600.0,0.003,0.0001,0.0017,0.0001,0.0002,0.024,0.006,0.19,0.001,0.0015,0.008,0.047,0.005,0.684,0.0011,0.0002,1120.0,851.34503,676.6658,2.799999,968.473,97.784,840.0,0.821428508,0.5,1200.0,1067.946,1.205163,-27.277,-39.96,-25.39396,0.83,-6.797,1.74,126.0,6.05,6.05,2008.0
1300.0,9500.0,0.002,0.0001,0.0014,0.0001,0.0002,0.026,0.004,0.21,0.001,0.0011,0.007,0.04,0.0048,0.663,0.0008,0.0005,1120.0,849.1701,676.48474,2.7999983,1694.343,109.793,845.0,0.821428463,0.5,196.0,966.68,1.183797,-26.479,-39.96,-26.35899,0.88,-6.596,1.75,126.0,5.66,5.66,2153.0
1300.0,9100.0,0.002,0.0001,0.0016,0.0001,0.0002,0.024,0.006,0.21,0.001,0.001,0.007,0.051,0.005,0.716,0.0007,0.0003,1120.0,849.0333,677.6562,2.7999978,941.75,110.3,843.0,0.821428431,0.5,1200.0,987.764,1.163506,-26.546,-39.96,-27.98807,0.79,-6.756,1.74,131.0,5.79,5.79,2102.0
1340.0,9500.0,0.265,0.0002,0.0014,0.001,0.0002,0.02,0.009,0.23,0.001,0.001,0.008,0.036,0.0049,1.036,0.0013,0.0002,1120.0,906.81006,682.05054,2.6999972,1654.932,98.053,850.0,0.814814623,0.5,1257.0,3896.731,1.216203,-23.648,-39.96,-23.11378,0.78,-6.459,1.74,134.0,4.13,4.13,1979.0
1340.0,7400.0,0.265,0.0002,0.0014,0.001,0.0002,0.02,0.009,0.23,0.001,0.001,0.008,0.036,0.0049,1.036,0.0013,0.0002,1120.0,890.81244,683.63916,2.7000003,1496.169,101.715,846.0,0.814814835,0.5,1250.0,3110.898,1.176715,-24.984,-39.96,-26.67505,0.81,-6.016,1.74,137.0,4.32,4.32,2059.0
1340.0,9500.0,0.265,0.0002,0.0014,0.001,0.0002,0.02,0.009,0.23,0.001,0.001,0.008,0.036,0.0049,1.036,0.0013,0.0002,1120.0,901.22,682.09595,2.6999996,1059.029,102.296,846.0,0.814814787,0.5,1250.0,1356.348,1.179124,-25.743,-39.96,-28.03453,0.7,-6.195,1.73,135.0,4.37,4.37,1970.0
1340.0,9490.0,0.257,0.0001,0.0009,0.001,0.0002,0.02,0.007,0.25,0.001,0.0014,0.008,0.041,0.0052,1.033,0.0015,0.0002,1120.0,898.48914,682.4223,2.7000012,1046.114,102.25,846.0,0.814814897,0.5,1250.0,1313.642,1.188892,-26.403,-39.96,-28.01218,0.83,-6.256,1.73,134.0,4.36,4.36,1904.0
1340.0,9500.0,0.265,0.0002,0.0014,0.001,0.0002,0.02,0.009,0.23,0.001,0.001,0.008,0.036,0.0049,1.036,0.0013,0.0002,1120.0,891.6038,679.7411,2.7000005,1306.847,102.439,846.0,0.814814849,0.5,1250.0,2277.316,1.175621,-25.502,-39.961,-27.47113,0.75,-6.402,1.73,136.0,4.31,4.31,1928.0
1340.0,9500.0,0.257,0.0001,0.0009,0.001,0.0002,0.02,0.007,0.25,0.001,0.0014,0.008,0.041,0.0052,1.033,0.0015,0.0002,1120.0,900.17395,682.54626,2.6999989,943.426,102.299,847.0,0.814814739,0.5,1250.0,992.726,1.168295,-27.693,-39.624,-25.92036,0.86,-5.969,1.73,135.0,4.39,4.39,1842.0
1340.0,9500.0,0.265,0.0002,0.0014,0.001,0.0002,0.02,0.009,0.23,0.001,0.001,0.008,0.036,0.0049,1.036,0.0013,0.0002,1120.0,902.10675,679.4382,2.7000017,947.625,100.332,846.0,0.814814931,0.5,1250.0,1005.199,1.183009,-23.347,-37.107,-23.63318,0.8,-6.387,1.73,136.0,4.38,4.38,1897.0
1340.0,9500.0,0.257,0.0001,0.0009,0.001,0.0002,0.02,0.007,0.25,0.001,0.0014,0.008,0.041,0.0052,1.033,0.0015,0.0002,1120.0,896.3894,677.1895,2.7000017,951.726,102.289,846.0,0.814814931,0.5,1250.0,1017.433,1.170233,-26.229,-39.96,-27.49142,0.84,-6.411,1.73,134.0,4.46,4.46,1898.0
1340.0,9500.0,0.257,0.0001,0.0009,0.001,0.0002,0.02,0.007,0.25,0.001,0.0014,0.008,0.041,0.0052,1.033,0.0015,0.0002,1120.0,901.3757,678.87225,2.7,1074.502,85.918,849.0,0.814814815,0.5,1250.0,1408.204,1.200498,-26.043,-39.961,-33.89592,0.66,-6.88,1.73,132.0,4.49,4.49,1871.0
1340.0,9100.0,0.265,0.0002,0.0014,0.001,0.0002,0.02,0.009,0.23,0.001,0.001,0.008,0.036,0.0049,1.036,0.0013,0.0002,1120.0,898.0814,680.6737,2.7000012,1638.778,102.454,847.0,0.814814897,0.5,1250.0,3813.152,1.208542,-25.062,-39.96,-33.13209,0.69,-6.78,1.73,136.0,4.32,4.32,1870.0
1340.0,9500.0,0.257,0.0001,0.0009,0.001,0.0002,0.02,0.007,0.25,0.001,0.0014,0.008,0.041,0.0052,1.033,0.0015,0.0002,1120.0,894.9644,677.708,2.700003,1063.705,101.155,848.0,0.814815021,0.5,1250.0,1371.939,1.212566,-25.29,-39.96,-32.8197,0.76,-6.797,1.73,135.0,4.44,4.44,1879.0
1340.0,9400.0,0.265,0.0002,0.0014,0.001,0.0002,0.02,0.009,0.23,0.001,0.001,0.008,0.036,0.0049,1.036,0.0013,0.0002,1120.0,895.2391,679.1504,2.7000015,1395.306,103.689,847.0,0.814814918,0.5,1250.0,2652.785,1.177228,-26.501,-39.96,-27.53434,0.81,-6.128,1.74,137.0,4.45,4.45,2021.0
1340.0,9500.0,0.257,0.0001,0.0009,0.001,0.0002,0.02,0.007,0.25,0.001,0.0014,0.008,0.041,0.0052,1.033,0.0015,0.0002,1120.0,898.9825,679.1838,2.7000031,1051.155,94.241,847.0,0.814815027,0.5,1250.0,1330.25,1.173594,-24.335,-35.315,-23.61155,0.73,-6.474,1.74,135.0,4.44,4.44,2001.0
1340.0,7400.0,0.265,0.0002,0.0014,0.001,0.0002,0.02,0.009,0.23,0.001,0.001,0.008,0.036,0.0049,1.036,0.0013,0.0002,1120.0,887.45416,680.75586,2.7000034,953.576,102.309,844.0,0.814815048,0.5,1250.0,1022.971,1.172527,-26.921,-39.96,-27.59066,0.78,-5.968,1.73,135.0,4.31,4.31,1912.0
1340.0,9500.0,0.257,0.0001,0.0009,0.001,0.0002,0.02,0.007,0.25,0.001,0.0014,0.008,0.041,0.0052,1.033,0.0015,0.0002,1120.0,893.1617,680.4658,2.7000027,1054.382,91.472,846.0,0.814815,0.5,1250.0,1340.923,1.173507,-27.591,-39.953,-27.0686,0.74,-6.546,1.73,133.0,4.59,4.59,1987.0
1340.0,7350.0,0.265,0.0002,0.0014,0.001,0.0002,0.02,0.009,0.23,0.001,0.001,0.008,0.036,0.0049,1.036,0.0013,0.0002,1120.0,895.8021,682.4424,2.7000027,1490.405,102.12,849.0,0.814815,0.5,1250.0,3083.855,1.196025,-24.251,-39.961,-32.62798,0.73,-6.807,1.73,137.0,4.38,4.38,1918.0
1340.0,9500.0,0.212,0.0001,0.0019,0.001,0.0002,0.02,0.007,0.28,0.001,0.0014,0.008,0.073,0.0046,0.724,0.0015,0.0006,1120.0,898.5751,684.04095,2.6000063,1053.388,88.595,843.0,0.807692774,0.5,1250.0,1261.86,1.188446,-27.916,-39.96,-26.23349,0.78,-6.181,1.73,132.0,4.93,4.93,1911.0
1340.0,9500.0,0.257,0.0001,0.0009,0.001,0.0002,0.02,0.007,0.25,0.001,0.0014,0.008,0.065,0.0052,0.75,0.0015,0.0002,1120.0,867.90283,677.46576,2.6000006,1057.553,89.653,849.0,0.807692352,0.5,1250.0,1351.443,1.185859,-27.207,-39.96,-27.16185,0.86,-6.221,1.72,133.0,4.59,4.59,1746.0
1340.0,9500.0,0.212,0.0001,0.0019,0.001,0.0002,0.02,0.007,0.28,0.001,0.0014,0.008,0.073,0.0046,0.724,0.0015,0.0006,1120.0,890.9947,683.4715,2.6000087,1059.645,95.943,847.0,0.807692951,0.5,1250.0,1260.841,1.199036,-30.942,-39.96,-24.23881,0.79,-6.341,1.73,132.0,5.31,5.31,1795.0
1340.0,9500.0,0.212,0.0001,0.0019,0.001,0.0002,0.02,0.007,0.28,0.001,0.0014,0.008,0.073,0.0046,0.724,0.0015,0.0006,1120.0,898.4244,685.0771,2.6000009,949.964,104.314,841.0,0.807692374,0.5,1200.0,1012.17,1.217234,-23.465,-39.96,-23.48202,0.77,-6.066,1.76,134.0,5.18,5.18,2288.0
1340.0,9500.0,0.212,0.0001,0.0019,0.001,0.0002,0.02,0.007,0.28,0.001,0.0014,0.008,0.073,0.0046,0.724,0.0015,0.0006,1120.0,895.54315,682.487,2.5999997,1064.311,90.234,848.0,0.807692286,0.5,1250.0,1373.966,1.193182,-27.958,-39.96,-26.6003,0.84,-6.172,1.73,131.0,4.82,4.82,1968.0
1340.0,9500.0,0.212,0.0001,0.0019,0.001,0.0002,0.02,0.007,0.28,0.001,0.0014,0.008,0.073,0.0046,0.724,0.0015,0.0006,1120.0,894.8167,678.6954,2.6000056,1682.461,86.878,847.0,0.807692722,0.5,1250.0,1247.796,1.201164,-28.554,-39.96,-27.01547,0.65,-6.802,1.72,133.0,4.87,4.87,1814.0
1340.0,9500.0,0.212,0.0001,0.0019,0.001,0.0002,0.02,0.007,0.28,0.001,0.0014,0.008,0.073,0.0046,0.724,0.0015,0.0006,1120.0,904.11365,676.1484,2.6000102,1048.479,86.408,846.0,0.807693062,0.5,1250.0,1321.423,1.176483,-30.935,-39.96,-26.66308,0.74,-6.837,1.73,132.0,4.84,4.84,1905.0
1340.0,9500.0,0.212,0.0001,0.0019,0.001,0.0002,0.02,0.007,0.28,0.001,0.0014,0.008,0.073,0.0046,0.724,0.0015,0.0006,1120.0,900.53973,676.2197,2.6000025,1052.232,87.922,848.0,0.807692493,0.5,1250.0,1333.806,1.178981,-29.292,-39.96,-25.20611,0.75,-6.82,1.73,133.0,4.96,4.96,1950.0
1340.0,9500.0,0.212,0.0001,0.0019,0.001,0.0002,0.02,0.007,0.28,0.001,0.0014,0.008,0.073,0.0046,0.724,0.0015,0.0006,1120.0,882.9584,675.0396,2.600004,1058.328,83.642,848.0,0.807692604,0.5,1250.0,1354.018,1.179467,-25.508,-33.38,-24.21253,0.72,-6.793,1.72,134.0,4.64,4.64,1754.0
1090.0,9500.0,0.3,0.0003,0.003,0.0002,0.0002,0.02,0.0082,0.3601,0.0012,0.0035,0.0092,0.0392,0.007,1.6432,0.0015,0.0008,1120.0,863.2803,623.61505,2.6999981,1598.578,78.737,843.0,0.75925909,0.65,1015.0,2775.943,1.18781,-19.205,-38.858,-24.92585,2.6,-6.772,1.69,159.0,4.34,4.34,1261.0
1090.0,9500.0,0.2521,0.0002,0.003,0.0002,0.0002,0.02,0.0084,0.3672,0.0012,0.0031,0.0089,0.0462,0.006,1.55,0.0012,0.0009,1120.0,860.5388,621.5342,2.6999981,1558.03,95.023,847.0,0.814814684,0.5,1031.0,3407.676,1.192853,-29.6,-37.657,-20.87787,4.2,-8.502,1.68,157.0,4.15,4.15,1152.0
1090.0,9500.0,0.2675,0.0002,0.003,0.0002,0.0002,0.02,0.0081,0.3904,0.0011,0.0032,0.0091,0.0485,0.0063,1.5745,0.0013,0.0009,1120.0,863.7942,621.8708,2.7,1723.56,0.0,0.0,0.814814815,0.5,1017.0,4163.0,0.0,0.0,0.0,0.0,5.5,0.0,1.69,158.0,4.17,4.17,1169.0
1090.0,9500.0,0.2521,0.0002,0.003,0.0002,0.0002,0.02,0.0084,0.3672,0.0012,0.0031,0.0089,0.0462,0.006,1.55,0.0012,0.0009,1120.0,863.1304,620.8374,2.7000008,1716.87,95.81,847.0,0.81481487,0.5,1017.0,4224.778,1.189829,-28.218,-39.619,-19.66102,5.6,-8.485,1.69,156.0,4.26,4.26,1177.0
1090.0,9500.0,0.2521,0.0002,0.003,0.0002,0.0002,0.02,0.0084,0.3672,0.0012,0.0031,0.0089,0.0462,0.006,1.55,0.0012,0.0009,1120.0,865.5018,621.7725,2.699999,1675.62,87.833,843.0,0.814814746,0.5,1025.0,4004.962,1.169013,-26.502,-37.503,-22.26123,5.5,-8.482,1.67,154.0,4.06,4.06,1022.0
1090.0,9500.0,0.2521,0.0002,0.003,0.0002,0.0002,0.02,0.0084,0.3672,0.0012,0.0031,0.0089,0.0462,0.006,1.55,0.0012,0.0009,1120.0,857.3552,618.71216,2.7000017,1712.333,87.719,844.0,0.814814931,0.5,1025.0,4200.343,1.177551,-31.112,-37.914,-22.33318,5.3,-8.498,1.67,149.0,4.02,4.02,1080.0
1090.0,9100.0,0.273,0.0003,0.003,0.0002,0.0002,0.02,0.0087,0.3938,0.0011,0.0027,0.0089,0.0429,0.0064,1.5748,0.0012,0.0007,1120.0,857.80884,620.7178,2.7000015,1668.199,97.119,845.0,0.814814918,0.5,1025.0,3965.983,1.187261,-28.455,-39.96,-23.8236,4.9,-8.499,1.68,157.0,4.24,4.24,1088.0
1090.0,9500.0,0.273,0.0003,0.003,0.0002,0.0002,0.02,0.0087,0.3938,0.0011,0.0027,0.0089,0.0429,0.0064,1.5748,0.0012,0.0007,1120.0,860.75024,619.8814,2.699998,1724.531,87.455,851.0,0.814814678,0.5,1025.0,4266.192,1.187845,-30.426,-39.96,-23.03314,5.3,-8.497,1.69,155.0,4.31,4.31,1161.0
1090.0,9500.0,0.2675,0.0002,0.003,0.0002,0.0002,0.02,0.0081,0.3904,0.0011,0.0032,0.0091,0.0485,0.0063,1.5745,0.0013,0.0009,1120.0,861.88995,620.3718,2.7000008,1718.349,87.176,842.0,0.81481487,0.5,1025.0,4232.76,1.17917,-30.03,-35.938,-21.02817,4.7,-8.513,1.68,157.0,4.14,4.14,1157.0
1090.0,9500.0,0.2675,0.0002,0.003,0.0002,0.0002,0.02,0.0081,0.3904,0.0011,0.0032,0.0091,0.0485,0.0063,1.5745,0.0013,0.0009,1120.0,863.86993,620.3742,2.7000012,1715.986,97.085,844.0,0.814814897,0.5,1025.0,4220.011,1.17733,-29.896,-37.864,-22.76309,4.9,-8.495,1.67,158.0,4.33,4.33,1075.0
1090.0,9500.0,0.2521,0.0002,0.003,0.0002,0.0002,0.02,0.0084,0.3672,0.0012,0.0031,0.0089,0.0462,0.006,1.55,0.0012,0.0009,1120.0,864.71155,620.0087,2.6999993,1705.819,83.359,844.0,0.759259197,0.65,1015.0,3204.128,1.204043,-17.525,-39.96,-30.78234,2.4,-6.512,1.7,158.0,4.47,4.47,1376.0
1090.0,9500.0,0.2675,0.0002,0.003,0.0002,0.0002,0.02,0.0081,0.3904,0.0011,0.0032,0.0091,0.0485,0.0063,1.5745,0.0013,0.0009,1120.0,867.8562,620.50775,2.7000012,1718.536,88.224,849.0,0.814814897,0.5,1025.0,4233.773,1.221702,-33.858,-39.96,-21.11092,5.0,-8.514,1.68,159.0,4.06,4.06,1117.0
1090.0,9500.0,0.2521,0.0002,0.003,0.0002,0.0002,0.02,0.0084,0.3672,0.0012,0.0031,0.0089,0.0462,0.006,1.55,0.0012,0.0009,1120.0,867.8072,620.6501,2.7000008,1724.172,96.866,840.0,0.81481487,0.5,1025.0,4264.248,1.203924,-27.953,-39.96,-22.64823,5.2,-8.482,1.68,158.0,4.12,4.12,1164.0
1090.0,9500.0,0.3,0.0003,0.003,0.0002,0.0002,0.02,0.0082,0.3601,0.0012,0.0035,0.0092,0.0392,0.007,1.6432,0.0015,0.0008,1120.0,870.66675,620.1413,2.699999,1708.528,93.345,851.0,0.814814746,0.5,1025.0,4179.893,1.173319,-30.924,-39.96,-24.58742,5.8,-8.507,1.68,160.0,4.45,4.45,1176.0
1090.0,9500.0,0.3,0.0003,0.003,0.0002,0.0002,0.02,0.0082,0.3601,0.0012,0.0035,0.0092,0.0392,0.007,1.6432,0.0015,0.0008,1120.0,870.95386,621.1763,2.7000017,1707.491,97.105,847.0,0.814814931,0.5,1025.0,4174.331,1.188236,-28.227,-39.96,-24.33573,5.6,-8.509,1.68,160.0,4.42,4.42,1188.0
1090.0,9500.0,0.3,0.0003,0.003,0.0002,0.0002,0.02,0.0082,0.3601,0.0012,0.0035,0.0092,0.0392,0.007,1.6432,0.0015,0.0008,1120.0,871.3894,619.7853,2.700001,1712.148,97.161,846.0,0.814814883,0.5,1025.0,4199.346,1.173301,-31.345,-39.96,-24.38629,5.2,-8.501,1.68,160.0,4.25,4.25,1109.0
1090.0,9500.0,0.2675,0.0002,0.003,0.0002,0.0002,0.02,0.0081,0.3904,0.0011,0.0032,0.0091,0.0485,0.0063,1.5745,0.0013,0.0009,1120.0,868.59595,620.99384,2.6999998,1668.467,96.919,847.0,0.814814801,0.5,1025.0,3967.388,1.171239,-28.974,-39.96,-24.51524,5.6,-8.485,1.69,158.0,4.33,4.33,1210.0
1090.0,9500.0,0.2675,0.0002,0.003,0.0002,0.0002,0.02,0.0081,0.3904,0.0011,0.0032,0.0091,0.0485,0.0063,1.5745,0.0013,0.0009,1120.0,868.7721,620.35974,2.6999998,1716.941,97.111,843.0,0.814814801,0.5,1025.0,4225.162,1.180664,-32.361,-39.96,-24.27906,5.2,-8.513,1.68,159.0,4.25,4.25,1169.0
1090.0,9500.0,0.2521,0.0002,0.003,0.0002,0.0002,0.02,0.0084,0.3672,0.0012,0.0031,0.0089,0.0462,0.006,1.55,0.0012,0.0009,1120.0,869.84973,619.61633,2.7000012,1704.158,97.026,847.0,0.814814897,0.5,1025.0,4156.467,1.194516,-32.563,-39.078,-20.82284,5.4,-8.514,1.68,156.0,4.35,4.35,1159.0
1090.0,9500.0,0.273,0.0003,0.003,0.0002,0.0002,0.02,0.0087,0.3938,0.0011,0.0027,0.0089,0.0429,0.0064,1.5748,0.0012,0.0007,1120.0,868.19556,620.16895,2.6999989,1723.754,97.11,843.0,0.814814739,0.5,1017.0,4261.983,1.193262,-34.033,-38.68,-19.84601,5.5,-8.483,1.7,157.0,4.68,4.68,1258.0
1090.0,9500.0,0.2521,0.0002,0.003,0.0002,0.0002,0.02,0.0084,0.3672,0.0012,0.0031,0.0089,0.0462,0.006,1.55,0.0012,0.0009,1120.0,869.16895,620.5466,2.7000003,1717.104,97.081,845.0,0.814814835,0.5,1017.0,4226.041,1.19247,-31.616,-39.96,-19.77628,5.4,-8.491,1.68,160.0,4.6,4.6,1175.0
1090.0,9500.0,0.3,0.0003,0.003,0.0002,0.0002,0.02,0.0082,0.3601,0.0012,0.0035,0.0092,0.0392,0.007,1.6432,0.0015,0.0008,1120.0,878.26697,620.3354,2.7000017,1706.251,87.864,847.0,0.814814931,0.5,1015.0,4167.682,1.196758,-30.863,-34.444,-19.53526,5.8,-8.515,1.68,161.0,3.99,3.99,1089.0
1090.0,7400.0,0.273,0.0003,0.003,0.0002,0.0002,0.02,0.0087,0.3938,0.0011,0.0027,0.0089,0.0429,0.0064,1.5748,0.0012,0.0007,1120.0,869.8426,620.9955,2.699998,1486.226,94.297,841.0,0.814814678,0.5,1000.0,3064.317,1.204009,-23.304,-39.96,-24.82059,0.85,-6.424,1.72,160.0,3.56,3.56,1649.0
1090.0,7400.0,0.273,0.0003,0.003,0.0002,0.0002,0.02,0.0087,0.3938,0.0011,0.0027,0.0089,0.0429,0.0064,1.5748,0.0012,0.0007,1120.0,877.9513,620.0737,2.699999,1513.634,97.072,846.0,0.814814746,0.5,1025.0,3193.467,1.174464,-31.449,-39.96,-20.23647,5.0,-8.461,1.7,160.0,4.55,4.55,1221.0
1090.0,9500.0,0.2675,0.0002,0.003,0.0002,0.0002,0.02,0.0081,0.3904,0.0011,0.0032,0.0091,0.0485,0.0063,1.5745,0.0013,0.0009,1120.0,867.32117,619.9289,2.6999996,1710.384,97.266,846.0,0.814814787,0.5,1017.0,4189.862,1.234951,-25.247,-39.961,-21.83715,5.7,-7.486,1.68,158.0,3.81,3.81,1177.0
1090.0,9500.0,0.3,0.0003,0.003,0.0002,0.0002,0.02,0.0082,0.3601,0.0012,0.0035,0.0092,0.0392,0.007,1.6432,0.0015,0.0008,1120.0,882.5833,626.1397,2.7000027,1646.208,92.272,848.0,0.814815,0.5,1012.0,3851.494,1.23633,-28.883,-39.96,-21.57546,5.6,-8.455,1.71,163.0,4.1,4.1,1497.0
1335.0,9501.0,0.002,0.0001,0.0014,0.0001,0.0003,0.029,0.006,0.19,0.001,0.002,0.008,0.051,0.0049,0.684,0.0011,0.0002,1120.0,862.74963,681.01526,2.7999964,959.12,101.155,842.0,0.821428342,0.5,1250.0,1039.627,1.200021,-28.738,-38.659,-25.52807,0.71,-6.709,1.73,129.0,5.89,5.89,2027.0
1335.0,9500.0,0.002,0.0001,0.0019,0.0001,0.0002,0.027,0.006,0.19,0.001,0.0015,0.008,0.047,0.005,0.702,0.001,0.0002,1120.0,859.28485,676.3469,2.799999,983.288,105.679,845.0,0.821428508,0.5,1250.0,1113.367,1.195577,-24.886,-39.96,-25.64331,0.84,-6.498,1.74,128.0,5.94,5.94,1959.0
1335.0,9500.0,0.002,0.0001,0.0019,0.0001,0.0002,0.027,0.006,0.19,0.001,0.0015,0.008,0.047,0.005,0.702,0.001,0.0002,1120.0,859.82715,680.71985,2.7999995,990.489,93.844,847.0,0.82142854,0.5,1250.0,1017.885,1.177515,-31.292,-39.96,-22.6243,0.84,-6.97,1.74,124.0,6.08,6.08,1879.0
1335.0,9500.0,0.002,0.0001,0.0019,0.0001,0.0002,0.027,0.006,0.19,0.001,0.0015,0.008,0.047,0.005,0.702,0.001,0.0002,1120.0,854.7589,678.5695,2.800001,955.67,92.086,848.0,0.821428635,0.5,1250.0,1029.25,1.211401,-31.842,-39.96,-24.2018,0.86,-6.946,1.73,126.0,6.22,6.22,1816.0
1335.0,9500.0,0.002,0.0001,0.0019,0.0001,0.0002,0.027,0.006,0.19,0.001,0.0015,0.008,0.047,0.005,0.702,0.001,0.0002,1120.0,855.31964,679.482,2.7999995,970.092,99.554,847.0,0.82142854,0.5,1250.0,1072.878,1.171067,-33.345,-39.96,-23.3202,0.87,-6.933,1.74,125.0,6.2,6.2,1916.0
1335.0,9500.0,0.002,0.0001,0.0019,0.0001,0.0002,0.027,0.006,0.19,0.001,0.0015,0.008,0.047,0.005,0.702,0.001,0.0002,1120.0,855.083,680.73285,2.799999,953.505,93.055,846.0,0.821428508,0.5,1250.0,1022.757,1.190681,-32.672,-39.96,-24.09085,0.86,-6.972,1.74,124.0,6.26,6.26,1869.0
1335.0,9500.0,0.002,0.0001,0.0019,0.0001,0.0002,0.027,0.006,0.19,0.001,0.0015,0.008,0.047,0.005,0.702,0.001,0.0002,1120.0,851.52856,680.48737,2.7999995,951.615,93.162,844.0,0.82142854,0.5,1250.0,1017.102,1.171671,-31.843,-39.96,-23.96394,0.89,-6.899,1.74,125.0,6.23,6.23,1880.0
1335.0,9500.0,0.002,0.0001,0.0019,0.0001,0.0002,0.027,0.006,0.19,0.001,0.0015,0.008,0.047,0.005,0.702,0.001,0.0002,1120.0,854.89954,678.6447,2.7999983,955.989,93.083,844.0,0.821428463,0.5,1250.0,1030.209,1.198054,-31.394,-39.96,-23.27408,0.85,-6.903,1.74,126.0,6.16,6.16,1883.0
1335.0,9503.0,0.002,0.0001,0.0014,0.0001,0.0003,0.029,0.006,0.19,0.001,0.002,0.008,0.051,0.0049,0.684,0.0011,0.0002,1120.0,853.73126,680.9211,2.7999985,1068.989,108.489,845.0,0.821428476,0.5,1250.0,292.484,1.203896,-23.189,-39.96,-24.92899,0.79,-6.022,1.74,127.0,6.02,6.02,2035.0
1335.0,9500.0,0.002,0.0001,0.0019,0.0001,0.0002,0.027,0.006,0.19,0.001,0.0015,0.008,0.047,0.005,0.702,0.001,0.0002,1120.0,857.1992,680.3543,2.7999988,1088.333,96.784,848.0,0.821428495,0.5,1200.0,1455.194,1.191125,-30.405,-39.96,-24.45392,0.83,-5.941,1.74,128.0,6.35,6.35,1841.0
1335.0,7400.0,0.002,0.0001,0.0017,0.0001,0.0002,0.028,0.006,0.21,0.001,0.0017,0.008,0.048,0.005,0.686,0.001,0.0003,1120.0,854.26935,680.4885,2.7999988,970.223,104.295,845.0,0.821428495,0.5,196.0,949.907,1.203165,-25.473,-39.96,-25.09982,0.78,-6.551,1.74,129.0,5.72,5.72,2106.0
1335.0,9400.0,0.002,0.0001,0.0017,0.0001,0.0002,0.028,0.006,0.21,0.001,0.0017,0.008,0.048,0.005,0.686,0.001,0.0003,1120.0,858.0062,680.9023,2.7999985,1055.903,104.858,840.0,0.821428476,0.5,1250.0,1345.965,1.201151,-26.521,-39.96,-23.14653,0.87,-5.91,1.75,128.0,6.05,6.05,2117.0
1335.0,9300.0,0.002,0.0001,0.0017,0.0001,0.0002,0.028,0.006,0.21,0.001,0.0017,0.008,0.048,0.005,0.686,0.001,0.0003,1120.0,854.06976,680.0814,2.7999995,1057.441,93.825,846.0,0.82142854,0.5,1250.0,1351.069,1.178969,-26.385,-39.96,-25.42377,0.85,-6.797,1.75,126.0,5.84,5.84,2149.0
1335.0,9502.0,0.002,0.0001,0.0014,0.0001,0.0003,0.029,0.006,0.19,0.001,0.002,0.008,0.051,0.0049,0.684,0.0011,0.0002,1120.0,855.8455,680.8161,2.7999985,1069.722,112.241,846.0,0.821428476,0.5,1250.0,1392.105,1.197191,-20.667,-26.436,-18.24518,0.89,-5.952,1.74,127.0,5.96,5.96,2047.0
1335.0,9400.0,0.002,0.0001,0.0017,0.0001,0.0002,0.028,0.006,0.21,0.001,0.0017,0.008,0.048,0.005,0.686,0.001,0.0003,1120.0,857.07965,680.4575,2.799999,1678.502,109.561,848.0,0.821428508,0.5,1250.0,1091.465,1.191242,-25.27,-39.961,-26.30879,0.79,-5.999,1.74,127.0,5.75,5.75,2116.0
1335.0,9503.0,0.002,0.0001,0.0014,0.0001,0.0003,0.029,0.006,0.19,0.001,0.002,0.008,0.051,0.0049,0.684,0.0011,0.0002,1120.0,853.4796,679.5259,2.8,1067.05,98.346,843.0,0.821428571,0.5,1250.0,1383.137,1.208134,-10.831,-39.96,-29.18322,1.9,-6.326,1.73,127.0,5.95,5.95,1880.0
1335.0,9503.0,0.002,0.0001,0.0014,0.0001,0.0003,0.029,0.006,0.19,0.001,0.002,0.008,0.051,0.0049,0.684,0.0011,0.0002,1120.0,855.6288,679.2341,2.7999995,1068.882,100.872,846.0,0.82142854,0.5,1250.0,1389.282,1.172325,-9.99,-36.144,-28.26177,1.9,-6.207,1.74,126.0,5.76,5.76,2011.0
1335.0,9500.0,0.002,0.0001,0.0017,0.0001,0.0002,0.028,0.006,0.21,0.001,0.0017,0.008,0.048,0.005,0.686,0.001,0.0003,1120.0,856.794,679.99725,2.799998,1067.165,97.95,846.0,0.821428444,0.5,1250.0,1383.521,1.165077,4.502,-39.526,-23.11844,1.7,-6.127,1.74,129.0,5.44,5.44,2048.0
1335.0,9503.0,0.002,0.0001,0.0014,0.0001,0.0003,0.029,0.006,0.19,0.001,0.002,0.008,0.051,0.0049,0.684,0.0011,0.0002,1120.0,853.76276,678.61707,2.7999988,1062.185,97.93,843.0,0.821428495,0.5,1250.0,1366.866,1.203484,4.914,-38.399,-21.10442,1.7,-6.223,1.73,128.0,5.73,5.73,1910.0
1335.0,9400.0,0.002,0.0001,0.0017,0.0001,0.0002,0.028,0.006,0.21,0.001,0.0017,0.008,0.048,0.005,0.686,0.001,0.0003,1120.0,857.16797,679.5307,2.7999983,1060.373,102.504,845.0,0.821428463,0.5,50.0,799.244,1.198062,-24.748,-39.96,-22.77678,0.82,-6.494,1.74,127.0,5.5,5.5,1983.0
1335.0,9503.0,0.002,0.0001,0.0014,0.0001,0.0003,0.029,0.006,0.19,0.001,0.002,0.008,0.051,0.0049,0.684,0.0011,0.0002,1120.0,856.91565,679.2673,2.7999978,1071.576,107.859,846.0,0.821428431,0.5,1250.0,1398.339,1.19862,-25.787,-39.96,-31.56017,0.73,-5.995,1.74,126.0,5.74,5.74,1949.0
1335.0,9500.0,0.002,0.0001,0.0017,0.0001,0.0002,0.028,0.006,0.21,0.001,0.0017,0.008,0.048,0.005,0.686,0.001,0.0003,1120.0,854.42706,679.7201,2.7999992,1072.396,108.223,847.0,0.82142852,0.5,1250.0,1314.446,1.196232,-21.649,-39.96,-30.80166,0.76,-6.136,1.74,128.0,5.49,5.49,2085.0
1335.0,9503.0,0.002,0.0001,0.0014,0.0001,0.0003,0.029,0.006,0.19,0.001,0.002,0.008,0.051,0.0049,0.684,0.0011,0.0002,1120.0,855.84143,677.6649,2.7999988,1073.989,106.207,847.0,0.821428495,0.5,1250.0,1306.089,1.181438,-26.117,-39.96,-28.67219,0.74,-6.067,1.73,126.0,5.97,5.97,1988.0
1335.0,9500.0,0.002,0.0001,0.0017,0.0001,0.0002,0.028,0.006,0.21,0.001,0.0017,0.008,0.048,0.005,0.686,0.001,0.0003,1120.0,855.5457,680.6753,2.7999978,1064.959,107.057,848.0,0.821428431,0.5,50.0,1197.518,1.1693,-21.687,-29.541,-16.41279,0.67,-6.885,1.74,124.0,5.39,5.39,2010.0
1285.0,9430.0,0.204,0.0002,0.0024,0.0001,0.0005,0.02,0.01,0.25,0.001,0.0022,0.008,0.03,0.0056,1.3,0.0015,0.0003,1120.0,877.5699,621.18555,2.6999903,1658.231,95.624,849.0,0.81481415,0.5,1215.0,3913.902,1.215301,-21.141,-32.107,-22.88087,0.78,-6.454,1.69,145.0,4.37,4.38,1303.0
1285.0,9500.0,0.232,0.0003,0.0022,0.0001,0.0002,0.02,0.009,0.31,0.001,0.0013,0.007,0.023,0.0045,1.381,0.0013,0.0002,1120.0,879.2142,620.0355,2.7000008,1687.816,97.464,849.0,0.81481487,0.5,1215.0,4069.396,1.224288,-23.359,-39.96,-27.00115,3.55,-6.195,1.68,145.0,3.97,3.97,1252.0
1285.0,9500.0,0.204,0.0002,0.0024,0.0001,0.0005,0.02,0.01,0.25,0.001,0.0022,0.008,0.03,0.0056,1.3,0.0015,0.0003,1120.0,876.4215,618.7583,2.7000022,1390.706,94.737,845.0,0.814814966,0.5,1205.0,2632.655,1.180902,-4.411,-39.96,-30.57592,0.87,-6.672,1.7,140.0,4.23,4.23,1394.0
1285.0,9499.0,0.242,0.0003,0.0014,0.0001,0.0002,0.02,0.007,0.25,0.001,0.0009,0.007,0.025,0.0045,1.354,0.0013,0.0002,1120.0,876.64294,619.3007,2.7000024,1665.683,88.659,843.0,0.814814979,0.5,1215.0,3952.806,1.168697,-20.465,-39.96,-27.64567,0.89,-6.458,1.7,143.0,4.07,4.07,1491.0
1285.0,9497.0,0.242,0.0003,0.0014,0.0001,0.0002,0.02,0.007,0.25,0.001,0.0009,0.007,0.025,0.0045,1.354,0.0013,0.0002,1120.0,873.54004,620.0413,2.700003,1051.377,95.688,845.0,0.814815021,0.5,1205.0,1330.982,1.183259,-6.371,-39.96,-30.20019,0.87,-6.678,1.7,144.0,4.01,4.01,1405.0
1285.0,9200.0,0.242,0.0003,0.0014,0.0001,0.0002,0.02,0.007,0.25,0.001,0.0009,0.007,0.025,0.0045,1.354,0.0013,0.0002,1120.0,880.09906,622.00397,2.700004,929.198,86.968,843.0,0.814815089,0.5,1200.0,950.875,1.187547,-28.473,-39.96,-25.71957,0.88,-6.515,1.7,145.0,3.92,3.92,1499.0
1285.0,9211.0,0.242,0.0003,0.0014,0.0001,0.0002,0.02,0.007,0.25,0.001,0.0009,0.007,0.025,0.0045,1.354,0.0013,0.0002,1120.0,872.4413,620.035,2.7000034,1034.806,86.621,842.0,0.814815048,0.5,1200.0,1276.681,1.189626,-31.708,-39.96,-24.66464,0.89,-6.967,1.71,143.0,4.06,4.06,1528.0
1285.0,7100.0,0.242,0.0003,0.0014,0.0001,0.0002,0.02,0.007,0.25,0.001,0.0009,0.007,0.025,0.0045,1.354,0.0013,0.0002,1120.0,875.55634,623.3362,2.700004,934.709,80.014,846.0,0.814815089,0.5,1200.0,967.008,1.167984,-28.779,-34.909,-22.90351,0.85,-7.0,1.69,142.0,3.84,3.84,1356.0
1285.0,7145.0,0.242,0.0003,0.0014,0.0001,0.0002,0.02,0.007,0.25,0.001,0.0009,0.007,0.025,0.0045,1.354,0.0013,0.0002,1120.0,877.19073,623.8951,2.7000039,939.883,97.542,843.0,0.814815082,0.5,1200.0,982.243,1.21175,-19.429,-39.96,-28.9236,1.9,-6.471,1.68,144.0,4.26,4.26,1402.0
1285.0,9500.0,0.204,0.0002,0.0024,0.0001,0.0005,0.02,0.01,0.25,0.001,0.0022,0.008,0.03,0.0056,1.3,0.0015,0.0003,1120.0,873.81305,624.7629,2.7000022,937.688,93.403,841.0,0.814814966,0.5,1200.0,975.77,1.201401,-25.278,-39.96,-25.45452,0.8,-6.702,1.73,146.0,4.85,4.85,1572.0
1285.0,9350.0,0.204,0.0002,0.0024,0.0001,0.0005,0.02,0.01,0.25,0.001,0.0022,0.008,0.03,0.0056,1.3,0.0015,0.0003,1120.0,875.3717,621.79083,2.7000022,1051.056,95.812,849.0,0.814814966,0.5,1200.0,1329.923,1.181514,-20.884,-39.96,-26.60913,1.9,-6.663,1.68,144.0,4.29,4.29,1289.0
1285.0,9499.0,0.232,0.0003,0.0022,0.0001,0.0002,0.02,0.009,0.31,0.001,0.0013,0.007,0.023,0.0045,1.381,0.0013,0.0002,1120.0,867.5522,621.9522,2.7000046,1059.453,97.586,847.0,0.81481513,0.5,1200.0,1357.761,1.216749,-20.165,-39.21,-27.43102,1.8,-6.53,1.68,149.0,4.29,4.29,1374.0
1285.0,9500.0,0.232,0.0003,0.0022,0.0001,0.0002,0.02,0.009,0.31,0.001,0.0013,0.007,0.023,0.0045,1.381,0.0013,0.0002,1120.0,870.0324,621.94806,2.700002,954.023,78.768,846.0,0.814814952,0.5,1200.0,1024.309,1.183561,-37.68,-38.655,-22.69803,0.86,-6.998,1.69,147.0,3.82,3.82,1232.0
1285.0,9499.0,0.232,0.0003,0.0022,0.0001,0.0002,0.02,0.009,0.31,0.001,0.0013,0.007,0.023,0.0045,1.381,0.0013,0.0002,1120.0,871.07904,622.25305,2.7000012,1696.35,92.968,845.0,0.814814897,0.5,1215.0,4114.764,1.177761,-7.403,-39.96,-30.01978,0.88,-6.703,1.68,149.0,3.96,3.96,1243.0
1285.0,9500.0,0.232,0.0003,0.0022,0.0001,0.0002,0.02,0.009,0.31,0.001,0.0013,0.007,0.023,0.0045,1.381,0.0013,0.0002,1120.0,865.4616,621.9785,2.7000012,961.138,79.136,847.0,0.814814897,0.5,1200.0,1045.714,1.170207,-34.659,-36.425,-19.80223,0.89,-6.998,1.68,145.0,3.98,3.98,1205.0
1285.0,9499.0,0.232,0.0003,0.0022,0.0001,0.0002,0.02,0.009,0.31,0.001,0.0013,0.007,0.023,0.0045,1.381,0.0013,0.0002,1120.0,866.3712,620.8096,2.6999996,963.951,80.065,848.0,0.814814787,0.5,1200.0,1054.22,1.185743,-36.922,-39.96,-20.31929,0.88,-7.012,1.69,148.0,4.21,4.21,1283.0
1285.0,9500.0,0.232,0.0003,0.0022,0.0001,0.0002,0.02,0.009,0.31,0.001,0.0013,0.007,0.023,0.0045,1.381,0.0013,0.0002,1120.0,866.37506,621.26044,2.7000008,963.629,78.172,847.0,0.81481487,0.5,1200.0,1053.246,1.18501,-38.349,-39.961,-20.55804,0.81,-6.975,1.69,149.0,4.21,4.21,1261.0
1285.0,9498.0,0.232,0.0003,0.0022,0.0001,0.0002,0.02,0.009,0.31,0.001,0.0013,0.007,0.023,0.0045,1.381,0.0013,0.0002,1120.0,860.3465,619.9885,2.7000005,1671.093,97.616,849.0,0.814814849,0.5,1245.0,3981.164,1.237837,-21.425,-39.96,-26.15277,3.4,-6.193,1.68,148.0,3.97,3.97,1166.0
1285.0,9350.0,0.204,0.0002,0.0024,0.0001,0.0005,0.02,0.01,0.25,0.001,0.0022,0.008,0.03,0.0056,1.3,0.0015,0.0003,1120.0,869.76056,619.66846,2.6999984,1658.456,93.617,847.0,0.814814705,0.5,1220.5,3915.073,1.188977,-25.069,-39.96,-28.38089,1.5,-6.323,1.68,145.0,4.23,4.23,1293.0
