Repository: Achyut-Krishna/JSW_Internship

# JSW_Internship
Property Prediction model using regression algorithms , this project is the part of my summer internship at JSW steel 2021  We were provided with raw data of 5135 rows and 45 columns which had to be cleaned first and later applied 5 different algorithms like KNN, Random Forest, ANN, Support Vector Regressor and Multiple Regressor to predict which gave the highest R2_score value and the least RMSE. Conclusion :- Random Forest was found to be relatively the best learner for this model and hence we deployed our machine learning model using html, css, flask.

File: final_data.csv (part 32 of 40)
Slab Width,Slab Length,AL,B,C,CA,NB,CR,CU,MN,MO,N,NI,P,S,SI,TI,V,Reheating Furnace Exit Temp,Finishing Temp,Coiling Temp,FM Exit Thickness,Coil Outr Dia,Avg line speed,weld pressure,Reduction Ratio,ACL-Thickness,ACL-Width,ACL-Length,O2 in Heating Element Furnace,Radiant Tube Furnace Dewpoint,After Tube Cooling Dewpoint,Rapid Jet Cooling Dewpoint,Coating Thickness,Drying Furnace Press,B50,Hardness,Coreloss-Before Aging,Coreloss After Aging,Permeability
1285.0,9501.0,0.242,0.0003,0.0014,0.0001,0.0002,0.02,0.007,0.25,0.001,0.0009,0.007,0.025,0.0045,1.354,0.0013,0.0002,1120.0,873.63055,622.0746,2.700005,1677.192,92.901,842.0,0.814815158,0.5,1220.5,4013.242,1.210027,-20.667,-39.96,-25.33714,1.8,-6.63,1.69,145.0,4.23,4.23,1321.0
1285.0,9480.0,0.204,0.0002,0.0024,0.0001,0.0005,0.02,0.01,0.25,0.001,0.0022,0.008,0.03,0.0056,1.3,0.0015,0.0003,1120.0,878.7566,619.7744,2.700001,1678.84,91.554,847.0,0.814814883,0.5,1220.5,4021.929,1.184917,-21.716,-39.945,-21.69234,1.8,-6.534,1.68,144.0,4.32,4.32,1245.0
1285.0,9500.0,0.242,0.0003,0.0014,0.0001,0.0002,0.02,0.007,0.25,0.001,0.0009,0.007,0.025,0.0045,1.354,0.0013,0.0002,1120.0,873.9322,622.0004,2.7000034,1689.818,92.969,848.0,0.814815048,0.5,1220.5,4080.022,1.191319,-22.155,-39.96,-23.79857,1.9,-6.557,1.68,146.0,4.28,4.28,1358.0
1285.0,9380.0,0.204,0.0002,0.0024,0.0001,0.0005,0.02,0.01,0.25,0.001,0.0022,0.008,0.03,0.0056,1.3,0.0015,0.0003,1120.0,877.707,621.38165,2.700002,1668.323,84.038,848.0,0.814814952,0.5,1221.0,3966.632,1.163616,-34.351,-39.746,-30.13655,0.98,-6.461,1.68,144.0,4.86,4.86,1223.0
1285.0,9350.0,0.204,0.0002,0.0024,0.0001,0.0005,0.02,0.01,0.25,0.001,0.0022,0.008,0.03,0.0056,1.3,0.0015,0.0003,1120.0,882.35547,622.17365,2.7000015,1245.076,88.502,849.0,0.814814918,0.5,1220.5,2029.705,1.17514,-17.646,-36.38,-25.99043,1.8,-6.9,1.68,144.0,4.1,4.1,1187.0
1285.0,9380.0,0.204,0.0002,0.0024,0.0001,0.0005,0.02,0.01,0.25,0.001,0.0022,0.008,0.03,0.0056,1.3,0.0015,0.0003,1120.0,878.4827,620.61993,2.700002,1675.749,96.302,841.0,0.814814952,0.5,1220.5,4005.64,1.212919,-21.507,-39.96,-28.704,1.85,-6.148,1.69,144.0,4.34,4.34,1340.0
1335.0,9497.0,0.002,0.0001,0.0017,0.0002,0.0002,0.034,0.006,0.24,0.001,0.0014,0.008,0.047,0.0049,0.679,0.001,0.0002,1120.0,867.48047,682.42566,2.7999942,1075.197,93.152,847.0,0.821428202,0.5,1250.0,1410.552,1.203217,-25.627,-39.96,-28.46943,0.8,-6.516,1.75,123.0,5.64,5.64,2132.0
1335.0,9503.0,0.002,0.0001,0.0021,0.0001,0.0002,0.038,0.006,0.21,0.001,0.0016,0.007,0.054,0.005,0.683,0.0009,0.0002,1120.0,857.2119,680.37384,2.7999964,1696.034,93.148,847.0,0.821428342,0.5,1250.0,877.452,1.210312,-25.495,-39.96,-28.3046,0.8,-6.758,1.74,127.0,5.67,5.67,1969.0
1335.0,9500.0,0.002,0.0001,0.0017,0.0002,0.0002,0.034,0.006,0.24,0.001,0.0014,0.008,0.047,0.0049,0.679,0.001,0.0002,1120.0,857.0924,681.7886,2.7999978,1690.726,87.677,843.0,0.821428431,0.5,1250.0,331.822,1.185853,-25.81,-39.942,-29.24235,0.86,-6.533,1.75,124.0,5.54,5.54,2051.0
1335.0,9501.0,0.002,0.0001,0.0021,0.0001,0.0002,0.038,0.006,0.21,0.001,0.0016,0.007,0.054,0.005,0.683,0.0009,0.0002,1120.0,855.7178,679.4631,2.7999992,1051.667,92.945,847.0,0.82142852,0.5,1250.0,1331.94,1.221223,-26.645,-39.96,-28.29287,0.79,-6.793,1.74,126.0,5.57,5.57,1997.0
1335.0,9501.0,0.002,0.0001,0.0017,0.0002,0.0002,0.034,0.006,0.24,0.001,0.0014,0.008,0.047,0.0049,0.679,0.001,0.0002,1120.0,855.5567,680.4837,2.7999997,1080.247,92.965,847.0,0.821428552,0.5,1250.0,1427.648,1.20425,-26.506,-39.96,-28.21762,0.89,-6.476,1.74,125.0,5.69,5.69,1974.0
1335.0,9500.0,0.002,0.0001,0.0021,0.0001,0.0002,0.038,0.006,0.21,0.001,0.0016,0.007,0.054,0.005,0.683,0.0009,0.0002,1120.0,864.20306,681.29895,2.7999988,1061.178,90.526,840.0,0.821428495,0.5,1250.0,1363.505,1.20297,-26.104,-39.96,-29.17279,0.73,-6.765,1.74,126.0,5.85,5.85,1968.0
1335.0,9500.0,0.002,0.0001,0.0013,0.0002,0.0002,0.029,0.005,0.24,0.001,0.0012,0.008,0.042,0.005,0.691,0.001,0.0002,1120.0,857.012,679.2494,2.7999997,1062.926,102.956,845.0,0.821428552,0.5,1250.0,308.79,1.178915,-11.963,-39.96,-19.28569,1.9,-6.202,1.73,123.0,5.82,5.82,1937.0
1335.0,9500.0,0.002,0.0001,0.0021,0.0001,0.0002,0.038,0.006,0.21,0.001,0.0016,0.007,0.054,0.005,0.683,0.0009,0.0002,1120.0,874.15497,680.121,2.7999988,1070.392,97.867,845.0,0.821428495,0.5,1250.0,1213.962,1.179038,4.421,-39.891,-24.97845,1.9,-6.073,1.74,129.0,5.43,5.43,2086.0
1335.0,9500.0,0.002,0.0001,0.0013,0.0002,0.0002,0.029,0.005,0.24,0.001,0.0012,0.008,0.042,0.005,0.691,0.001,0.0002,1120.0,881.36584,683.0774,2.7999983,1696.035,100.626,844.0,0.821428463,0.5,259.0,898.172,1.21993,-13.862,-39.9,-28.93253,0.76,-5.867,1.75,128.0,6.05,6.05,2038.0
1335.0,9504.0,0.002,0.0001,0.0021,0.0001,0.0002,0.038,0.006,0.21,0.001,0.0016,0.007,0.054,0.005,0.683,0.0009,0.0002,1120.0,862.51544,679.4313,2.7999997,1700.933,97.929,845.0,0.821428552,0.5,1250.0,1367.643,1.168779,4.894,-38.186,-19.32764,1.5,-6.448,1.75,128.0,5.4,5.4,2204.0
1335.0,9500.0,0.002,0.0001,0.0021,0.0001,0.0002,0.038,0.006,0.21,0.001,0.0016,0.007,0.054,0.005,0.683,0.0009,0.0002,1120.0,862.9122,680.188,2.7999995,1076.763,97.506,840.0,0.82142854,0.5,1250.0,1319.134,1.214408,3.476,-39.885,-27.60601,1.6,-6.747,1.74,126.0,5.56,5.56,2065.0
1335.0,9500.0,0.002,0.0001,0.0013,0.0002,0.0002,0.029,0.005,0.24,0.001,0.0012,0.008,0.042,0.005,0.691,0.001,0.0002,1120.0,866.34937,680.61694,2.799999,1064.707,97.822,845.0,0.821428508,0.5,1250.0,1375.291,1.200947,-18.366,-39.96,-27.16722,1.9,-6.477,1.74,127.0,5.68,5.68,2057.0
1335.0,9500.0,0.002,0.0001,0.0017,0.0002,0.0002,0.034,0.006,0.24,0.001,0.0014,0.008,0.047,0.0049,0.679,0.001,0.0002,1120.0,851.78595,678.2505,2.8000002,1058.433,97.73,845.0,0.821428584,0.5,1250.0,1354.366,1.181073,4.453,-39.96,-26.21937,1.9,-6.016,1.74,127.0,5.61,5.61,1973.0
1335.0,9500.0,0.002,0.0001,0.0013,0.0002,0.0002,0.029,0.005,0.24,0.001,0.0012,0.008,0.042,0.005,0.691,0.001,0.0002,1120.0,866.85046,681.08936,2.8000004,1273.875,96.26,845.0,0.821428597,0.5,1250.0,2143.654,1.178476,-12.045,-39.961,-28.98196,1.9,-6.355,1.73,125.0,5.8,5.8,1931.0
1335.0,9504.0,0.002,0.0001,0.0017,0.0002,0.0002,0.034,0.006,0.24,0.001,0.0014,0.008,0.047,0.0049,0.679,0.001,0.0002,1120.0,863.8487,678.57416,2.7999983,1072.307,109.034,845.0,0.821428463,0.5,1250.0,1400.802,1.194295,-25.571,-39.96,-25.58423,0.8,-6.0,1.75,125.0,5.7,5.7,2172.0
1335.0,9500.0,0.002,0.0001,0.0013,0.0002,0.0002,0.029,0.005,0.24,0.001,0.0012,0.008,0.042,0.005,0.691,0.001,0.0002,1120.0,851.2182,677.4769,2.8000002,1691.535,112.944,846.0,0.821428584,0.5,1250.0,1310.573,1.202718,-25.669,-39.961,-24.78284,0.75,-6.0,1.73,126.0,6.09,6.09,1918.0
1335.0,7313.0,0.002,0.0001,0.0017,0.0002,0.0002,0.034,0.006,0.24,0.001,0.0014,0.008,0.047,0.0049,0.679,0.001,0.0002,1120.0,856.74664,681.5398,2.7999995,946.031,113.293,846.0,0.82142854,0.5,1250.0,1000.455,1.202367,-25.261,-39.962,-24.94186,0.85,-5.996,1.74,127.0,5.87,5.87,2043.0
1335.0,9500.0,0.002,0.0001,0.0013,0.0002,0.0002,0.029,0.005,0.24,0.001,0.0012,0.008,0.042,0.005,0.691,0.001,0.0002,1120.0,862.7062,680.3391,2.7999973,1689.386,112.006,844.0,0.821428399,0.5,1250.0,1349.707,1.197052,-25.199,-39.96,-25.163,0.79,-5.994,1.74,125.0,6.03,6.03,2026.0
1335.0,7313.0,0.002,0.0001,0.0017,0.0002,0.0002,0.034,0.006,0.24,0.001,0.0014,0.008,0.047,0.0049,0.679,0.001,0.0002,1120.0,859.98706,681.71686,2.7999983,969.965,92.975,847.0,0.821428463,0.5,1250.0,1072.49,1.178825,-27.034,-39.96,-29.79871,0.82,-6.833,1.74,123.0,5.67,5.67,2076.0
1335.0,9500.0,0.002,0.0001,0.0013,0.0002,0.0002,0.029,0.005,0.24,0.001,0.0012,0.008,0.042,0.005,0.691,0.001,0.0002,1120.0,866.06384,680.0138,2.799998,1067.455,112.975,841.0,0.821428444,0.5,1250.0,1384.494,1.19885,-26.155,-39.96,-23.88007,0.85,-6.024,1.73,126.0,6.27,6.27,1866.0
1335.0,7313.0,0.002,0.0001,0.0017,0.0002,0.0002,0.034,0.006,0.24,0.001,0.0014,0.008,0.047,0.0049,0.679,0.001,0.0002,1120.0,851.31213,680.54144,2.799998,957.755,96.56,849.0,0.821428444,0.5,1250.0,1035.517,1.18913,-21.982,-32.348,-23.45033,0.67,-6.753,1.74,126.0,5.6,5.6,2023.0
1335.0,9500.0,0.002,0.0001,0.0013,0.0002,0.0002,0.029,0.005,0.24,0.001,0.0012,0.008,0.042,0.005,0.691,0.001,0.0002,1120.0,860.2573,679.64825,2.7999983,1075.913,108.043,847.0,0.821428463,0.5,1250.0,1257.58,1.173366,-26.905,-39.96,-25.30306,0.76,-5.971,1.74,126.0,6.09,6.09,1930.0
1335.0,9500.0,0.002,0.0001,0.0017,0.0002,0.0002,0.034,0.006,0.24,0.001,0.0014,0.008,0.047,0.0049,0.679,0.001,0.0002,1120.0,864.00476,680.39636,2.799999,1067.547,110.853,849.0,0.821428508,0.5,1250.0,1384.801,1.22,-23.216,-39.96,-24.79629,0.8,-6.263,1.74,128.0,5.84,5.84,2096.0
1335.0,9498.0,0.002,0.0001,0.0021,0.0001,0.0002,0.038,0.006,0.21,0.001,0.0016,0.007,0.054,0.005,0.683,0.0009,0.0002,1120.0,855.1115,679.105,2.7999983,1090.19,104.499,848.0,0.821428463,0.5,1200.0,1461.548,1.20792,-20.837,-39.96,-26.33803,0.54,-6.096,1.74,123.0,5.41,5.41,2056.0
1335.0,9499.0,0.002,0.0001,0.0021,0.0001,0.0002,0.038,0.006,0.21,0.001,0.0016,0.007,0.054,0.005,0.683,0.0009,0.0002,1120.0,857.06,679.1098,2.799999,1713.269,102.915,849.0,0.821428508,0.5,1200.0,1296.815,1.201709,-19.197,-39.96,-25.68736,0.81,-5.995,1.74,125.0,5.52,5.52,2017.0
1335.0,9501.0,0.002,0.0001,0.0021,0.0001,0.0002,0.038,0.006,0.21,0.001,0.0016,0.007,0.054,0.005,0.683,0.0009,0.0002,1120.0,862.1438,679.65643,2.799998,1711.114,100.744,845.0,0.821428444,0.5,1200.0,1094.268,1.187416,-18.667,-39.96,-27.35469,0.78,-6.015,1.74,126.0,5.56,5.56,1968.0
1270.0,9500.0,0.002,0.0001,0.0017,0.0001,0.0002,0.034,0.005,0.2,0.001,0.0011,0.008,0.049,0.0046,0.65,0.0009,0.0002,1120.0,855.7243,680.48145,2.7999966,954.076,92.88,847.0,0.821428355,0.5,1200.0,1024.468,1.187531,-27.327,-39.96,-25.46062,0.82,-6.784,1.74,122.0,5.43,5.43,1962.0
1270.0,9500.0,0.002,0.0001,0.0017,0.0001,0.0002,0.034,0.005,0.2,0.001,0.0011,0.008,0.049,0.0046,0.65,0.0009,0.0002,1120.0,860.0526,681.31714,2.7999973,961.62,101.083,846.0,0.821428399,0.5,1200.0,1047.169,1.178662,-23.156,-39.442,-22.16314,0.8,-6.715,1.74,121.0,5.28,5.28,2034.0
1270.0,9500.0,0.002,0.0001,0.0017,0.0001,0.0002,0.034,0.005,0.2,0.001,0.0011,0.008,0.049,0.0046,0.65,0.0009,0.0002,1120.0,863.91754,678.2741,2.7999973,1047.313,97.407,846.0,0.821428399,0.5,1183.0,1309.421,1.19125,-16.279,-39.943,-29.90157,1.8,-6.545,1.74,120.0,4.83,4.83,2097.0
1270.0,9500.0,0.002,0.0001,0.0016,0.0001,0.0002,0.032,0.006,0.25,0.001,0.001,0.008,0.05,0.0048,0.72,0.0008,0.0002,1120.0,863.26495,681.18854,2.7999976,1681.606,97.574,848.0,0.821428418,0.5,1183.0,1447.47,1.18927,-18.774,-39.96,-28.35753,1.6,-6.504,1.73,125.0,4.85,4.85,2010.0
1270.0,9600.0,0.002,0.0001,0.0016,0.0001,0.0002,0.032,0.006,0.25,0.001,0.001,0.008,0.05,0.0048,0.72,0.0008,0.0002,1120.0,858.9328,678.06854,2.7999988,1058.529,97.595,850.0,0.821428495,0.5,1183.0,1354.687,1.182244,-18.858,-39.96,-28.38754,1.6,-6.449,1.74,125.0,5.39,5.39,2027.0
1270.0,9600.0,0.002,0.0001,0.0016,0.0001,0.0002,0.032,0.006,0.25,0.001,0.001,0.008,0.05,0.0048,0.72,0.0008,0.0002,1120.0,858.75525,679.59094,2.7999988,982.754,96.986,847.0,0.821428495,0.5,1183.0,1111.717,1.171313,-15.085,-38.378,-28.45069,1.7,-6.578,1.74,125.0,4.83,4.83,1967.0
1270.0,7050.0,0.002,0.0001,0.0017,0.0001,0.0002,0.034,0.005,0.2,0.001,0.0011,0.008,0.049,0.0046,0.65,0.0009,0.0002,1120.0,856.59265,682.7838,2.799998,952.642,95.89,848.0,0.821428444,0.5,1200.0,1020.175,1.17794,-27.064,-39.96,-25.97828,0.85,-6.774,1.74,124.0,5.81,5.81,2056.0
1270.0,9500.0,0.002,0.0001,0.0016,0.0001,0.0002,0.032,0.006,0.25,0.001,0.001,0.008,0.05,0.0048,0.72,0.0008,0.0002,1120.0,862.42065,679.0887,2.7999985,1059.647,99.453,847.0,0.821428476,0.5,1183.0,1358.404,1.188767,-13.391,-38.586,-26.59453,1.8,-6.4,1.74,127.0,4.77,4.77,2050.0
1270.0,9500.0,0.002,0.0001,0.0017,0.0001,0.0002,0.034,0.005,0.2,0.001,0.0011,0.008,0.049,0.0046,0.65,0.0009,0.0002,1120.0,861.7885,680.6324,2.7999966,1065.147,97.683,844.0,0.821428355,0.5,1183.0,1376.761,1.194169,-7.103,-39.96,-28.88566,1.8,-5.934,1.74,126.0,4.79,4.79,2108.0
1270.0,7400.0,0.002,0.0001,0.0016,0.0001,0.0002,0.032,0.006,0.25,0.001,0.001,0.008,0.05,0.0048,0.72,0.0008,0.0002,1120.0,860.61786,679.2997,2.799999,963.101,110.628,844.0,0.821428508,0.5,1200.0,1051.647,1.164019,-24.727,-39.96,-27.76615,0.82,-6.728,1.74,133.0,5.62,5.62,2102.0
1270.0,9100.0,0.002,0.0001,0.0017,0.0001,0.0002,0.034,0.005,0.2,0.001,0.0011,0.008,0.049,0.0046,0.65,0.0009,0.0002,1120.0,855.0064,678.8373,2.7999985,1643.282,86.2,839.0,0.821428476,0.5,1200.0,316.773,1.177755,-28.529,-39.96,-30.04191,0.73,-6.774,1.74,124.0,5.36,5.36,1910.0
1270.0,7400.0,0.002,0.0001,0.0016,0.0001,0.0002,0.032,0.006,0.25,0.001,0.001,0.008,0.05,0.0048,0.72,0.0008,0.0002,1120.0,862.5457,684.3368,2.7999978,1491.43,85.876,842.0,0.821428431,0.5,1200.0,1259.448,1.161942,-26.831,-39.96,-31.10272,0.79,-7.033,1.74,127.0,5.38,5.38,1911.0
1270.0,9500.0,0.002,0.0001,0.0017,0.0001,0.0002,0.034,0.005,0.2,0.001,0.0011,0.008,0.049,0.0046,0.65,0.0009,0.0002,1120.0,857.5112,678.21643,2.799997,947.378,109.926,842.0,0.82142838,0.5,1200.0,1004.464,1.170389,-25.583,-39.96,-27.62289,0.8,-6.56,1.73,126.0,5.76,5.76,1990.0
1270.0,9600.0,0.002,0.0001,0.0016,0.0001,0.0002,0.032,0.006,0.25,0.001,0.001,0.008,0.05,0.0048,0.72,0.0008,0.0002,1120.0,858.5531,677.45844,2.7999988,1679.741,107.896,845.0,0.821428495,0.5,1200.0,1218.047,1.184141,-24.743,-39.96,-27.53443,0.8,-6.465,1.74,132.0,5.55,5.55,2032.0
1270.0,9600.0,0.002,0.0001,0.0016,0.0001,0.0002,0.032,0.006,0.25,0.001,0.001,0.008,0.05,0.0048,0.72,0.0008,0.0002,1120.0,862.0113,681.29926,2.799998,1671.816,96.067,844.0,0.821428444,0.5,1200.0,1247.346,1.181664,-26.043,-39.96,-28.77023,0.88,-6.495,1.74,128.0,5.9,5.9,2045.0
1270.0,9500.0,0.002,0.0001,0.0017,0.0001,0.0002,0.034,0.005,0.2,0.001,0.0011,0.008,0.049,0.0046,0.65,0.0009,0.0002,1120.0,856.0391,677.5314,2.7999964,1675.034,97.971,843.0,0.821428342,0.5,1200.0,300.849,1.175002,-24.935,-39.96,-24.81563,0.73,-6.737,1.74,123.0,5.35,5.35,1995.0
1320.0,9501.0,0.005,0.0001,0.0022,0.0001,0.0002,0.019,0.006,0.21,0.001,0.001,0.008,0.042,0.0049,0.72,0.0008,0.0002,1120.0,857.0309,682.0277,2.7999964,1672.556,102.601,849.0,0.821428342,0.5,173.0,950.943,1.225757,-21.675,-39.96,-17.41711,0.75,-6.11,1.73,132.0,5.25,5.25,1919.0
1320.0,9499.0,0.002,0.0001,0.0022,0.0001,0.0002,0.03,0.006,0.2,0.001,0.0018,0.008,0.04,0.0048,0.698,0.0011,0.0002,1120.0,852.9023,677.2425,2.7999983,1053.767,102.788,847.0,0.821428463,0.5,1250.0,547.465,1.189953,-21.814,-39.96,-29.1658,0.78,-5.917,1.73,127.0,6.25,6.25,1840.0
1320.0,9100.0,0.002,0.0001,0.0028,0.0001,0.0002,0.026,0.006,0.25,0.001,0.001,0.008,0.046,0.0046,0.653,0.0006,0.0002,1120.0,857.9578,678.9677,2.799997,1041.188,105.577,848.0,0.82142838,0.5,1250.0,1297.492,1.173473,-22.266,-39.96,-27.11734,0.79,-5.795,1.74,122.0,5.33,5.33,1978.0
1320.0,9100.0,0.002,0.0001,0.0028,0.0001,0.0002,0.026,0.006,0.25,0.001,0.001,0.008,0.046,0.0046,0.653,0.0006,0.0002,1120.0,861.8251,680.6633,2.7999964,953.733,101.975,843.0,0.821428342,0.5,1250.0,174.471,1.176206,-21.712,-39.96,-26.3526,0.89,-5.986,1.74,121.0,5.35,5.35,1995.0
1320.0,9500.0,0.002,0.0001,0.0028,0.0001,0.0002,0.026,0.006,0.25,0.001,0.001,0.008,0.046,0.0046,0.653,0.0006,0.0002,1120.0,857.8845,677.58234,2.7999978,1680.676,97.828,839.0,0.821428431,0.5,1270.0,4031.62,1.21761,-17.597,-39.96,-27.36735,1.7,-6.499,1.74,126.0,5.01,5.01,2109.0
1320.0,9100.0,0.002,0.0001,0.0028,0.0001,0.0002,0.026,0.006,0.25,0.001,0.001,0.008,0.046,0.0046,0.653,0.0006,0.0002,1120.0,852.86676,671.7422,2.7999976,1027.518,105.634,845.0,0.821428418,0.5,1250.0,1253.072,1.187441,-20.371,-37.627,-27.92866,0.75,-5.665,1.74,121.0,5.37,5.37,2007.0
1320.0,9500.0,0.002,0.0001,0.0028,0.0001,0.0002,0.026,0.006,0.25,0.001,0.001,0.008,0.046,0.0046,0.653,0.0006,0.0002,1120.0,859.7476,681.2372,2.7999961,1056.368,105.95,848.0,0.821428323,0.5,1250.0,1094.522,1.173359,-21.994,-39.961,-28.47042,0.74,-5.59,1.74,123.0,5.26,5.26,2056.0
1320.0,9498.0,0.002,0.0001,0.0022,0.0001,0.0002,0.03,0.006,0.2,0.001,0.0018,0.008,0.04,0.0048,0.698,0.0011,0.0002,1120.0,857.92145,680.12885,2.7999985,1679.029,97.825,848.0,0.821428476,0.5,1270.0,4022.927,1.190161,-17.166,-39.96,-27.76167,1.8,-6.457,1.73,128.0,5.75,5.75,1861.0
1320.0,7200.0,0.002,0.0001,0.0028,0.0001,0.0002,0.026,0.006,0.25,0.001,0.001,0.008,0.046,0.0046,0.653,0.0006,0.0002,1120.0,854.13965,681.0113,2.799998,1430.873,97.775,843.0,0.821428444,0.5,1270.0,2810.68,1.211529,-18.487,-39.96,-26.98309,1.6,-6.503,1.74,125.0,5.18,5.18,2015.0
1320.0,9498.0,0.002,0.0001,0.0022,0.0001,0.0002,0.03,0.006,0.2,0.001,0.0018,0.008,0.04,0.0048,0.698,0.0011,0.0002,1120.0,859.7105,680.529,2.7999978,839.571,90.91,847.0,0.821428431,0.5,168.0,1027.347,1.175104,-24.712,-39.96,-30.77254,1.6,-6.344,1.73,128.0,5.59,5.59,1932.0
1320.0,9500.0,0.002,0.0001,0.0028,0.0001,0.0002,0.026,0.006,0.25,0.001,0.001,0.008,0.046,0.0046,0.653,0.0006,0.0002,1120.0,861.2178,679.75037,2.7999976,1682.663,97.396,846.0,0.821428418,0.5,1250.0,648.561,1.192468,-20.781,-39.96,-26.30852,1.7,-6.068,1.73,125.0,5.62,5.62,1837.0
1320.0,9499.0,0.002,0.0001,0.0022,0.0001,0.0002,0.03,0.006,0.2,0.001,0.0018,0.008,0.04,0.0048,0.698,0.0011,0.0002,1120.0,862.96027,679.6924,2.7999969,1077.563,102.371,846.0,0.821428374,0.5,1250.0,1418.552,1.179941,-21.779,-39.96,-25.89918,1.8,-5.947,1.73,125.0,5.8,5.8,1924.0
1320.0,9499.0,0.005,0.0001,0.0022,0.0001,0.0002,0.019,0.006,0.21,0.001,0.001,0.008,0.042,0.0049,0.72,0.0008,0.0002,1120.0,857.8531,680.8102,2.7999976,1056.371,102.507,849.0,0.821428418,0.5,1250.0,1347.518,1.189982,-12.084,-39.96,-22.22661,1.8,-6.152,1.74,125.0,5.09,5.09,2119.0
1320.0,9500.0,0.002,0.0001,0.0022,0.0001,0.0002,0.03,0.006,0.2,0.001,0.0018,0.008,0.04,0.0048,0.698,0.0011,0.0002,1120.0,860.8114,679.08795,2.7999969,1057.47,88.079,846.0,0.821428374,0.5,1250.0,1351.167,1.203103,-25.534,-38.254,-26.96465,0.79,-6.829,1.73,128.0,5.94,5.94,1863.0
1320.0,9498.0,0.005,0.0001,0.0022,0.0001,0.0002,0.019,0.006,0.21,0.001,0.001,0.008,0.042,0.0049,0.72,0.0008,0.0002,1120.0,857.0669,679.7583,2.7999969,953.831,93.828,847.0,0.821428374,0.5,1250.0,900.892,1.193666,-34.724,-39.96,-23.78575,0.81,-6.903,1.75,130.0,5.65,5.65,2119.0
1320.0,9200.0,0.002,0.0001,0.0028,0.0001,0.0002,0.026,0.006,0.25,0.001,0.001,0.008,0.046,0.0046,0.653,0.0006,0.0002,1120.0,860.37933,681.4046,2.7999954,947.073,88.059,849.0,0.821428278,0.5,237.0,1452.754,1.176125,-26.749,-39.96,-31.23111,0.78,-6.818,1.74,123.0,5.7,5.7,1822.0
1320.0,9499.0,0.002,0.0001,0.0022,0.0001,0.0002,0.03,0.006,0.2,0.001,0.0018,0.008,0.04,0.0048,0.698,0.0011,0.0002,1120.0,865.3343,678.1977,2.7999969,958.085,88.132,846.0,0.821428374,0.5,1250.0,1127.134,1.182243,-28.71,-39.96,-30.23517,0.76,-6.796,1.74,125.0,5.78,5.78,1891.0
1320.0,9498.0,0.005,0.0001,0.0022,0.0001,0.0002,0.019,0.006,0.21,0.001,0.001,0.008,0.042,0.0049,0.72,0.0008,0.0002,1120.0,855.00507,678.61945,2.7999985,946.711,88.125,848.0,0.821428476,0.5,1250.0,1002.478,1.214385,-27.534,-39.96,-28.4833,0.77,-6.791,1.73,128.0,5.53,5.53,1806.0
1320.0,9499.0,0.005,0.0001,0.0022,0.0001,0.0002,0.019,0.006,0.21,0.001,0.001,0.008,0.042,0.0049,0.72,0.0008,0.0002,1120.0,864.24927,680.86633,2.7999983,947.964,88.112,849.0,0.821428463,0.5,1250.0,1032.357,1.200514,-26.918,-39.96,-28.13644,0.86,-6.819,1.74,128.0,5.38,5.38,1926.0
1320.0,9501.0,0.002,0.0001,0.0022,0.0001,0.0002,0.03,0.006,0.2,0.001,0.0018,0.008,0.04,0.0048,0.698,0.0011,0.0002,1120.0,856.86786,678.254,2.799999,1703.797,0.0,0.0,0.821428508,0.5,1250.0,1145.478,0.0,0.0,0.0,0.0,0.85,0.0,1.73,130.0,5.96,5.96,1705.0
1320.0,9500.0,0.005,0.0001,0.0022,0.0001,0.0002,0.019,0.006,0.21,0.001,0.001,0.008,0.042,0.0049,0.72,0.0008,0.0002,1120.0,863.41266,681.11145,2.7999961,1676.524,90.115,848.0,0.821428323,0.5,1250.0,1127.541,1.205847,-25.416,-39.96,-28.08658,0.84,-6.822,1.74,128.0,5.42,5.42,1932.0
1320.0,9501.0,0.005,0.0001,0.0022,0.0001,0.0002,0.019,0.006,0.21,0.001,0.001,0.008,0.042,0.0049,0.72,0.0008,0.0002,1120.0,856.9932,680.653,2.7999978,954.862,92.409,847.0,0.821428431,0.5,1250.0,253.554,1.194306,-25.771,-39.961,-29.81577,0.78,-6.811,1.74,128.0,5.66,5.66,1877.0
1320.0,9499.0,0.005,0.0001,0.0022,0.0001,0.0002,0.019,0.006,0.21,0.001,0.001,0.008,0.042,0.0049,0.72,0.0008,0.0002,1120.0,858.2488,677.4157,2.7999983,961.025,97.585,845.0,0.821428463,0.5,1232.0,1045.374,1.235994,-14.295,-39.96,-28.57471,1.9,-6.604,1.74,126.0,5.37,5.37,1957.0
1270.0,9497.0,0.241,0.0002,0.0022,0.0001,0.0003,0.02,0.01,0.35,0.001,0.0015,0.007,0.03,0.0056,1.361,0.0012,0.0003,1120.0,869.4962,623.94116,2.6999965,1051.382,94.886,846.0,0.814814575,0.5,1205.0,1330.998,1.164288,-10.722,-39.96,-28.06663,0.75,-6.675,1.69,146.0,3.95,3.95,1322.0
1270.0,9498.0,0.241,0.0002,0.0022,0.0001,0.0003,0.02,0.01,0.35,0.001,0.0015,0.007,0.03,0.0056,1.361,0.0012,0.0003,1120.0,865.28815,620.65466,2.7,1680.692,93.371,849.0,0.814814815,0.5,1220.5,4031.7,1.224085,-22.707,-39.96,-29.03029,1.65,-6.22,1.69,148.0,3.92,3.92,1324.0
1270.0,9500.0,0.241,0.0002,0.0022,0.0001,0.0003,0.02,0.01,0.35,0.001,0.0015,0.007,0.03,0.0056,1.361,0.0012,0.0003,1120.0,877.25037,620.1113,2.6999993,1060.243,90.003,845.0,0.814814767,0.5,1205.0,1360.389,1.196749,-27.613,-39.042,-27.29162,0.87,-6.514,1.71,147.0,4.05,4.05,1560.0
1270.0,9500.0,0.257,0.0002,0.0025,0.0001,0.0008,0.02,0.011,0.34,0.001,0.0014,0.007,0.027,0.007,1.4,0.0014,0.0005,1120.0,872.85004,620.5138,2.7000015,952.377,87.395,848.0,0.814814918,0.5,1200.0,1019.382,1.179205,-35.703,-39.96,-23.238,0.88,-6.979,1.69,149.0,4.35,4.35,1296.0
1270.0,9503.0,0.241,0.0002,0.0022,0.0001,0.0003,0.02,0.01,0.35,0.001,0.0015,0.007,0.03,0.0056,1.361,0.0012,0.0003,1120.0,875.506,619.91864,2.7,943.093,94.527,850.0,0.814814815,0.5,1200.0,991.74,1.195887,-22.127,-39.96,-23.88178,0.83,-6.197,1.7,144.0,4.26,4.26,1488.0
1270.0,9496.0,0.241,0.0002,0.0022,0.0001,0.0003,0.02,0.01,0.35,0.001,0.0015,0.007,0.03,0.0056,1.361,0.0012,0.0003,1120.0,876.2562,621.2045,2.6999996,1059.247,92.63,844.0,0.814814787,0.5,1200.0,1357.073,1.184211,-22.991,-39.96,-25.04762,0.86,-6.281,1.7,147.0,4.09,4.09,1459.0
1270.0,9102.0,0.262,0.0002,0.0029,0.0001,0.0002,0.02,0.01,0.35,0.001,0.0021,0.007,0.028,0.0043,1.379,0.0012,0.0002,1120.0,872.466,621.04285,2.7000008,1038.749,97.683,847.0,0.81481487,0.5,1200.0,1289.522,1.20862,-19.009,-39.961,-27.44714,1.9,-6.493,1.68,147.0,4.33,4.33,1287.0
1270.0,9498.0,0.241,0.0002,0.0022,0.0001,0.0003,0.02,0.01,0.35,0.001,0.0015,0.007,0.03,0.0056,1.361,0.0012,0.0003,1120.0,872.1094,622.5686,2.7000003,1058.012,97.672,846.0,0.814814835,0.5,1200.0,1352.968,1.217332,-20.188,-39.96,-27.27871,1.9,-6.416,1.68,148.0,4.24,4.24,1386.0
1270.0,9500.0,0.257,0.0002,0.0025,0.0001,0.0008,0.02,0.011,0.34,0.001,0.0014,0.007,0.027,0.007,1.4,0.0014,0.0005,1120.0,877.6815,622.8672,2.6999989,955.988,78.692,842.0,0.814814739,0.5,1200.0,1030.205,1.194818,-33.028,-39.96,-22.31429,0.79,-6.383,1.7,152.0,4.3,4.3,1395.0
1270.0,9500.0,0.257,0.0002,0.0025,0.0001,0.0008,0.02,0.011,0.34,0.001,0.0014,0.007,0.027,0.007,1.4,0.0014,0.0005,1120.0,871.908,621.33307,2.700001,1077.819,90.115,840.0,0.814814883,0.5,1200.0,1419.417,1.20006,-17.004,-39.96,-22.80215,1.8,-5.983,1.68,148.0,4.01,4.01,1278.0
1270.0,9100.0,0.262,0.0002,0.0029,0.0001,0.0002,0.02,0.01,0.35,0.001,0.0021,0.007,0.028,0.0043,1.379,0.0012,0.0002,1120.0,871.8026,621.9406,2.7000008,1625.442,94.831,845.0,0.81481487,0.5,1205.0,3744.776,1.172971,-21.212,-39.96,-25.92919,0.77,-6.458,1.69,146.0,3.79,3.79,1331.0
1270.0,9496.0,0.262,0.0002,0.0029,0.0001,0.0002,0.02,0.01,0.35,0.001,0.0021,0.007,0.028,0.0043,1.379,0.0012,0.0002,1120.0,879.00586,621.8836,2.7000005,1061.94,90.776,849.0,0.814814849,0.5,1200.0,1366.048,1.211101,-16.222,-39.96,-28.9066,1.7,-6.901,1.71,146.0,3.9,3.9,1605.0
1270.0,9102.0,0.262,0.0002,0.0029,0.0001,0.0002,0.02,0.01,0.35,0.001,0.0021,0.007,0.028,0.0043,1.379,0.0012,0.0002,1120.0,870.45746,620.3095,2.7000008,989.99,97.271,840.0,0.81481487,0.5,1200.0,1134.142,1.205727,-24.217,-39.961,-24.25015,0.71,-6.283,1.69,143.0,3.92,3.92,1339.0
1270.0,9500.0,0.257,0.0002,0.0025,0.0001,0.0008,0.02,0.011,0.34,0.001,0.0014,0.007,0.027,0.007,1.4,0.0014,0.0005,1120.0,870.7267,620.74243,2.700002,1057.84,95.413,841.0,0.814814952,0.5,1200.0,1352.394,1.188444,-21.864,-39.96,-22.85785,0.82,-6.199,1.69,146.0,4.35,4.35,1303.0
1270.0,9102.0,0.262,0.0002,0.0029,0.0001,0.0002,0.02,0.01,0.35,0.001,0.0021,0.007,0.028,0.0043,1.379,0.0012,0.0002,1120.0,875.76495,620.2848,2.7000015,1028.253,90.653,840.0,0.814814918,0.5,1200.0,1255.443,1.199588,-19.839,-39.961,-24.54755,0.79,-6.583,1.7,145.0,3.8,3.8,1329.0
1270.0,9499.0,0.262,0.0002,0.0029,0.0001,0.0002,0.02,0.01,0.35,0.001,0.0021,0.007,0.028,0.0043,1.379,0.0012,0.0002,1120.0,862.6098,620.96344,2.7000005,1059.84,97.142,845.0,0.814814849,0.5,1200.0,1359.048,1.182841,-22.592,-39.96,-24.53302,0.83,-6.452,1.69,146.0,3.84,3.84,1337.0
1270.0,9499.0,0.241,0.0002,0.0022,0.0001,0.0003,0.02,0.01,0.35,0.001,0.0015,0.007,0.03,0.0056,1.361,0.0012,0.0003,1120.0,877.76843,620.24915,2.699999,947.618,93.927,848.0,0.814814746,0.5,1200.0,1005.176,1.179966,-22.085,-39.96,-24.10994,0.81,-6.501,1.71,148.0,3.94,3.94,1540.0
1270.0,9500.0,0.257,0.0002,0.0025,0.0001,0.0008,0.02,0.011,0.34,0.001,0.0014,0.007,0.027,0.007,1.4,0.0014,0.0005,1120.0,877.5732,622.0643,2.7000003,951.687,92.371,848.0,0.814814835,0.5,1200.0,1017.316,1.188155,-23.22,-39.96,-24.96325,0.89,-6.27,1.7,149.0,4.38,4.38,1304.0
1270.0,9500.0,0.257,0.0002,0.0025,0.0001,0.0008,0.02,0.011,0.34,0.001,0.0014,0.007,0.027,0.007,1.4,0.0014,0.0005,1120.0,868.4893,621.09283,2.7,952.382,94.764,847.0,0.814814815,0.5,1200.0,1019.395,1.175311,-20.998,-39.96,-22.56612,0.79,-6.622,1.68,153.0,4.04,4.04,1210.0
1270.0,9500.0,0.257,0.0002,0.0025,0.0001,0.0008,0.02,0.011,0.34,0.001,0.0014,0.007,0.027,0.007,1.4,0.0014,0.0005,1120.0,866.5392,624.61316,2.7000034,939.413,97.327,849.0,0.814815048,0.5,1210.0,980.857,1.222792,-23.317,-39.96,-24.44611,0.84,-6.573,1.73,143.0,4.13,4.13,1644.0
1270.0,9102.0,0.262,0.0002,0.0029,0.0001,0.0002,0.02,0.01,0.35,0.001,0.0021,0.007,0.028,0.0043,1.379,0.0012,0.0002,1120.0,871.3544,623.97766,2.6999981,1646.042,88.445,844.0,0.814814684,0.5,1200.0,3850.636,1.191732,-23.418,-39.96,-25.05509,0.83,-6.217,1.7,145.0,3.89,3.89,1372.0
1270.0,9497.0,0.262,0.0002,0.0029,0.0001,0.0002,0.02,0.01,0.35,0.001,0.0021,0.007,0.028,0.0043,1.379,0.0012,0.0002,1120.0,864.4697,621.53284,2.6999998,1685.787,93.868,850.0,0.814814801,0.5,1200.0,4058.648,1.180943,-22.282,-39.96,-21.56131,0.77,-6.658,1.7,147.0,3.82,3.82,1482.0
1270.0,9498.0,0.262,0.0002,0.0029,0.0001,0.0002,0.02,0.01,0.35,0.001,0.0021,0.007,0.028,0.0043,1.379,0.0012,0.0002,1120.0,870.4984,621.0563,2.6999998,948.51,90.377,846.0,0.814814801,0.5,1200.0,1007.833,1.20265,-18.707,-37.927,-21.98536,0.82,-6.723,1.7,142.0,3.91,3.91,1401.0
1270.0,9498.0,0.241,0.0002,0.0022,0.0001,0.0003,0.02,0.01,0.35,0.001,0.0015,0.007,0.03,0.0056,1.361,0.0012,0.0003,1120.0,874.45844,618.99835,2.6999948,1671.365,97.053,849.0,0.814814458,0.5,1215.0,3982.59,1.196281,-22.411,-39.96,-25.99781,3.2,-5.978,1.69,149.0,4.08,4.08,1300.0
1270.0,9501.0,0.241,0.0002,0.0022,0.0001,0.0003,0.02,0.01,0.35,0.001,0.0015,0.007,0.03,0.0056,1.361,0.0012,0.0003,1120.0,874.7465,616.6402,2.6999984,1681.891,94.11,846.0,0.814814705,0.5,1220.5,4038.037,1.214761,-21.649,-39.96,-26.26501,1.9,-6.672,1.68,146.0,4.31,4.31,1378.0
1295.0,9500.0,0.2597,0.0002,0.003,0.001,0.0007,0.02,0.0076,0.2535,0.0002,0.0021,0.0086,0.0357,0.005,0.9983,0.001,0.0003,1120.0,896.4676,678.91113,2.699996,1060.721,96.473,845.0,0.81481454,0.5,1224.0,1361.983,1.181216,-19.835,-39.96,-25.06556,0.82,-6.432,1.73,131.0,4.53,4.53,1836.0
1295.0,9500.0,0.27,0.0002,0.003,0.001,0.0008,0.02,0.0078,0.2406,0.0003,0.0024,0.009,0.0402,0.0065,0.9992,0.0011,0.0003,1120.0,896.10657,678.0103,2.6999986,948.106,97.39,850.0,0.814814719,0.5,1200.0,1006.63,1.235184,-22.549,-39.96,-25.44174,5.45,-7.516,1.7,136.0,4.26,4.26,1452.0
1295.0,9500.0,0.2597,0.0002,0.003,0.001,0.0007,0.02,0.0076,0.2535,0.0002,0.0021,0.0086,0.0357,0.005,0.9983,0.001,0.0003,1120.0,889.416,679.4465,2.6999993,953.867,99.515,845.0,0.814814767,0.5,1210.0,1023.841,1.194161,-19.251,-39.96,-24.94754,0.8,-6.175,1.74,132.0,4.47,4.47,1929.0
1295.0,9500.0,0.27,0.0002,0.003,0.001,0.0008,0.02,0.0078,0.2406,0.0003,0.0024,0.009,0.0402,0.0065,0.9992,0.0011,0.0003,1120.0,892.8081,678.07074,2.7000015,958.418,95.705,848.0,0.814814918,0.5,1210.0,1037.512,1.221771,-20.147,-39.96,-26.89457,0.85,-6.013,1.72,137.0,4.5,4.5,1768.0
1295.0,7200.0,0.2597,0.0002,0.003,0.001,0.0007,0.02,0.0076,0.2535,0.0002,0.0021,0.0086,0.0357,0.005,0.9983,0.001,0.0003,1120.0,888.0572,680.79816,2.6999996,1485.61,100.717,846.0,0.814814787,0.5,1210.0,3061.442,1.212711,-20.264,-39.96,-26.2178,0.68,-6.121,1.73,133.0,4.39,4.39,1896.0
1295.0,9500.0,0.27,0.0002,0.003,0.001,0.0007,0.02,0.0081,0.2813,0.0002,0.003,0.009,0.0352,0.0065,0.95,0.001,0.0003,1120.0,890.0504,680.46674,2.7,956.055,94.491,848.0,0.814814815,0.5,1210.0,1030.407,1.217524,-19.543,-39.96,-27.21512,0.73,-6.086,1.72,132.0,4.53,4.53,1769.0
1295.0,7200.0,0.2597,0.0002,0.003,0.001,0.0007,0.02,0.0076,0.2535,0.0002,0.0021,0.0086,0.0357,0.005,0.9983,0.001,0.0003,1120.0,893.6599,682.061,2.7,1482.074,92.278,847.0,0.814814815,0.5,1210.0,3044.956,1.200273,-20.599,-39.96,-18.24457,0.88,-6.48,1.73,135.0,4.33,4.33,1772.0
1295.0,9500.0,0.27,0.0002,0.003,0.001,0.0007,0.02,0.0081,0.2813,0.0002,0.003,0.009,0.0352,0.0065,0.95,0.001,0.0003,1120.0,888.9694,679.7812,2.6999998,1049.446,102.322,846.0,0.814814801,0.5,1200.0,1324.609,1.183041,-23.607,-39.96,-27.09876,1.7,-6.127,1.75,133.0,4.36,4.36,2076.0
1295.0,9500.0,0.27,0.0002,0.003,0.001,0.0008,0.02,0.0078,0.2406,0.0003,0.0024,0.009,0.0402,0.0065,0.9992,0.0011,0.0003,1120.0,882.5006,679.4891,2.7000005,1693.034,97.421,850.0,0.814814849,0.5,1200.0,4097.11,1.216607,-21.987,-39.96,-27.66062,1.5,-6.195,1.74,135.0,4.12,4.12,1936.0
1295.0,9500.0,0.2597,0.0002,0.003,0.001,0.0007,0.02,0.0076,0.2535,0.0002,0.0021,0.0086,0.0357,0.005,0.9983,0.001,0.0003,1120.0,885.3677,678.6732,2.7000024,1065.313,101.921,847.0,0.814814979,0.5,1200.0,1377.317,1.208068,-21.675,-39.96,-26.461,1.8,-5.927,1.74,135.0,4.23,4.23,2075.0
1295.0,9500.0,0.27,0.0002,0.003,0.001,0.0008,0.02,0.0075,0.2833,0.0003,0.0022,0.0086,0.0391,0.005,1.0172,0.0011,0.0004,1120.0,886.4527,678.7733,2.700002,1068.552,97.828,848.0,0.814814952,0.5,1200.0,1388.174,1.205339,-21.436,-39.96,-28.33455,1.4,-5.839,1.74,136.0,3.98,3.98,2083.0
1295.0,9500.0,0.27,0.0002,0.003,0.001,0.0008,0.02,0.0078,0.2406,0.0003,0.0024,0.009,0.0402,0.0065,0.9992,0.0011,0.0003,1120.0,883.30096,678.93335,2.700002,1073.37,91.768,848.0,0.814814952,0.5,1200.0,1404.387,1.212513,-22.063,-39.96,-29.02547,1.75,-5.985,1.75,134.0,4.15,4.15,2106.0
1295.0,9500.0,0.27,0.0002,0.003,0.001,0.0008,0.02,0.0075,0.2833,0.0003,0.0022,0.0086,0.0391,0.005,1.0172,0.0011,0.0004,1120.0,885.46014,678.5388,2.700001,1673.316,100.918,845.0,0.814814883,0.5,1200.0,3992.84,1.211595,-21.185,-39.96,-28.70955,1.6,-6.03,1.74,135.0,4.06,4.06,1998.0
1295.0,9500.0,0.27,0.0002,0.003,0.001,0.0007,0.02,0.0081,0.2813,0.0002,0.003,0.009,0.0352,0.0065,0.95,0.001,0.0003,1120.0,893.25336,680.35004,2.7000017,1061.032,101.039,843.0,0.814814931,0.5,1200.0,1363.02,1.225668,-21.665,-39.96,-28.60118,1.6,-6.067,1.74,133.0,4.18,4.18,2043.0
1295.0,9500.0,0.27,0.0002,0.003,0.001,0.0008,0.02,0.0075,0.2833,0.0003,0.0022,0.0086,0.0391,0.005,1.0172,0.0011,0.0004,1120.0,888.86035,680.09015,2.7000027,1074.803,102.258,848.0,0.814815,0.5,1200.0,1409.219,1.216321,-21.835,-39.96,-29.23365,1.8,-5.953,1.75,136.0,4.17,4.17,2124.0
1295.0,9500.0,0.27,0.0002,0.003,0.001,0.0008,0.02,0.0075,0.2833,0.0003,0.0022,0.0086,0.0391,0.005,1.0172,0.0011,0.0004,1120.0,890.6307,678.8269,2.7000022,955.731,101.497,845.0,0.814814966,0.5,1210.0,1029.432,1.202242,-20.578,-39.96,-26.7385,0.7,-5.93,1.73,131.0,4.29,4.29,1746.0
1295.0,9100.0,0.2597,0.0002,0.003,0.001,0.0007,0.02,0.0076,0.2535,0.0002,0.0021,0.0086,0.0357,0.005,0.9983,0.001,0.0003,1120.0,899.729,680.8446,2.699999,931.954,92.529,848.0,0.814814746,0.5,1210.0,958.929,1.199536,-20.847,-39.96,-18.82425,0.86,-6.529,1.72,137.0,4.33,4.33,1713.0
1295.0,9500.0,0.27,0.0002,0.003,0.001,0.0008,0.02,0.0075,0.2833,0.0003,0.0022,0.0086,0.0391,0.005,1.0172,0.0011,0.0004,1120.0,889.3626,678.39667,2.700002,953.568,88.603,844.0,0.814814952,0.5,1210.0,1022.945,1.170364,-20.105,-39.957,-17.25358,0.81,-6.514,1.72,136.0,4.44,4.44,1752.0
1295.0,9500.0,0.27,0.0002,0.003,0.001,0.0008,0.02,0.0078,0.2406,0.0003,0.0024,0.009,0.0402,0.0065,0.9992,0.0011,0.0003,1120.0,886.79614,679.9001,2.7000022,1715.517,94.523,849.0,0.814814966,0.5,1230.0,4217.483,1.194681,-27.39,-39.96,-26.16175,0.75,-6.612,1.72,140.0,4.44,4.47,1722.0
1295.0,9500.0,0.27,0.0002,0.003,0.001,0.0008,0.02,0.0078,0.2406,0.0003,0.0024,0.009,0.0402,0.0065,0.9992,0.0011,0.0003,1120.0,890.73944,680.1869,2.7000024,1086.168,95.3,846.0,0.814814979,0.5,1185.0,1014.163,1.234523,-26.588,-39.961,-22.83958,0.89,-6.326,1.72,138.0,4.47,4.47,1770.0
1295.0,9500.0,0.27,0.0002,0.003,0.001,0.0007,0.02,0.0081,0.2813,0.0002,0.003,0.009,0.0352,0.0065,0.95,0.001,0.0003,1120.0,892.16595,680.0933,2.7000005,1087.433,92.62,846.0,0.814814849,0.5,1185.0,1452.118,1.20507,-26.071,-39.96,-22.7459,0.82,-5.972,1.72,135.0,4.6,4.6,1723.0
1295.0,9500.0,0.27,0.0002,0.003,0.001,0.0007,0.02,0.0081,0.2813,0.0002,0.003,0.009,0.0352,0.0065,0.95,0.001,0.0003,1120.0,889.8709,680.9557,2.7000015,1087.097,88.282,845.0,0.814814918,0.5,1185.0,1354.511,1.236962,-27.043,-39.951,-20.90956,0.88,-5.975,1.72,132.0,4.47,4.47,1779.0
1295.0,9500.0,0.27,0.0002,0.003,0.001,0.0007,0.02,0.0081,0.2813,0.0002,0.003,0.009,0.0352,0.0065,0.95,0.001,0.0003,1120.0,894.75397,681.17163,2.700002,1062.359,102.273,846.0,0.814814952,0.5,1200.0,1367.445,1.170836,-24.134,-39.96,-28.02777,0.75,-6.535,1.75,132.0,5.37,5.37,1935.0
1300.0,9500.0,0.002,0.0001,0.0025,0.0001,0.0002,0.03,0.006,0.23,0.001,0.0012,0.007,0.052,0.005,0.701,0.0004,0.0002,1120.0,848.81335,678.90076,2.8000033,1071.19,97.964,849.0,0.821428782,0.5,1210.0,1397.042,1.219404,-18.882,-38.637,-19.05607,0.83,-6.045,1.73,126.0,5.54,5.54,1869.0
1300.0,9500.0,0.003,0.0001,0.003,0.0001,0.0002,0.023,0.006,0.19,0.001,0.0016,0.007,0.048,0.005,0.72,0.0009,0.0002,1120.0,861.5438,679.6915,2.8000023,1079.658,100.913,847.0,0.821428718,0.5,1210.0,1046.902,1.193782,-22.26,-36.765,-26.10338,0.72,-6.199,1.74,126.0,5.13,5.13,2067.0
1300.0,9500.0,0.003,0.0001,0.003,0.0001,0.0002,0.023,0.006,0.19,0.001,0.0016,0.007,0.048,0.005,0.72,0.0009,0.0002,1120.0,867.7667,682.7206,2.8000033,806.166,87.454,849.0,0.821428782,0.5,1210.0,615.5,1.204463,-19.999,-34.744,-25.13621,0.8,-6.107,1.73,127.0,5.56,5.56,1863.0
1300.0,9500.0,0.002,0.0001,0.0025,0.0001,0.0002,0.03,0.006,0.23,0.001,0.0012,0.007,0.052,0.005,0.701,0.0004,0.0002,1120.0,866.3529,680.9689,2.7999992,1075.58,101.554,847.0,0.82142852,0.5,1210.0,1467.6,1.198947,-22.792,-39.96,-29.77664,0.84,-6.007,1.74,128.0,5.51,5.51,2010.0
1300.0,9500.0,0.002,0.0001,0.0025,0.0001,0.0002,0.03,0.006,0.23,0.001,0.0012,0.007,0.052,0.005,0.701,0.0004,0.0002,1120.0,862.29724,680.48975,2.8000011,1066.218,99.622,848.0,0.821428642,0.5,1200.0,1380.347,1.201274,-19.641,-39.96,-27.44315,0.85,-5.949,1.73,127.0,5.74,5.74,1862.0
1300.0,9500.0,0.002,0.0001,0.0024,0.0001,0.0002,0.029,0.005,0.2,0.001,0.0013,0.007,0.048,0.0041,0.65,0.0005,0.0002,1120.0,857.88947,678.6954,2.8000014,1065.837,102.985,847.0,0.821428661,0.5,1200.0,206.157,1.208083,-19.952,-39.751,-26.71452,0.82,-6.006,1.74,123.0,5.19,5.19,2023.0
1300.0,9500.0,0.002,0.0001,0.0025,0.0001,0.0002,0.03,0.006,0.23,0.001,0.0012,0.007,0.052,0.005,0.701,0.0004,0.0002,1120.0,854.75946,679.0986,2.8000014,1068.848,96.794,848.0,0.821428661,0.5,1183.0,1389.169,1.214029,-14.832,-39.96,-19.85542,1.8,-5.991,1.73,123.0,4.99,4.99,1784.0
1300.0,9500.0,0.003,0.0001,0.003,0.0001,0.0002,0.023,0.006,0.19,0.001,0.0016,0.007,0.048,0.005,0.72,0.0009,0.0002,1120.0,857.0618,680.5902,2.800002,1696.086,97.867,842.0,0.821428699,0.5,1183.0,1247.395,1.200425,-17.866,-39.96,-28.25618,1.8,-6.486,1.73,130.0,5.34,5.34,1912.0
1300.0,9500.0,0.002,0.0001,0.0024,0.0001,0.0002,0.029,0.005,0.2,0.001,0.0013,0.007,0.048,0.0041,0.65,0.0005,0.0002,1120.0,862.9304,680.7909,2.7999988,1065.42,103.33,846.0,0.821428495,0.5,1183.0,1377.675,1.195132,-24.14,-39.96,-27.33597,1.4,-5.621,1.73,126.0,4.86,4.86,1901.0
1300.0,9500.0,0.002,0.0001,0.0025,0.0001,0.0002,0.03,0.006,0.23,0.001,0.0012,0.007,0.052,0.005,0.701,0.0004,0.0002,1120.0,861.5002,680.0458,2.8000014,1072.376,103.2,850.0,0.821428661,0.5,1183.0,1401.035,1.203279,-20.452,-39.96,-27.58366,1.4,-5.647,1.73,130.0,4.74,4.74,1853.0
1300.0,9500.0,0.002,0.0001,0.0024,0.0001,0.0002,0.029,0.005,0.2,0.001,0.0013,0.007,0.048,0.0041,0.65,0.0005,0.0002,1120.0,855.5663,679.2382,2.8000011,1710.528,98.675,846.0,0.821428642,0.5,1183.0,1142.943,1.203858,-21.303,-39.931,-26.86395,1.4,-6.041,1.73,126.0,4.77,4.77,1856.0
1300.0,9500.0,0.002,0.0001,0.0025,0.0001,0.0002,0.03,0.006,0.23,0.001,0.0012,0.007,0.052,0.005,0.701,0.0004,0.0002,1120.0,859.7261,680.39606,2.8000002,1065.13,103.299,846.0,0.821428584,0.5,1183.0,1376.705,1.192006,-22.032,-39.96,-26.78616,1.6,-5.655,1.73,130.0,4.96,4.96,1957.0
1300.0,9500.0,0.002,0.0001,0.0024,0.0001,0.0002,0.029,0.005,0.2,0.001,0.0013,0.007,0.048,0.0041,0.65,0.0005,0.0002,1120.0,857.23474,680.5357,2.8000007,1709.843,101.706,845.0,0.821428616,0.5,1183.0,1297.145,1.20213,-19.464,-39.96,-26.48221,1.3,-5.887,1.73,125.0,4.63,4.63,1856.0
1300.0,9500.0,0.002,0.0001,0.0025,0.0001,0.0002,0.03,0.006,0.23,0.001,0.0012,0.007,0.052,0.005,0.701,0.0004,0.0002,1120.0,860.46783,679.5469,2.8000007,1075.522,103.23,848.0,0.821428616,0.5,1183.0,1411.649,1.206795,-20.004,-39.96,-26.49063,1.5,-5.847,1.73,129.0,5.08,5.08,1877.0
1300.0,9500.0,0.002,0.0001,0.0024,0.0001,0.0002,0.029,0.005,0.2,0.001,0.0013,0.007,0.048,0.0041,0.65,0.0005,0.0002,1120.0,856.5757,678.8232,2.7999995,1719.111,100.601,847.0,0.82142854,0.5,1165.0,1343.211,1.181533,-15.225,-39.96,-31.06829,1.6,-6.433,1.74,126.0,4.9,4.9,2071.0
1300.0,9500.0,0.002,0.0001,0.0025,0.0001,0.0002,0.03,0.006,0.23,0.001,0.0012,0.007,0.052,0.005,0.701,0.0004,0.0002,1120.0,861.5606,681.33795,2.8000014,1728.826,104.633,847.0,0.821428661,0.5,1180.0,4289.491,1.204718,-18.059,-39.96,-27.44814,0.87,-5.623,1.73,129.0,5.62,5.62,1908.0
1300.0,9500.0,0.002,0.0001,0.0024,0.0001,0.0002,0.029,0.005,0.2,0.001,0.0013,0.007,0.048,0.0041,0.65,0.0005,0.0002,1120.0,857.3677,678.75165,2.800001,1724.56,106.72,848.0,0.821428635,0.5,1180.0,4266.352,1.209503,-18.073,-39.96,-27.3828,0.88,-5.505,1.73,124.0,5.39,5.39,1905.0
1300.0,9500.0,0.003,0.0001,0.003,0.0001,0.0002,0.023,0.006,0.19,0.001,0.0016,0.007,0.048,0.005,0.72,0.0009,0.0002,1120.0,857.54504,678.89935,2.8000011,1719.465,104.284,848.0,0.821428642,0.5,1180.0,4238.788,1.195791,-17.59,-39.923,-28.13563,0.85,-5.91,1.73,129.0,5.89,5.89,1779.0
1300.0,9500.0,0.003,0.0001,0.003,0.0001,0.0002,0.023,0.006,0.19,0.001,0.0016,0.007,0.048,0.005,0.72,0.0009,0.0002,1120.0,859.8798,681.1491,2.8000016,1721.394,105.232,847.0,0.821428673,0.5,1180.0,4249.213,1.184177,-17.786,-39.96,-27.91624,0.85,-5.61,1.72,130.0,6.19,6.19,1769.0
1300.0,9500.0,0.002,0.0001,0.0025,0.0001,0.0002,0.03,0.006,0.23,0.001,0.0012,0.007,0.052,0.005,0.701,0.0004,0.0002,1120.0,856.95184,678.8019,2.8000019,1728.315,106.03,849.0,0.821428693,0.5,1180.0,4286.716,1.193605,-18.391,-39.961,-28.19688,0.89,-5.435,1.73,128.0,5.76,5.76,1838.0
1300.0,9500.0,0.003,0.0001,0.003,0.0001,0.0002,0.023,0.006,0.19,0.001,0.0016,0.007,0.048,0.005,0.72,0.0009,0.0002,1120.0,866.1495,682.4128,2.8000002,1709.91,104.349,846.0,0.821428584,0.5,1100.0,1319.967,1.205579,-25.356,-39.96,-16.58426,0.8,-6.137,1.73,126.0,5.93,5.93,1877.0
1300.0,9200.0,0.3,0.0003,0.0025,0.0001,0.0002,0.02,0.012,0.35,0.001,0.0016,0.007,0.038,0.004,1.8,0.001,0.0005,1120.0,873.6029,696.2687,2.6999927,1644.205,75.915,849.0,0.759258608,0.65,1245.0,2954.723,1.219057,-26.199,-39.96,-24.9898,1.3,-6.938,1.72,163.0,4.28,4.28,1605.0
1300.0,9300.0,0.3,0.0003,0.0025,0.0001,0.0002,0.02,0.012,0.35,0.001,0.0016,0.007,0.038,0.004,1.8,0.001,0.0005,1120.0,880.8455,696.9155,2.699998,1665.947,87.818,846.0,0.814814678,0.5,1225.0,3954.189,1.195094,-23.303,-39.96,-27.59199,3.8,-6.812,1.72,177.0,3.19,3.19,1526.0
1300.0,9500.0,0.257,0.0002,0.0025,0.0001,0.0005,0.02,0.008,0.35,0.001,0.0019,0.007,0.034,0.0036,1.76,0.001,0.0004,1120.0,883.3765,692.0886,2.700002,939.343,87.985,849.0,0.814814952,0.5,1200.0,980.649,1.182961,-21.063,-39.96,-26.01739,0.76,-6.502,1.72,168.0,3.28,3.28,1626.0
1300.0,9500.0,0.283,0.0001,0.0023,0.0001,0.0003,0.02,0.012,0.32,0.001,0.0015,0.007,0.043,0.0045,1.786,0.001,0.0003,1120.0,878.5251,690.7699,2.700002,938.834,87.931,842.0,0.814814952,0.5,1200.0,979.147,1.195921,-21.529,-39.96,-25.46169,0.75,-6.445,1.71,170.0,3.27,3.27,1486.0
