Repository: Achyut-Krishna/JSW_Internship

# JSW_Internship
Property Prediction model using regression algorithms , this project is the part of my summer internship at JSW steel 2021  We were provided with raw data of 5135 rows and 45 columns which had to be cleaned first and later applied 5 different algorithms like KNN, Random Forest, ANN, Support Vector Regressor and Multiple Regressor to predict which gave the highest R2_score value and the least RMSE. Conclusion :- Random Forest was found to be relatively the best learner for this model and hence we deployed our machine learning model using html, css, flask.

File: final_data.csv (part 33 of 40)
Slab Width,Slab Length,AL,B,C,CA,NB,CR,CU,MN,MO,N,NI,P,S,SI,TI,V,Reheating Furnace Exit Temp,Finishing Temp,Coiling Temp,FM Exit Thickness,Coil Outr Dia,Avg line speed,weld pressure,Reduction Ratio,ACL-Thickness,ACL-Width,ACL-Length,O2 in Heating Element Furnace,Radiant Tube Furnace Dewpoint,After Tube Cooling Dewpoint,Rapid Jet Cooling Dewpoint,Coating Thickness,Drying Furnace Press,B50,Hardness,Coreloss-Before Aging,Coreloss After Aging,Permeability
1300.0,9500.0,0.283,0.0001,0.0023,0.0001,0.0003,0.02,0.012,0.32,0.001,0.0015,0.007,0.043,0.0045,1.786,0.001,0.0003,1120.0,870.6891,686.95685,2.7000034,937.567,87.963,847.0,0.814815048,0.5,1200.0,975.415,1.182893,-20.945,-39.96,-24.9536,0.74,-6.36,1.72,172.0,3.21,3.21,1599.0
1300.0,7300.0,0.3,0.0003,0.0025,0.0001,0.0002,0.02,0.012,0.35,0.001,0.0016,0.007,0.038,0.004,1.8,0.001,0.0005,1120.0,878.7201,690.7246,2.7000024,954.633,87.789,848.0,0.814814979,0.5,1200.0,1026.138,1.197229,-20.848,-39.96,-27.0001,0.76,-6.509,1.71,164.0,3.26,3.26,1528.0
1300.0,9500.0,0.257,0.0002,0.0025,0.0001,0.0005,0.02,0.008,0.35,0.001,0.0019,0.007,0.034,0.0036,1.76,0.001,0.0004,1120.0,877.5159,686.948,2.7000027,947.912,87.803,840.0,0.814815,0.5,1200.0,1006.053,1.200296,-22.223,-39.96,-29.27515,0.74,-6.467,1.71,169.0,3.3,3.3,1585.0
1300.0,9200.0,0.3,0.0003,0.0025,0.0001,0.0002,0.02,0.012,0.35,0.001,0.0016,0.007,0.038,0.004,1.8,0.001,0.0005,1120.0,870.60547,686.11633,2.700004,937.609,87.798,847.0,0.814815089,0.5,1200.0,975.537,1.20226,-23.011,-39.96,-21.8578,0.77,-6.508,1.71,166.0,3.21,3.21,1521.0
1300.0,9500.0,0.283,0.0001,0.0023,0.0001,0.0003,0.02,0.012,0.32,0.001,0.0015,0.007,0.043,0.0045,1.786,0.001,0.0003,1120.0,880.01636,688.21564,2.700001,948.357,87.798,850.0,0.814814883,0.5,1200.0,1007.378,1.199627,-22.025,-38.834,-23.98738,0.71,-6.509,1.71,162.0,3.38,3.38,1494.0
1300.0,9500.0,0.257,0.0002,0.0025,0.0001,0.0005,0.02,0.008,0.35,0.001,0.0019,0.007,0.034,0.0036,1.76,0.001,0.0004,1120.0,872.60614,686.84735,2.700002,1700.603,85.799,847.0,0.814814952,0.5,1225.0,4137.454,1.177636,-24.733,-39.96,-29.03796,3.8,-6.659,1.71,178.0,3.2,3.2,1457.0
1300.0,9500.0,0.257,0.0002,0.0025,0.0001,0.0005,0.02,0.008,0.35,0.001,0.0019,0.007,0.034,0.0036,1.76,0.001,0.0004,1120.0,868.9241,687.1598,2.7000034,1061.057,85.192,847.0,0.814815048,0.5,1200.0,1363.101,1.193596,-33.133,-39.96,-18.74367,0.85,-5.912,1.72,165.0,3.25,3.25,1615.0
1300.0,9500.0,0.257,0.0002,0.0025,0.0001,0.0005,0.02,0.008,0.35,0.001,0.0019,0.007,0.034,0.0036,1.76,0.001,0.0004,1120.0,876.21735,689.1543,2.7000008,1070.945,87.849,851.0,0.81481487,0.5,1200.0,1396.217,1.242475,-24.812,-39.96,-18.31743,0.69,-6.816,1.71,160.0,3.38,3.38,1551.0
1300.0,9500.0,0.3,0.0003,0.0025,0.0001,0.0002,0.02,0.012,0.35,0.001,0.0016,0.007,0.038,0.004,1.8,0.001,0.0005,1120.0,872.5637,688.19275,2.700003,1063.101,87.842,848.0,0.814815021,0.5,1200.0,1369.924,1.193727,-23.004,-36.553,-25.44179,0.78,-6.524,1.7,165.0,3.22,3.22,1340.0
1300.0,9500.0,0.257,0.0002,0.0025,0.0001,0.0005,0.02,0.008,0.35,0.001,0.0019,0.007,0.034,0.0036,1.76,0.001,0.0004,1120.0,868.96826,688.34784,2.7000024,1057.777,86.666,847.0,0.814814979,0.5,1200.0,1352.186,1.211849,-24.147,-39.96,-25.2562,0.83,-6.521,1.71,167.0,3.24,3.24,1475.0
1300.0,9500.0,0.257,0.0002,0.0025,0.0001,0.0005,0.02,0.008,0.35,0.001,0.0019,0.007,0.034,0.0036,1.76,0.001,0.0004,1120.0,872.3084,689.42645,2.7000017,1701.03,87.768,846.0,0.814814931,0.5,1225.0,4139.737,1.200967,-23.989,-39.785,-26.92699,3.9,-6.768,1.71,178.0,3.2,3.2,1471.0
1300.0,9500.0,0.3,0.0003,0.0025,0.0001,0.0002,0.02,0.012,0.35,0.001,0.0016,0.007,0.038,0.004,1.8,0.001,0.0005,1120.0,870.018,689.1824,2.7000034,1062.091,86.155,848.0,0.814815048,0.5,1200.0,1366.552,1.187935,-22.107,-39.96,-27.64756,0.81,-6.497,1.7,162.0,3.17,3.17,1430.0
1300.0,9500.0,0.283,0.0001,0.0023,0.0001,0.0003,0.02,0.012,0.32,0.001,0.0015,0.007,0.043,0.0045,1.786,0.001,0.0003,1120.0,869.3006,688.82916,2.700003,1056.001,87.739,851.0,0.814815021,0.5,1200.0,1346.29,1.211371,-22.962,-39.96,-27.71825,0.79,-6.491,1.72,164.0,3.22,3.22,1593.0
1300.0,9500.0,0.283,0.0001,0.0023,0.0001,0.0003,0.02,0.012,0.32,0.001,0.0015,0.007,0.043,0.0045,1.786,0.001,0.0003,1120.0,877.9181,691.2642,2.7000008,1052.781,78.939,849.0,0.81481487,0.5,1200.0,1335.622,1.207563,-26.755,-39.96,-28.63021,0.84,-6.549,1.72,165.0,3.35,3.35,1642.0
1300.0,9500.0,0.283,0.0001,0.0023,0.0001,0.0003,0.02,0.012,0.32,0.001,0.0015,0.007,0.043,0.0045,1.786,0.001,0.0003,1120.0,874.20996,691.3391,2.700002,1056.664,87.752,850.0,0.814814952,0.5,1200.0,1348.49,1.199052,-22.097,-39.96,-27.81067,0.83,-6.412,1.71,165.0,3.28,3.28,1532.0
1300.0,9500.0,0.283,0.0001,0.0023,0.0001,0.0003,0.02,0.012,0.32,0.001,0.0015,0.007,0.043,0.0045,1.786,0.001,0.0003,1120.0,872.6684,690.05164,2.7000036,1691.413,83.737,849.0,0.814815062,0.5,1200.0,4088.492,1.197719,-23.551,-39.96,-28.49476,0.79,-6.512,1.72,164.0,3.27,3.27,1704.0
1300.0,9500.0,0.283,0.0001,0.0023,0.0001,0.0003,0.02,0.012,0.32,0.001,0.0015,0.007,0.043,0.0045,1.786,0.001,0.0003,1120.0,872.76013,694.43964,2.7000024,1054.517,84.003,848.0,0.814814979,0.5,1200.0,1341.369,1.190297,-21.495,-39.96,-28.93078,0.81,-6.53,1.73,162.0,3.89,3.89,1715.0
1300.0,9500.0,0.257,0.0002,0.0025,0.0001,0.0005,0.02,0.008,0.35,0.001,0.0019,0.007,0.034,0.0036,1.76,0.001,0.0004,1120.0,869.46564,691.5393,2.700002,948.874,84.079,841.0,0.814814952,0.5,1200.0,1008.919,1.188086,-24.853,-39.96,-23.31517,0.86,-6.459,1.71,164.0,3.21,3.21,1536.0
1300.0,9500.0,0.257,0.0002,0.0025,0.0001,0.0005,0.02,0.008,0.35,0.001,0.0019,0.007,0.034,0.0036,1.76,0.001,0.0004,1120.0,871.5776,690.06586,2.7000034,1655.37,72.82,847.0,0.759259562,0.65,1225.0,2999.237,1.178039,-24.981,-39.96,-29.30365,1.2,-6.525,1.73,157.0,4.02,4.02,1645.0
1290.0,9500.0,0.004,0.0001,0.0014,0.0001,0.0003,0.036,0.005,0.2,0.001,0.001,0.007,0.051,0.005,0.678,0.0007,0.0002,1120.0,855.09985,678.3052,2.7999964,1262.598,104.476,850.0,0.821428342,0.5,1200.0,2098.725,1.191787,-19.979,-39.96,-27.19723,0.77,-6.009,1.73,126.0,5.88,5.88,1915.0
1290.0,9200.0,0.002,0.0001,0.0027,0.0001,0.0002,0.031,0.006,0.25,0.001,0.0015,0.008,0.049,0.005,0.667,0.0005,0.0002,1120.0,855.65314,677.9304,2.8000004,1238.503,91.392,849.0,0.821428597,0.5,1200.0,2004.063,1.1889,-22.026,-39.961,-29.16821,0.8,-6.319,1.74,125.0,5.26,5.26,2141.0
1290.0,9500.0,0.002,0.0001,0.0014,0.0001,0.0002,0.03,0.006,0.22,0.001,0.0012,0.008,0.052,0.005,0.652,0.0006,0.0004,1120.0,864.2726,681.5603,2.7999992,1683.398,101.406,845.0,0.82142852,0.5,261.0,1286.336,1.210447,-21.882,-39.96,-27.31187,0.84,-5.578,1.74,124.0,5.46,5.46,2097.0
1290.0,9500.0,0.002,0.0001,0.0014,0.0001,0.0002,0.03,0.006,0.22,0.001,0.0012,0.008,0.052,0.005,0.652,0.0006,0.0004,1120.0,869.3653,681.5294,2.8000002,1689.955,105.702,842.0,0.821428584,0.5,261.0,1273.566,1.151861,-22.684,-39.96,-24.93115,0.83,-6.312,1.74,123.0,5.81,5.81,2010.0
1290.0,9500.0,0.002,0.0001,0.0014,0.0001,0.0002,0.03,0.006,0.22,0.001,0.0012,0.008,0.052,0.005,0.652,0.0006,0.0004,1120.0,853.8441,678.40515,2.8000014,1251.513,107.23,848.0,0.821428661,0.5,1200.0,1925.69,1.195986,-21.437,-39.96,-27.24114,0.79,-6.014,1.74,124.0,5.48,5.48,2081.0
1290.0,9500.0,0.002,0.0001,0.0014,0.0001,0.0002,0.03,0.006,0.22,0.001,0.0012,0.008,0.052,0.005,0.652,0.0006,0.0004,1120.0,857.04193,680.89056,2.8000023,1267.06,94.672,845.0,0.821428718,0.5,1200.0,2116.455,1.189772,-20.524,-39.96,-29.11593,0.75,-6.405,1.74,126.0,5.37,5.37,2004.0
1290.0,9500.0,0.004,0.0001,0.0014,0.0001,0.0003,0.036,0.005,0.2,0.001,0.001,0.007,0.051,0.005,0.678,0.0007,0.0002,1120.0,858.8089,681.591,2.800001,1258.757,106.36,847.0,0.821428635,0.5,1200.0,185.138,1.155579,-23.144,-39.96,-29.31076,0.79,-6.095,1.73,125.0,5.5,5.5,2003.0
1290.0,9500.0,0.004,0.0001,0.0014,0.0001,0.0003,0.036,0.005,0.2,0.001,0.001,0.007,0.051,0.005,0.678,0.0007,0.0002,1120.0,856.69305,681.7744,2.8000002,1260.211,106.277,847.0,0.821428584,0.5,1200.0,1960.297,1.183743,-18.575,-39.96,-28.9171,0.81,-6.053,1.74,127.0,5.61,5.61,2095.0
1290.0,9400.0,0.002,0.0001,0.0027,0.0001,0.0002,0.031,0.006,0.25,0.001,0.0015,0.008,0.049,0.005,0.667,0.0005,0.0002,1120.0,863.48303,681.286,2.8000019,1255.1,97.588,841.0,0.821428693,0.5,1200.0,2069.071,1.228621,-23.259,-39.96,-27.55397,0.77,-6.386,1.74,126.0,5.44,5.44,2079.0
1290.0,9500.0,0.002,0.0001,0.0014,0.0001,0.0002,0.03,0.006,0.22,0.001,0.0012,0.008,0.052,0.005,0.652,0.0006,0.0004,1120.0,861.2182,679.08923,2.8000011,1695.218,102.745,850.0,0.821428642,0.5,261.0,1294.849,1.24417,-20.421,-39.96,-25.95576,0.83,-5.899,1.74,121.0,5.66,5.66,2084.0
1290.0,9200.0,0.002,0.0001,0.0027,0.0001,0.0002,0.031,0.006,0.25,0.001,0.0015,0.008,0.049,0.005,0.667,0.0005,0.0002,1120.0,863.2449,681.1919,2.8000007,1260.299,106.105,845.0,0.821428616,0.5,1200.0,2089.615,1.19141,-22.276,-39.96,-22.97066,0.87,-6.429,1.74,125.0,5.3,5.3,2107.0
1290.0,9500.0,0.004,0.0001,0.0014,0.0001,0.0003,0.036,0.005,0.2,0.001,0.001,0.007,0.051,0.005,0.678,0.0007,0.0002,1120.0,853.23004,678.64636,2.8000019,1263.98,103.939,848.0,0.821428693,0.5,1200.0,2104.21,1.189074,-21.006,-39.961,-27.41857,0.79,-5.959,1.74,125.0,5.81,5.81,2059.0
1290.0,9500.0,0.002,0.0001,0.0014,0.0001,0.0002,0.03,0.006,0.22,0.001,0.0012,0.008,0.052,0.005,0.652,0.0006,0.0004,1120.0,864.45746,679.7461,2.8000033,1691.129,101.518,850.0,0.821428782,0.5,261.0,997.369,1.212326,-21.383,-39.96,-25.97664,0.79,-5.835,1.74,120.0,5.52,5.52,2114.0
1290.0,9500.0,0.004,0.0001,0.0014,0.0001,0.0003,0.036,0.005,0.2,0.001,0.001,0.007,0.051,0.005,0.678,0.0007,0.0002,1120.0,856.97504,681.46606,2.800001,1081.033,101.633,849.0,0.821428635,0.5,1183.0,1430.316,1.170277,-19.189,-39.96,-29.04365,1.7,-6.549,1.74,125.0,5.03,5.03,2187.0
1290.0,9500.0,0.004,0.0001,0.0014,0.0001,0.0003,0.036,0.005,0.2,0.001,0.001,0.007,0.051,0.005,0.678,0.0007,0.0002,1120.0,866.83655,682.82135,2.8000002,1045.92,99.988,844.0,0.821428584,0.5,1183.0,1286.592,1.197962,-14.647,-39.96,-30.10092,1.7,-6.51,1.74,127.0,5.39,5.39,2027.0
1290.0,9500.0,0.004,0.0001,0.0014,0.0001,0.0003,0.036,0.005,0.2,0.001,0.001,0.007,0.051,0.005,0.678,0.0007,0.0002,1120.0,855.1506,679.8726,2.7999992,1706.887,101.114,846.0,0.82142852,0.5,1183.0,4171.093,1.188782,-17.667,-39.849,-28.62152,1.6,-6.519,1.73,123.0,5.32,5.32,1936.0
1290.0,9200.0,0.002,0.0001,0.0027,0.0001,0.0002,0.031,0.006,0.25,0.001,0.0015,0.008,0.049,0.005,0.667,0.0005,0.0002,1120.0,868.3919,681.37054,2.7999983,1052.865,97.953,845.0,0.821428463,0.5,1200.0,198.301,1.203948,-23.721,-39.953,-25.16667,1.7,-6.305,1.74,125.0,5.34,5.34,2034.0
1285.0,9400.0,0.002,0.0001,0.0027,0.0001,0.0002,0.031,0.006,0.25,0.001,0.0015,0.008,0.049,0.005,0.667,0.0005,0.0002,1120.0,853.7131,679.02295,2.8000007,1696.242,102.431,842.0,0.821428616,0.5,315.0,602.03,1.227264,-21.922,-38.106,-22.8149,0.8,-6.251,1.75,123.0,5.16,5.44,2119.0
1290.0,7500.0,0.002,0.0001,0.0027,0.0001,0.0002,0.031,0.006,0.25,0.001,0.0015,0.008,0.049,0.005,0.667,0.0005,0.0002,1120.0,869.24396,685.1862,2.8,957.709,104.324,848.0,0.821428571,0.5,1200.0,1027.162,1.25375,-22.955,-39.96,-24.80302,0.85,-6.407,1.74,130.0,5.68,5.68,2061.0
1290.0,9200.0,0.002,0.0001,0.0027,0.0001,0.0002,0.031,0.006,0.25,0.001,0.0015,0.008,0.049,0.005,0.667,0.0005,0.0002,1120.0,848.8904,676.5174,2.8000028,1706.825,0.0,0.0,0.82142875,0.5,60.0,1306.414,0.0,0.0,0.0,0.0,0.81,0.0,1.74,125.0,5.44,5.47,2024.0
1290.0,7400.0,0.002,0.0001,0.0027,0.0001,0.0002,0.031,0.006,0.25,0.001,0.0015,0.008,0.049,0.005,0.667,0.0005,0.0002,1120.0,870.9669,682.9465,2.7999995,1515.487,97.441,843.0,0.82142854,0.5,1235.0,3202.284,1.193715,-28.238,-39.96,-27.31443,0.76,-6.306,1.74,130.0,5.24,5.29,2036.0
1085.0,9500.0,0.272,0.0002,0.003,0.0002,0.0002,0.02,0.0075,0.3485,0.0012,0.002,0.0072,0.035,0.0061,1.608,0.0014,0.0004,1120.0,868.537,620.51465,2.6999898,1696.356,97.254,848.0,0.814814115,0.5,1017.0,4114.792,1.197838,-26.364,-39.96,-22.15355,5.7,-7.511,1.67,160.0,3.97,3.97,1055.0
1085.0,9500.0,0.2927,0.0003,0.0023,0.0002,0.0011,0.02,0.008,0.3564,0.0001,0.0018,0.0091,0.0315,0.0051,1.6155,0.0015,0.0007,1120.0,874.64435,622.4466,2.699995,1691.198,96.96,849.0,0.814814472,0.5,1020.0,4087.351,1.222079,-25.863,-39.96,-20.58002,5.85,-7.491,1.67,158.0,4.43,4.43,1045.0
1085.0,9500.0,0.2927,0.0003,0.0023,0.0002,0.0011,0.02,0.008,0.3564,0.0001,0.0018,0.0091,0.0315,0.0051,1.6155,0.0015,0.0007,1120.0,878.6644,622.12,2.699998,1704.638,0.0,0.0,0.814814678,0.5,1020.0,4059.0,0.0,0.0,0.0,0.0,5.8,0.0,1.67,159.0,4.55,4.55,1060.0
1085.0,9500.0,0.272,0.0002,0.003,0.0002,0.0002,0.02,0.0075,0.3485,0.0012,0.002,0.0072,0.035,0.0061,1.608,0.0014,0.0004,1120.0,864.1402,621.12244,2.7,1711.618,0.0,0.0,0.814814815,0.5,1020.0,4097.0,0.0,0.0,0.0,0.0,5.9,0.0,1.66,160.0,3.91,3.91,1014.0
1085.0,9500.0,0.272,0.0002,0.003,0.0002,0.0002,0.02,0.0075,0.3485,0.0012,0.002,0.0072,0.035,0.0061,1.608,0.0014,0.0004,1120.0,869.84357,619.73584,2.6999996,1712.546,0.0,0.0,0.814814787,0.5,1020.0,4102.0,0.0,0.0,0.0,0.0,5.9,0.0,1.67,157.0,4.09,4.09,1069.0
1085.0,9500.0,0.2865,0.0003,0.003,0.0001,0.0007,0.02,0.0085,0.3274,0.0003,0.0023,0.0093,0.0352,0.007,1.6212,0.0015,0.0007,1120.0,874.7557,619.27625,2.6999989,1703.463,94.859,850.0,0.814814739,0.5,1017.0,4152.749,1.227881,-25.387,-39.96,-21.97797,5.7,-7.492,1.67,162.0,3.96,3.96,1082.0
1085.0,9500.0,0.2927,0.0003,0.0023,0.0002,0.0011,0.02,0.008,0.3564,0.0001,0.0018,0.0091,0.0315,0.0051,1.6155,0.0015,0.0007,1120.0,865.38275,620.4954,2.700001,1696.513,97.333,849.0,0.814814883,0.5,1020.0,4115.63,1.199802,-24.366,-39.96,-19.38088,5.8,-7.507,1.66,160.0,4.02,4.02,1027.0
1085.0,9500.0,0.2927,0.0003,0.0023,0.0002,0.0011,0.02,0.008,0.3564,0.0001,0.0018,0.0091,0.0315,0.0051,1.6155,0.0015,0.0007,1120.0,878.07227,619.4339,2.7000003,1693.064,96.634,851.0,0.814814835,0.5,1017.0,4097.266,1.208954,-25.902,-39.96,-21.32903,5.8,-7.512,1.67,162.0,3.86,3.86,1079.0
1085.0,9500.0,0.2865,0.0003,0.003,0.0001,0.0007,0.02,0.0085,0.3274,0.0003,0.0023,0.0093,0.0352,0.007,1.6212,0.0015,0.0007,1120.0,875.50305,620.97595,2.700001,1696.694,0.0,0.0,0.814814883,0.5,1020.0,4016.0,0.0,0.0,0.0,0.0,5.9,0.0,1.67,164.0,4.4,4.4,1085.0
1085.0,9500.0,0.2865,0.0003,0.003,0.0001,0.0007,0.02,0.0085,0.3274,0.0003,0.0023,0.0093,0.0352,0.007,1.6212,0.0015,0.0007,1120.0,863.3899,619.983,2.700003,1693.477,96.926,849.0,0.814815021,0.5,1020.0,4099.465,1.211564,-27.98,-39.96,-20.99145,5.5,-7.502,1.67,159.0,3.85,3.85,1059.0
1085.0,9100.0,0.272,0.0002,0.003,0.0002,0.0002,0.02,0.0075,0.3485,0.0012,0.002,0.0072,0.035,0.0061,1.608,0.0014,0.0004,1120.0,875.3738,619.55597,2.7,1668.758,97.37,844.0,0.814814815,0.5,1017.0,3968.914,1.200481,-21.898,-30.248,-18.74943,5.7,-7.504,1.67,160.0,3.84,3.84,1050.0
1085.0,9100.0,0.272,0.0002,0.003,0.0002,0.0002,0.02,0.0075,0.3485,0.0012,0.002,0.0072,0.035,0.0061,1.608,0.0014,0.0004,1120.0,874.2602,620.1527,2.6999984,1642.686,97.215,847.0,0.814814705,0.5,1017.0,3833.3,1.218321,-22.195,-39.833,-21.88308,5.7,-7.489,1.67,157.0,3.89,3.89,1092.0
1085.0,9500.0,0.2927,0.0003,0.0023,0.0002,0.0011,0.02,0.008,0.3564,0.0001,0.0018,0.0091,0.0315,0.0051,1.6155,0.0015,0.0007,1120.0,865.7452,626.6482,2.7,1687.152,97.105,848.0,0.814814815,0.5,1012.0,4065.877,1.189356,-20.415,-27.494,-13.62726,5.7,-8.223,1.71,156.0,4.15,4.15,1520.0
1085.0,9100.0,0.272,0.0002,0.003,0.0002,0.0002,0.02,0.0075,0.3485,0.0012,0.002,0.0072,0.035,0.0061,1.608,0.0014,0.0004,1120.0,875.34644,621.1249,2.6999984,1666.536,97.272,847.0,0.814814705,0.5,1017.0,3957.274,1.21177,-25.299,-39.249,-21.51066,5.6,-7.501,1.68,164.0,3.79,3.79,1120.0
1085.0,9500.0,0.2865,0.0003,0.003,0.0001,0.0007,0.02,0.0085,0.3274,0.0003,0.0023,0.0093,0.0352,0.007,1.6212,0.0015,0.0007,1120.0,873.9439,620.5622,2.6999989,1699.199,97.137,852.0,0.814814739,0.5,1017.0,4129.959,1.213571,-23.988,-39.96,-21.86039,5.7,-7.493,1.67,162.0,4.02,4.02,1079.0
1085.0,9500.0,0.2865,0.0003,0.003,0.0001,0.0007,0.02,0.0085,0.3274,0.0003,0.0023,0.0093,0.0352,0.007,1.6212,0.0015,0.0007,1120.0,863.6962,622.1414,2.7000008,1693.477,97.196,849.0,0.81481487,0.5,1020.0,4099.465,1.207702,-23.241,-39.96,-20.84184,5.8,-7.505,1.66,160.0,3.95,3.95,1008.0
1085.0,9500.0,0.2865,0.0003,0.003,0.0001,0.0007,0.02,0.0085,0.3274,0.0003,0.0023,0.0093,0.0352,0.007,1.6212,0.0015,0.0007,1120.0,877.5985,622.92676,2.6999986,1691.404,97.21,851.0,0.814814719,0.5,1017.0,4088.441,1.21522,-26.548,-39.96,-21.63397,5.8,-7.504,1.68,161.0,4.34,4.34,1153.0
1085.0,9500.0,0.2927,0.0003,0.0023,0.0002,0.0011,0.02,0.008,0.3564,0.0001,0.0018,0.0091,0.0315,0.0051,1.6155,0.0015,0.0007,1120.0,876.16876,620.6771,2.6999986,1698.402,0.0,0.0,0.814814719,0.5,1017.0,4025.0,0.0,0.0,0.0,0.0,5.7,0.0,1.67,159.0,4.03,4.03,1069.0
1085.0,9500.0,0.2927,0.0003,0.0023,0.0002,0.0011,0.02,0.008,0.3564,0.0001,0.0018,0.0091,0.0315,0.0051,1.6155,0.0015,0.0007,1120.0,864.22327,620.5295,2.7000005,1710.689,0.0,0.0,0.814814849,0.5,1020.0,4092.0,0.0,0.0,0.0,0.0,5.8,0.0,1.66,159.0,3.97,3.97,979.0
1085.0,9500.0,0.2865,0.0003,0.003,0.0001,0.0007,0.02,0.0085,0.3274,0.0003,0.0023,0.0093,0.0352,0.007,1.6212,0.0015,0.0007,1120.0,876.5829,620.6091,2.6999996,1703.121,97.246,853.0,0.814814787,0.5,1017.0,4150.922,1.210762,-23.905,-39.96,-21.61036,5.8,-7.481,1.67,161.0,3.92,3.92,1062.0
1290.0,9500.0,0.004,0.0001,0.0014,0.0001,0.0003,0.036,0.005,0.2,0.001,0.001,0.007,0.051,0.005,0.678,0.0007,0.0002,1120.0,855.93567,678.3336,2.7999961,1689.697,97.404,848.0,0.821428323,0.5,196.0,965.89,1.185764,-22.154,-39.905,-27.70716,0.72,-6.503,1.74,125.0,5.77,5.77,2010.0
1290.0,9500.0,0.004,0.0001,0.0014,0.0001,0.0003,0.036,0.005,0.2,0.001,0.001,0.007,0.051,0.005,0.678,0.0007,0.0002,1120.0,848.31134,678.0192,2.7999973,1689.795,102.311,848.0,0.821428399,0.5,196.0,965.261,1.194347,-21.417,-39.908,-27.16825,0.85,-5.867,1.74,127.0,6.0,6.0,1969.0
1290.0,9500.0,0.239,0.0003,0.0023,0.001,0.0003,0.02,0.007,0.28,0.001,0.0022,0.007,0.039,0.0054,1.006,0.0015,0.0015,1120.0,912.2592,674.8489,2.6999962,951.268,102.19,846.0,0.814814554,0.5,1200.0,1016.065,1.16967,-21.791,-39.96,-27.28155,0.83,-6.061,1.71,136.0,4.47,4.47,1621.0
1290.0,9500.0,0.212,0.0002,0.0022,0.001,0.0002,0.02,0.007,0.28,0.001,0.002,0.007,0.04,0.0042,0.955,0.0015,0.0007,1120.0,909.07666,680.49884,2.7000005,1077.559,93.079,847.0,0.814814849,0.5,1200.0,1418.537,1.204261,-22.344,-39.96,-26.56838,0.83,-5.984,1.71,130.0,4.72,4.72,1647.0
1290.0,9500.0,0.212,0.0002,0.0022,0.001,0.0002,0.02,0.007,0.28,0.001,0.002,0.007,0.04,0.0042,0.955,0.0015,0.0007,1120.0,887.68835,677.9367,2.7000017,1680.772,100.818,849.0,0.814814931,0.5,1200.0,4032.125,1.191236,-21.963,-39.96,-26.28323,1.8,-5.911,1.75,134.0,4.31,4.31,2129.0
1290.0,9500.0,0.212,0.0002,0.0022,0.001,0.0002,0.02,0.007,0.28,0.001,0.002,0.007,0.04,0.0042,0.955,0.0015,0.0007,1120.0,898.4182,681.7788,2.7000022,1052.329,101.228,846.0,0.814814966,0.5,1200.0,1334.128,1.204963,-25.675,-39.96,-28.12911,1.7,-6.448,1.74,134.0,4.37,4.37,1895.0
1290.0,9500.0,0.239,0.0003,0.0023,0.001,0.0003,0.02,0.007,0.28,0.001,0.0022,0.007,0.039,0.0054,1.006,0.0015,0.0015,1120.0,893.01,681.4519,2.7000034,1657.695,102.076,841.0,0.814815048,0.5,1215.0,3911.11,1.217002,-20.713,-34.578,-19.38976,0.87,-6.046,1.75,135.0,4.33,4.33,2042.0
1290.0,9500.0,0.231,0.0002,0.0025,0.001,0.0002,0.02,0.007,0.26,0.001,0.0012,0.007,0.044,0.0056,0.989,0.0011,0.0002,1120.0,888.1964,680.55493,2.7000012,1057.848,102.247,847.0,0.814814897,0.5,1200.0,1352.421,1.174158,-23.851,-39.96,-28.4555,1.6,-6.138,1.75,136.0,4.19,4.19,2103.0
1290.0,9500.0,0.212,0.0002,0.0022,0.001,0.0002,0.02,0.007,0.28,0.001,0.002,0.007,0.04,0.0042,0.955,0.0015,0.0007,1120.0,904.70044,681.75305,2.7000024,1052.496,97.399,848.0,0.814814979,0.5,1200.0,1334.68,1.176837,-22.455,-39.96,-27.13851,1.8,-5.954,1.74,133.0,4.32,4.32,2004.0
1290.0,9500.0,0.231,0.0002,0.0025,0.001,0.0002,0.02,0.007,0.26,0.001,0.0012,0.007,0.044,0.0056,0.989,0.0011,0.0002,1120.0,893.67847,680.6622,2.7000024,1068.91,102.403,847.0,0.814814979,0.5,1200.0,1389.376,1.181591,-22.548,-39.96,-25.29184,1.8,-5.932,1.75,134.0,4.21,4.21,2177.0
1290.0,9500.0,0.212,0.0002,0.0022,0.001,0.0002,0.02,0.007,0.28,0.001,0.002,0.007,0.04,0.0042,0.955,0.0015,0.0007,1120.0,887.7201,680.1175,2.700003,1064.981,88.583,848.0,0.814815021,0.5,1200.0,1376.207,1.230951,-22.866,-39.96,-28.28561,0.79,-6.522,1.73,133.0,4.41,4.41,1819.0
1290.0,9500.0,0.212,0.0002,0.0022,0.001,0.0002,0.02,0.007,0.28,0.001,0.002,0.007,0.04,0.0042,0.955,0.0015,0.0007,1120.0,904.7133,681.5179,2.700003,1406.24,89.655,840.0,0.814815021,0.5,1200.0,2700.902,1.181268,-23.061,-39.96,-28.69064,0.77,-6.483,1.73,134.0,4.4,4.4,1822.0
1290.0,9400.0,0.231,0.0002,0.0025,0.001,0.0002,0.02,0.007,0.26,0.001,0.0012,0.007,0.044,0.0056,0.989,0.0011,0.0002,1120.0,897.03925,682.049,2.700003,1063.868,87.835,848.0,0.814815021,0.5,1200.0,1372.485,1.206104,-21.399,-39.96,-26.50231,0.77,-5.909,1.73,139.0,4.32,4.32,1830.0
1290.0,9500.0,0.231,0.0002,0.0025,0.001,0.0002,0.02,0.007,0.26,0.001,0.0012,0.007,0.044,0.0056,0.989,0.0011,0.0002,1120.0,890.06134,678.7732,2.7000027,1069.173,89.641,850.0,0.814815,0.5,1200.0,1182.166,1.177627,-21.913,-39.96,-28.13987,0.86,-6.373,1.73,139.0,4.25,4.25,1864.0
1290.0,9200.0,0.231,0.0002,0.0025,0.001,0.0002,0.02,0.007,0.26,0.001,0.0012,0.007,0.044,0.0056,0.989,0.0011,0.0002,1120.0,902.57477,681.6112,2.700002,1082.52,100.945,849.0,0.814814952,0.5,1200.0,1435.369,1.217163,-20.734,-39.96,-26.57017,0.79,-6.329,1.73,136.0,4.25,4.25,1919.0
1290.0,9500.0,0.239,0.0003,0.0023,0.001,0.0003,0.02,0.007,0.28,0.001,0.0022,0.007,0.039,0.0054,1.006,0.0015,0.0015,1120.0,898.452,678.2783,2.7000039,1043.941,95.149,845.0,0.814815082,0.5,1200.0,1306.507,1.232989,-23.147,-39.96,-23.9878,0.83,-6.281,1.74,132.0,5.26,5.26,1863.0
1290.0,9500.0,0.239,0.0003,0.0023,0.001,0.0003,0.02,0.007,0.28,0.001,0.0022,0.007,0.039,0.0054,1.006,0.0015,0.0015,1120.0,895.3032,681.19305,2.7000036,1068.238,102.003,844.0,0.814815062,0.5,1200.0,1387.122,1.188898,-23.309,-39.96,-27.02599,1.8,-6.128,1.75,135.0,4.36,4.36,2128.0
1290.0,9500.0,0.239,0.0003,0.0023,0.001,0.0003,0.02,0.007,0.28,0.001,0.0022,0.007,0.039,0.0054,1.006,0.0015,0.0015,1120.0,906.32526,680.972,2.7000015,1055.382,97.644,845.0,0.814814918,0.5,1200.0,1344.235,1.176297,-22.283,-39.96,-26.25091,1.8,-6.164,1.74,135.0,4.2,4.2,1939.0
1290.0,9500.0,0.239,0.0003,0.0023,0.001,0.0003,0.02,0.007,0.28,0.001,0.0022,0.007,0.039,0.0054,1.006,0.0015,0.0015,1120.0,897.08185,679.4472,2.7000024,938.012,95.835,844.0,0.814814979,0.5,1200.0,976.726,1.172835,-24.071,-39.96,-25.02065,0.76,-6.436,1.72,134.0,4.42,4.42,1625.0
1290.0,9500.0,0.239,0.0003,0.0023,0.001,0.0003,0.02,0.007,0.28,0.001,0.0022,0.007,0.039,0.0054,1.006,0.0015,0.0015,1120.0,890.51215,678.426,2.700002,951.302,101.231,842.0,0.814814952,0.5,1200.0,1016.166,1.185686,-23.378,-39.96,-26.96059,0.88,-6.218,1.71,133.0,4.61,4.61,1564.0
1290.0,9500.0,0.239,0.0003,0.0023,0.001,0.0003,0.02,0.007,0.28,0.001,0.0022,0.007,0.039,0.0054,1.006,0.0015,0.0015,1120.0,903.19446,679.2246,2.6999993,946.729,102.239,843.0,0.814814767,0.5,1200.0,1002.531,1.167142,-23.261,-39.96,-24.88913,0.78,-6.301,1.72,133.0,4.5,4.5,1697.0
1290.0,9200.0,0.231,0.0002,0.0025,0.001,0.0002,0.02,0.007,0.26,0.001,0.0012,0.007,0.044,0.0056,0.989,0.0011,0.0002,1120.0,897.4977,679.2272,2.7000015,1003.386,89.735,848.0,0.814814918,0.5,1200.0,1176.087,1.18643,-21.962,-39.961,-28.39039,0.77,-5.994,1.73,132.0,4.46,4.46,1892.0
1290.0,9500.0,0.212,0.0002,0.0022,0.001,0.0002,0.02,0.007,0.28,0.001,0.002,0.007,0.04,0.0042,0.955,0.0015,0.0007,1120.0,896.3367,679.777,2.7000024,948.732,103.059,844.0,0.814814979,0.5,1200.0,1008.495,1.16552,-21.965,-39.96,-26.24231,0.89,-6.082,1.71,129.0,4.61,4.61,1625.0
1290.0,9500.0,0.212,0.0002,0.0022,0.001,0.0002,0.02,0.007,0.28,0.001,0.002,0.007,0.04,0.0042,0.955,0.0015,0.0007,1120.0,899.2051,679.5512,2.7000008,947.727,100.232,846.0,0.81481487,0.5,1200.0,1005.502,1.180102,-22.501,-39.96,-26.5295,0.88,-6.11,1.72,135.0,4.46,4.46,1767.0
1290.0,9200.0,0.231,0.0002,0.0025,0.001,0.0002,0.02,0.007,0.26,0.001,0.0012,0.007,0.044,0.0056,0.989,0.0011,0.0002,1120.0,900.24585,681.5109,2.7000005,938.878,100.962,848.0,0.814814849,0.5,1200.0,979.277,1.202027,-22.857,-39.96,-29.35322,0.77,-6.273,1.73,136.0,4.22,4.22,1930.0
1290.0,9200.0,0.231,0.0002,0.0025,0.001,0.0002,0.02,0.007,0.26,0.001,0.0012,0.007,0.044,0.0056,0.989,0.0011,0.0002,1120.0,891.23334,680.16534,2.7000015,937.789,102.278,846.0,0.814814918,0.5,1200.0,976.067,1.174512,-21.933,-39.961,-28.01569,0.8,-6.269,1.73,134.0,4.34,4.34,1945.0
1290.0,9500.0,0.212,0.0002,0.0022,0.001,0.0002,0.02,0.007,0.28,0.001,0.002,0.007,0.04,0.0042,0.955,0.0015,0.0007,1120.0,904.42413,682.4043,2.7000003,1678.285,88.663,847.0,0.814814835,0.5,1200.0,4019.001,1.203355,-21.801,-39.96,-27.99023,0.73,-6.113,1.73,137.0,4.44,4.44,1818.0
1290.0,9500.0,0.219,0.0001,0.0019,0.001,0.0002,0.02,0.007,0.29,0.001,0.001,0.007,0.045,0.0042,0.97,0.001,0.0003,1120.0,898.97144,682.1271,2.699996,946.808,97.396,844.0,0.81481454,0.5,1210.0,1002.768,1.158408,-22.805,-39.96,-24.62395,0.86,-6.198,1.73,132.0,4.27,4.27,1971.0
1290.0,7400.0,0.224,0.0001,0.002,0.001,0.0003,0.02,0.006,0.24,0.001,0.0017,0.007,0.042,0.0049,0.978,0.001,0.0003,1120.0,902.9304,682.58575,2.6999972,953.354,95.746,845.0,0.814814623,0.5,1210.0,1022.307,1.170787,-20.199,-36.596,-21.29779,0.88,-6.487,1.74,135.0,4.41,4.41,1981.0
1290.0,9500.0,0.219,0.0001,0.0019,0.001,0.0002,0.02,0.007,0.29,0.001,0.001,0.007,0.045,0.0042,0.97,0.001,0.0003,1120.0,891.7912,681.211,2.7000008,949.612,98.242,846.0,0.81481487,0.5,1210.0,1011.121,1.188608,-21.525,-39.96,-23.50393,0.85,-6.411,1.73,136.0,4.17,4.17,1935.0
1290.0,9500.0,0.224,0.0001,0.002,0.001,0.0003,0.02,0.006,0.24,0.001,0.0017,0.007,0.042,0.0049,0.978,0.001,0.0003,1120.0,901.30695,682.08453,2.700001,947.317,95.425,840.0,0.814814883,0.5,1210.0,1004.281,1.177291,-22.444,-39.96,-21.12807,0.85,-6.511,1.73,132.0,4.47,4.47,1886.0
1290.0,9500.0,0.219,0.0001,0.0019,0.001,0.0002,0.02,0.007,0.29,0.001,0.001,0.007,0.045,0.0042,0.97,0.001,0.0003,1120.0,900.3053,681.5525,2.7000012,854.036,98.971,842.0,0.814814897,0.5,288.9,975.43,1.193303,-22.575,-39.904,-25.10176,0.74,-6.142,1.74,134.0,4.32,4.32,1980.0
1290.0,9500.0,0.219,0.0001,0.0019,0.001,0.0002,0.02,0.007,0.29,0.001,0.001,0.007,0.045,0.0042,0.97,0.001,0.0003,1120.0,896.24506,682.0701,2.700002,943.702,93.224,849.0,0.814814952,0.5,1210.0,993.544,1.189756,-22.941,-39.96,-25.26901,0.79,-6.504,1.74,135.0,4.33,4.33,2026.0
1290.0,9500.0,0.219,0.0001,0.0019,0.001,0.0002,0.02,0.007,0.29,0.001,0.001,0.007,0.045,0.0042,0.97,0.001,0.0003,1120.0,899.9188,679.24915,2.7000027,951.277,102.073,848.0,0.814815,0.5,1210.0,1016.09,1.198443,-22.352,-39.96,-25.29277,0.8,-6.355,1.74,133.0,4.37,4.37,2035.0
1290.0,9500.0,0.219,0.0001,0.0019,0.001,0.0002,0.02,0.007,0.29,0.001,0.001,0.007,0.045,0.0042,0.97,0.001,0.0003,1120.0,901.4891,680.6621,2.7000022,945.164,101.35,849.0,0.814814966,0.5,1210.0,997.882,1.183268,-22.144,-39.96,-29.59134,0.79,-5.761,1.73,133.0,4.11,4.11,1841.0
1290.0,9500.0,0.224,0.0001,0.002,0.001,0.0003,0.02,0.006,0.24,0.001,0.0017,0.007,0.042,0.0049,0.978,0.001,0.0003,1120.0,892.419,681.56433,2.700002,943.826,102.389,850.0,0.814814952,0.5,1210.0,993.912,1.176883,-21.557,-39.96,-29.06702,0.83,-5.906,1.74,135.0,4.46,4.46,2002.0
1290.0,9500.0,0.224,0.0001,0.002,0.001,0.0003,0.02,0.006,0.24,0.001,0.0017,0.007,0.042,0.0049,0.978,0.001,0.0003,1120.0,901.10144,678.33923,2.7000036,952.336,102.327,850.0,0.814815062,0.5,1210.0,232.879,1.20599,-21.779,-39.96,-28.81558,0.73,-5.935,1.74,134.0,4.47,4.47,2099.0
1290.0,9500.0,0.224,0.0001,0.002,0.001,0.0003,0.02,0.006,0.24,0.001,0.0017,0.007,0.042,0.0049,0.978,0.001,0.0003,1120.0,904.5999,682.12366,2.7000024,948.578,102.412,849.0,0.814814979,0.5,1210.0,1008.036,1.164066,-21.537,-39.96,-27.52279,0.78,-6.022,1.73,134.0,4.4,4.4,1916.0
1290.0,9500.0,0.219,0.0001,0.0019,0.001,0.0002,0.02,0.007,0.29,0.001,0.001,0.007,0.045,0.0042,0.97,0.001,0.0003,1120.0,892.26,681.391,2.7000024,950.132,102.148,847.0,0.814814979,0.5,1210.0,1012.67,1.214661,-20.812,-38.593,-26.1012,0.84,-6.031,1.73,133.0,4.14,4.14,1841.0
1290.0,9500.0,0.219,0.0001,0.0019,0.001,0.0002,0.02,0.007,0.29,0.001,0.001,0.007,0.045,0.0042,0.97,0.001,0.0003,1120.0,903.05054,678.2273,2.7000034,927.088,85.812,847.0,0.814815048,0.5,1210.0,944.721,1.185073,-25.568,-39.96,-28.71385,0.83,-6.324,1.74,133.0,4.46,4.46,2005.0
1290.0,9500.0,0.219,0.0001,0.0019,0.001,0.0002,0.02,0.007,0.29,0.001,0.001,0.007,0.045,0.0042,0.97,0.001,0.0003,1120.0,895.53436,680.9206,2.7000008,947.873,102.269,847.0,0.81481487,0.5,1210.0,1005.936,1.194684,-21.468,-39.96,-25.74775,0.82,-6.014,1.71,133.0,4.15,4.15,1772.0
1290.0,9500.0,0.224,0.0001,0.002,0.001,0.0003,0.02,0.006,0.24,0.001,0.0017,0.007,0.042,0.0049,0.978,0.001,0.0003,1120.0,895.47705,681.2213,2.700001,951.528,101.781,849.0,0.814814883,0.5,1210.0,1016.842,1.184414,-21.875,-39.961,-26.49824,0.78,-6.353,1.75,135.0,4.41,4.41,2063.0
1290.0,9500.0,0.224,0.0001,0.002,0.001,0.0003,0.02,0.006,0.24,0.001,0.0017,0.007,0.042,0.0049,0.978,0.001,0.0003,1120.0,902.8711,679.6628,2.7000031,1678.396,95.091,847.0,0.814815027,0.5,1227.0,4019.589,1.188736,-23.433,-39.96,-29.42955,0.79,-6.358,1.75,134.0,4.26,4.26,1941.0
1290.0,9500.0,0.224,0.0001,0.002,0.001,0.0003,0.02,0.006,0.24,0.001,0.0017,0.007,0.042,0.0049,0.978,0.001,0.0003,1120.0,886.85205,678.7589,2.7000015,1674.6,90.672,843.0,0.814814918,0.5,1227.0,3999.594,1.213403,-24.327,-38.067,-25.72048,0.75,-6.05,1.74,135.0,4.17,4.17,1904.0
1290.0,9500.0,0.238,0.0002,0.0035,0.001,0.0002,0.02,0.008,0.26,0.001,0.0015,0.007,0.04,0.0053,1.01,0.001,0.0002,1120.0,903.408,677.6894,2.7000012,1681.264,97.371,847.0,0.814814897,0.5,1225.0,4034.725,1.212563,-20.432,-39.96,-24.23191,1.4,-6.156,1.74,134.0,4.13,4.13,1990.0
1290.0,9500.0,0.238,0.0002,0.0035,0.001,0.0002,0.02,0.008,0.26,0.001,0.0015,0.007,0.04,0.0053,1.01,0.001,0.0002,1120.0,913.0331,673.76,2.700003,1053.397,96.641,841.0,0.814815021,0.5,1200.0,1337.661,1.202661,-25.447,-39.96,-25.21685,0.68,-6.523,1.75,138.0,5.5,5.5,1938.0
1290.0,9500.0,0.238,0.0002,0.0035,0.001,0.0002,0.02,0.008,0.26,0.001,0.0015,0.007,0.04,0.0053,1.01,0.001,0.0002,1120.0,892.2357,676.0072,2.7000003,1683.402,0.0,0.0,0.814814835,0.5,1225.0,3918.0,0.0,0.0,0.0,0.0,0.82,0.0,1.75,134.0,3.88,3.88,2096.0
1290.0,9500.0,0.238,0.0002,0.0035,0.001,0.0002,0.02,0.008,0.26,0.001,0.0015,0.007,0.04,0.0053,1.01,0.001,0.0002,1120.0,910.4482,679.0885,2.7000012,1682.116,97.663,840.0,0.814814897,0.5,1225.0,4039.226,1.189052,-21.189,-39.758,-21.63896,0.81,-6.229,1.75,137.0,4.22,4.22,2119.0
1290.0,9500.0,0.238,0.0002,0.0035,0.001,0.0002,0.02,0.008,0.26,0.001,0.0015,0.007,0.04,0.0053,1.01,0.001,0.0002,1120.0,912.09644,677.5185,2.7000031,1053.442,94.699,850.0,0.814815027,0.5,1200.0,1337.81,1.183549,-21.7,-39.96,-29.11623,0.79,-6.539,1.75,133.0,4.51,4.51,2020.0
1290.0,9500.0,0.238,0.0002,0.0035,0.001,0.0002,0.02,0.008,0.26,0.001,0.0015,0.007,0.04,0.0053,1.01,0.001,0.0002,1120.0,895.5956,677.7742,2.7000012,1672.321,97.342,842.0,0.814814897,0.5,1225.0,3987.614,1.226355,-23.728,-39.96,-24.45788,0.79,-6.418,1.74,135.0,3.99,3.99,2008.0
1290.0,9500.0,0.238,0.0002,0.0035,0.001,0.0002,0.02,0.008,0.26,0.001,0.0015,0.007,0.04,0.0053,1.01,0.001,0.0002,1120.0,908.85657,680.36273,2.700002,1054.591,102.282,849.0,0.814814952,0.5,1200.0,1341.615,1.192456,-24.218,-39.96,-26.00331,0.7,-6.333,1.74,133.0,4.22,4.22,2061.0
1290.0,9500.0,0.238,0.0002,0.0035,0.001,0.0002,0.02,0.008,0.26,0.001,0.0015,0.007,0.04,0.0053,1.01,0.001,0.0002,1120.0,914.19434,679.87305,2.700003,1681.326,102.291,844.0,0.814815021,0.5,1215.0,4035.053,1.208012,-16.56,-25.991,-16.46577,0.87,-5.912,1.75,137.0,4.36,4.36,2193.0
1290.0,9500.0,0.238,0.0002,0.0035,0.001,0.0002,0.02,0.008,0.26,0.001,0.0015,0.007,0.04,0.0053,1.01,0.001,0.0002,1120.0,882.3874,677.99725,2.7000024,1670.213,98.656,842.0,0.814814979,0.5,1225.0,3976.544,1.231543,-20.634,-34.689,-20.39957,0.89,-5.972,1.74,130.0,3.97,3.97,1927.0
1135.0,9500.0,0.2927,0.0002,0.0025,0.0002,0.0002,0.02,0.0077,0.3005,0.0004,0.0023,0.009,0.0378,0.005,1.8,0.001,0.0005,1120.0,871.9183,689.6181,2.6999917,1692.717,85.304,846.0,0.814814246,0.5,1060.0,4095.424,1.196868,-27.539,-39.961,-23.79847,1.2,-6.503,1.71,167.0,3.14,3.14,1505.0
1135.0,9500.0,0.2957,0.0002,0.0025,0.0002,0.0003,0.02,0.0077,0.35,0.0005,0.0022,0.0086,0.0351,0.005,1.7779,0.001,0.0006,1120.0,878.07495,692.7305,2.6999965,1683.454,87.869,840.0,0.814814575,0.5,1060.0,4046.298,1.19902,-24.263,-39.96,-27.43144,1.1,-6.422,1.72,164.0,3.14,3.14,1546.0
1135.0,9500.0,0.2927,0.0002,0.0025,0.0002,0.0002,0.02,0.0077,0.3005,0.0004,0.0023,0.009,0.0378,0.005,1.8,0.001,0.0005,1120.0,875.32806,685.99554,1.9999992,1627.154,93.004,848.0,0.7499999,0.5,1080.0,3753.52,1.188459,-24.966,-39.96,-26.61315,0.79,-6.817,1.71,162.0,3.8,3.8,1448.0
1135.0,9500.0,0.2944,0.0002,0.0014,0.0002,0.0005,0.02,0.0074,0.35,0.0005,0.0024,0.0087,0.0395,0.0036,1.7908,0.001,0.0007,1120.0,875.40985,690.069,2.699996,1710.25,82.895,850.0,0.81481454,0.5,1060.0,4189.144,1.228148,-26.011,-39.96,-27.22583,1.3,-6.931,1.71,164.0,3.2,3.2,1535.0
1135.0,9500.0,0.2957,0.0002,0.0025,0.0002,0.0003,0.02,0.0077,0.35,0.0005,0.0022,0.0086,0.0351,0.005,1.7779,0.001,0.0006,1120.0,879.1512,688.4381,2.6999974,1701.266,0.0,0.0,0.814814636,0.5,1060.0,4041.0,0.0,0.0,0.0,0.0,1.2,0.0,1.71,162.0,3.42,3.42,1493.0
1135.0,9500.0,0.3,0.0002,0.002,0.0002,0.0002,0.02,0.0076,0.3152,0.0003,0.0028,0.0088,0.0416,0.005,1.8,0.001,0.0008,1120.0,874.1555,690.0498,2.6999984,1713.18,101.284,844.0,0.814814705,0.5,1060.0,4204.9,1.225663,-23.417,-39.96,-22.70119,1.2,-6.22,1.71,167.0,3.37,3.37,1501.0
1135.0,7300.0,0.3,0.0002,0.002,0.0002,0.0002,0.02,0.0076,0.3152,0.0003,0.0028,0.0088,0.0416,0.005,1.8,0.001,0.0008,1120.0,881.2283,690.2342,2.6999958,1509.272,0.0,0.0,0.814814527,0.5,1060.0,3053.0,0.0,0.0,0.0,0.0,1.14,0.0,1.71,173.0,3.4,3.4,1468.0
1135.0,9500.0,0.2944,0.0002,0.0014,0.0002,0.0005,0.02,0.0074,0.35,0.0005,0.0024,0.0087,0.0395,0.0036,1.7908,0.001,0.0007,1120.0,878.2721,689.4223,2.699998,1698.171,92.22,854.0,0.814814678,0.5,1060.0,4124.472,1.231576,-22.096,-39.96,-19.83338,1.3,-6.446,1.71,165.0,3.29,3.29,1468.0
1135.0,9500.0,0.2957,0.0002,0.0025,0.0002,0.0003,0.02,0.0077,0.35,0.0005,0.0022,0.0086,0.0351,0.005,1.7779,0.001,0.0006,1120.0,876.426,688.1817,2.6999986,1704.385,97.811,849.0,0.814814719,0.5,1060.0,4157.686,1.196271,-24.332,-39.96,-20.54125,1.2,-6.213,1.71,168.0,3.29,3.29,1489.0
1135.0,9500.0,0.2957,0.0002,0.0025,0.0002,0.0003,0.02,0.0077,0.35,0.0005,0.0022,0.0086,0.0351,0.005,1.7779,0.001,0.0006,1120.0,876.85144,687.73285,2.6999986,1705.755,0.0,0.0,0.814814719,0.5,1060.0,4065.0,0.0,0.0,0.0,0.0,1.2,0.0,1.71,162.0,3.43,3.43,1504.0
1135.0,9100.0,0.3,0.0002,0.002,0.0002,0.0002,0.02,0.0076,0.3152,0.0003,0.0028,0.0088,0.0416,0.005,1.8,0.001,0.0008,1120.0,875.3924,690.95636,2.6999984,1126.994,85.087,846.0,0.814814705,0.5,1060.0,1589.726,1.186779,-25.223,-39.962,-17.5741,1.2,-7.047,1.71,170.0,3.23,3.23,1426.0
1135.0,9100.0,0.3,0.0002,0.002,0.0002,0.0002,0.02,0.0076,0.3152,0.0003,0.0028,0.0088,0.0416,0.005,1.8,0.001,0.0008,1120.0,873.8298,689.7668,2.699999,1594.975,86.586,846.0,0.814814746,0.5,1060.0,3590.656,1.190874,-25.625,-39.961,-21.41486,1.3,-6.483,1.71,165.0,3.22,3.22,1462.0
1135.0,9500.0,0.2944,0.0002,0.0014,0.0002,0.0005,0.02,0.0074,0.35,0.0005,0.0024,0.0087,0.0395,0.0036,1.7908,0.001,0.0007,1120.0,878.795,688.8497,2.699999,1698.001,87.992,846.0,0.814814746,0.5,1060.0,4123.567,1.212366,-24.156,-38.774,-19.06374,1.3,-6.95,1.71,162.0,3.43,3.43,1490.0
1135.0,9500.0,0.2944,0.0002,0.0014,0.0002,0.0005,0.02,0.0074,0.35,0.0005,0.0024,0.0087,0.0395,0.0036,1.7908,0.001,0.0007,1120.0,876.7175,690.2301,2.6999986,1483.209,83.847,846.0,0.814814719,0.5,1060.0,3050.244,1.215705,-29.1,-35.857,-23.49466,1.2,-6.761,1.71,165.0,3.25,3.25,1401.0
1135.0,9500.0,0.2944,0.0002,0.0014,0.0002,0.0005,0.02,0.0074,0.35,0.0005,0.0024,0.0087,0.0395,0.0036,1.7908,0.001,0.0007,1120.0,874.7189,688.6032,2.6999998,1697.325,85.682,848.0,0.814814801,0.5,1060.0,4119.961,1.187117,-30.285,-39.96,-26.91836,0.75,-6.719,1.72,168.0,3.27,3.27,1540.0
1135.0,9500.0,0.3,0.0002,0.002,0.0002,0.0002,0.02,0.0076,0.3152,0.0003,0.0028,0.0088,0.0416,0.005,1.8,0.001,0.0008,1120.0,874.5753,689.02856,2.6999996,1702.115,90.287,849.0,0.814814787,0.5,1060.0,4145.536,1.223202,-24.379,-39.96,-18.86455,0.75,-6.576,1.7,166.0,3.45,3.45,1398.0
1330.0,7340.0,0.231,0.0002,0.0028,0.001,0.0006,0.02,0.008,0.3,0.001,0.0017,0.007,0.045,0.0062,0.998,0.0007,0.0002,1120.0,894.65814,685.4064,2.6999931,1501.253,89.976,845.0,0.814814342,0.5,1221.0,3134.834,1.223525,-26.968,-39.96,-24.35701,0.85,-6.461,1.74,138.0,4.22,4.22,1968.0
1330.0,9500.0,0.231,0.0002,0.0028,0.001,0.0006,0.02,0.008,0.3,0.001,0.0017,0.007,0.045,0.0062,0.998,0.0007,0.0002,1120.0,883.484,680.3192,2.6999955,1677.65,101.167,849.0,0.814814506,0.5,1257.0,4015.656,1.205409,-22.689,-39.96,-25.1783,0.87,-5.837,1.74,135.0,4.26,4.26,2015.0
1330.0,9100.0,0.265,0.0001,0.0013,0.001,0.0004,0.018,0.009,0.2,0.001,0.0016,0.007,0.034,0.0065,1.002,0.0006,0.0002,1120.0,888.52325,679.05176,2.6999977,1693.296,102.334,841.0,0.814814657,0.5,1150.0,211.379,1.226301,-25.525,-39.961,-30.29525,0.8,-6.223,1.73,136.0,4.62,4.62,1812.0
1330.0,9500.0,0.265,0.0001,0.0013,0.001,0.0004,0.018,0.009,0.2,0.001,0.0016,0.007,0.034,0.0065,1.002,0.0006,0.0002,1120.0,891.79144,679.3451,2.6999967,938.832,98.806,849.0,0.814814588,0.5,1250.0,979.142,1.190646,-26.378,-39.96,-28.49623,0.85,-6.279,1.73,131.0,4.52,4.52,1866.0
1330.0,9500.0,0.265,0.0001,0.003,0.001,0.0004,0.02,0.008,0.2,0.001,0.0015,0.007,0.045,0.0065,1.024,0.0005,0.0002,1120.0,895.6301,679.1759,2.6999996,945.843,100.502,849.0,0.814814787,0.5,1250.0,999.899,1.212787,-23.539,-39.96,-28.37696,0.78,-6.312,1.72,132.0,4.69,4.69,1748.0
1330.0,9500.0,0.265,0.0001,0.003,0.001,0.0004,0.02,0.008,0.2,0.001,0.0015,0.007,0.045,0.0065,1.024,0.0005,0.0002,1120.0,884.7757,677.8471,2.6999993,1237.617,77.945,848.0,0.814814767,0.5,1250.0,925.0,1.173103,-24.921,-39.96,-27.93256,0.77,-6.489,1.73,134.0,4.85,4.85,1853.0
1330.0,9500.0,0.231,0.0002,0.0028,0.001,0.0006,0.02,0.008,0.3,0.001,0.0017,0.007,0.045,0.0062,0.998,0.0007,0.0002,1120.0,889.43427,678.848,2.6999996,945.64,84.017,849.0,0.814814787,0.5,1250.0,999.297,1.176518,-24.248,-39.96,-28.2276,0.78,-6.356,1.73,133.0,4.33,4.33,1804.0
1330.0,9500.0,0.231,0.0002,0.0028,0.001,0.0006,0.02,0.008,0.3,0.001,0.0017,0.007,0.045,0.0062,0.998,0.0007,0.0002,1120.0,882.2426,678.17755,2.6999986,943.541,101.227,841.0,0.814814719,0.5,1250.0,993.066,1.199861,-23.166,-39.96,-28.40712,0.75,-6.341,1.73,132.0,4.45,4.45,1863.0
1330.0,9500.0,0.265,0.0001,0.0013,0.001,0.0004,0.018,0.009,0.2,0.001,0.0016,0.007,0.034,0.0065,1.002,0.0006,0.0002,1120.0,891.60144,680.44525,2.6999998,1122.018,0.0,0.0,0.814814801,0.5,1250.0,1403.0,0.0,0.0,0.0,0.0,1.6,0.0,1.73,136.0,4.36,4.36,1921.0
1330.0,9500.0,0.231,0.0002,0.0028,0.001,0.0006,0.02,0.008,0.3,0.001,0.0017,0.007,0.045,0.0062,0.998,0.0007,0.0002,1120.0,882.80585,679.69147,2.7,1055.865,97.564,846.0,0.814814815,0.5,1250.0,1345.837,1.191736,-22.557,-39.96,-27.16619,1.9,-6.039,1.73,133.0,4.52,4.52,1884.0
1330.0,9500.0,0.231,0.0002,0.0028,0.001,0.0006,0.02,0.008,0.3,0.001,0.0017,0.007,0.045,0.0062,0.998,0.0007,0.0002,1120.0,884.2446,679.924,2.7000022,1053.632,97.469,848.0,0.814814966,0.5,1250.0,1338.438,1.172287,-22.572,-39.96,-27.01435,1.9,-5.976,1.72,134.0,4.39,4.39,1730.0
1330.0,9500.0,0.265,0.0001,0.003,0.001,0.0004,0.02,0.008,0.2,0.001,0.0015,0.007,0.045,0.0065,1.024,0.0005,0.0002,1120.0,889.85974,680.9867,2.7000015,1049.752,97.493,849.0,0.814814918,0.5,1250.0,1325.618,1.202705,-24.045,-39.96,-27.5566,1.9,-5.961,1.71,135.0,4.75,4.75,1664.0
1330.0,9500.0,0.265,0.0001,0.0013,0.001,0.0004,0.018,0.009,0.2,0.001,0.0016,0.007,0.034,0.0065,1.002,0.0006,0.0002,1120.0,885.8139,680.26556,2.6999996,1072.043,103.305,844.0,0.814814787,0.5,1250.0,1399.914,1.183242,-21.522,-39.96,-25.61935,1.8,-6.254,1.73,136.0,4.51,4.51,1958.0
1330.0,9500.0,0.265,0.0001,0.0013,0.001,0.0004,0.018,0.009,0.2,0.001,0.0016,0.007,0.034,0.0065,1.002,0.0006,0.0002,1120.0,890.74695,680.9743,2.700001,1052.112,97.52,847.0,0.814814883,0.5,1250.0,1333.409,1.213113,-23.536,-39.96,-24.0305,1.4,-6.147,1.72,135.0,4.44,4.44,1837.0
1330.0,9500.0,0.265,0.0001,0.003,0.001,0.0004,0.02,0.008,0.2,0.001,0.0015,0.007,0.045,0.0065,1.024,0.0005,0.0002,1120.0,890.43567,680.4026,2.7000015,1053.275,97.552,846.0,0.814814918,0.5,1250.0,1337.257,1.193906,-23.798,-39.96,-27.58975,1.9,-6.054,1.72,136.0,4.75,4.75,1803.0
1330.0,9500.0,0.231,0.0002,0.0028,0.001,0.0006,0.02,0.008,0.3,0.001,0.0017,0.007,0.045,0.0062,0.998,0.0007,0.0002,1120.0,886.85724,680.9066,2.6999993,1677.722,95.03,849.0,0.814814767,0.5,1257.0,4016.037,1.207709,-23.124,-39.96,-28.33774,0.8,-6.311,1.74,137.0,3.92,3.92,2059.0
