Repository: Achyut-Krishna/JSW_Internship

# JSW_Internship
Property Prediction model using regression algorithms , this project is the part of my summer internship at JSW steel 2021  We were provided with raw data of 5135 rows and 45 columns which had to be cleaned first and later applied 5 different algorithms like KNN, Random Forest, ANN, Support Vector Regressor and Multiple Regressor to predict which gave the highest R2_score value and the least RMSE. Conclusion :- Random Forest was found to be relatively the best learner for this model and hence we deployed our machine learning model using html, css, flask.

File: final_data.csv (part 34 of 40)
Slab Width,Slab Length,AL,B,C,CA,NB,CR,CU,MN,MO,N,NI,P,S,SI,TI,V,Reheating Furnace Exit Temp,Finishing Temp,Coiling Temp,FM Exit Thickness,Coil Outr Dia,Avg line speed,weld pressure,Reduction Ratio,ACL-Thickness,ACL-Width,ACL-Length,O2 in Heating Element Furnace,Radiant Tube Furnace Dewpoint,After Tube Cooling Dewpoint,Rapid Jet Cooling Dewpoint,Coating Thickness,Drying Furnace Press,B50,Hardness,Coreloss-Before Aging,Coreloss After Aging,Permeability
1330.0,7300.0,0.231,0.0002,0.0028,0.001,0.0006,0.02,0.008,0.3,0.001,0.0017,0.007,0.045,0.0062,0.998,0.0007,0.0002,1120.0,882.53516,683.05786,2.699995,950.668,97.553,840.0,0.814814472,0.5,1250.0,1014.273,1.194808,-25.021,-39.96,-27.94948,1.8,-6.072,1.71,134.0,4.41,4.41,1652.0
1330.0,9500.0,0.231,0.0002,0.0028,0.001,0.0006,0.02,0.008,0.3,0.001,0.0017,0.007,0.045,0.0062,0.998,0.0007,0.0002,1120.0,885.8841,680.8107,2.6999986,1687.708,101.952,849.0,0.814814719,0.5,1257.0,4068.824,1.220411,-22.462,-39.944,-22.16586,0.72,-6.285,1.74,131.0,4.18,4.18,1946.0
1330.0,9500.0,0.265,0.0001,0.0013,0.001,0.0004,0.018,0.009,0.2,0.001,0.0016,0.007,0.034,0.0065,1.002,0.0006,0.0002,1120.0,891.3087,681.4132,2.6999993,1686.51,97.408,841.0,0.814814767,0.5,1257.0,4062.472,1.208935,-23.203,-39.942,-24.55538,0.8,-6.437,1.74,130.0,4.3,4.3,2069.0
1330.0,9500.0,0.265,0.0001,0.003,0.001,0.0004,0.02,0.008,0.2,0.001,0.0015,0.007,0.045,0.0065,1.024,0.0005,0.0002,1120.0,896.5577,680.055,2.7000008,1677.686,93.609,849.0,0.81481487,0.5,1257.0,4015.843,1.204801,-22.969,-37.555,-22.20646,0.7,-6.653,1.72,136.0,4.3,4.3,1787.0
1330.0,9500.0,0.265,0.0001,0.003,0.001,0.0004,0.02,0.008,0.2,0.001,0.0015,0.007,0.045,0.0065,1.024,0.0005,0.0002,1120.0,894.1373,679.7157,2.6999996,1686.11,97.242,841.0,0.814814787,0.5,1257.0,4060.354,1.213416,-22.501,-39.96,-23.97792,0.84,-6.525,1.73,133.0,4.39,4.39,1910.0
1330.0,9500.0,0.265,0.0001,0.0013,0.001,0.0004,0.018,0.009,0.2,0.001,0.0016,0.007,0.034,0.0065,1.002,0.0006,0.0002,1120.0,896.7305,679.94965,2.7,1681.991,96.16,848.0,0.814814815,0.5,1257.0,4038.565,1.220662,-24.065,-39.961,-23.98907,0.85,-6.384,1.74,130.0,4.32,4.32,2018.0
1330.0,9500.0,0.265,0.0001,0.0013,0.001,0.0004,0.018,0.009,0.2,0.001,0.0016,0.007,0.034,0.0065,1.002,0.0006,0.0002,1120.0,888.14374,679.399,2.6999989,1682.446,97.148,840.0,0.814814739,0.5,1257.0,4040.967,1.220713,-23.44,-39.96,-24.15023,0.8,-6.577,1.75,131.0,4.26,4.26,2136.0
1280.0,9500.0,0.0014,0.0001,0.0016,0.0002,0.0004,0.0231,0.0072,0.1949,0.0008,0.0019,0.0077,0.0419,0.005,0.6643,0.0007,0.0002,1120.0,838.91785,674.28656,2.7999957,1093.703,102.124,844.0,0.821428297,0.5,1200.0,1473.599,1.177164,-21.537,-36.077,-27.78214,0.83,-6.303,1.72,124.0,5.51,5.51,1760.0
1280.0,9500.0,0.0017,0.0001,0.003,0.0,0.0002,0.0251,0.0082,0.2218,0.0005,0.0016,0.0092,0.0448,0.005,0.6988,0.0007,0.0002,1120.0,862.9039,682.9949,2.799994,1072.873,105.319,843.0,0.821428189,0.5,1200.0,1402.708,1.173115,-21.706,-39.96,-23.12887,0.7,-6.294,1.73,125.0,5.55,5.55,1788.0
1280.0,9500.0,0.0016,0.0001,0.0025,0.0001,0.0002,0.0188,0.008,0.1864,0.0005,0.0019,0.0089,0.0441,0.0048,0.6689,0.0007,0.0002,1120.0,849.1284,677.5099,2.7999954,1691.676,105.604,846.0,0.821428278,0.5,264.0,1182.087,1.252551,-22.322,-39.96,-24.32231,0.72,-5.832,1.72,126.0,5.8,5.8,1725.0
1280.0,9500.0,0.0017,0.0001,0.003,0.0,0.0002,0.0251,0.0082,0.2218,0.0005,0.0016,0.0092,0.0448,0.005,0.6988,0.0007,0.0002,1120.0,861.92285,681.02325,2.799996,1075.26,100.363,847.0,0.821428316,0.5,1200.0,1410.764,1.17056,-21.178,-37.273,-26.87009,0.74,-6.101,1.73,129.0,5.45,5.45,1911.0
1280.0,9500.0,0.0013,0.0001,0.0026,0.0002,0.0002,0.0245,0.007,0.1849,0.0007,0.0018,0.0077,0.0419,0.005,0.7029,0.0007,0.0002,1120.0,856.19604,680.0533,2.7999969,1265.157,106.675,847.0,0.821428374,0.5,1200.0,2108.884,1.168145,-22.5,-39.96,-25.49434,0.74,-6.144,1.72,126.0,5.54,5.54,1834.0
1280.0,9500.0,0.0013,0.0001,0.0026,0.0002,0.0002,0.0245,0.007,0.1849,0.0007,0.0018,0.0077,0.0419,0.005,0.7029,0.0007,0.0002,1120.0,860.8844,681.5906,2.799996,1687.065,106.807,846.0,0.821428316,0.5,1200.0,2111.89,1.181342,-23.767,-39.96,-30.08988,0.79,-6.089,1.73,126.0,5.33,5.33,1929.0
1280.0,9500.0,0.0013,0.0001,0.0026,0.0002,0.0002,0.0245,0.007,0.1849,0.0007,0.0018,0.0077,0.0419,0.005,0.7029,0.0007,0.0002,1120.0,863.3396,679.7138,2.7999988,1261.8,98.774,846.0,0.821428495,0.5,1200.0,2095.56,1.164189,-22.566,-38.238,-28.72057,0.79,-6.3,1.73,125.0,5.42,5.42,1926.0
1280.0,9500.0,0.0017,0.0001,0.003,0.0,0.0002,0.0251,0.0082,0.2218,0.0005,0.0016,0.0092,0.0448,0.005,0.6988,0.0007,0.0002,1120.0,862.2878,681.8036,2.7999988,1255.679,106.85,843.0,0.821428495,0.5,1200.0,2071.356,1.176706,-22.565,-39.96,-29.28173,0.75,-6.121,1.73,126.0,5.37,5.37,1920.0
1280.0,9500.0,0.0014,0.0001,0.0016,0.0002,0.0004,0.0231,0.0072,0.1949,0.0008,0.0019,0.0077,0.0419,0.005,0.6643,0.0007,0.0002,1120.0,850.12305,675.2171,2.7999969,1094.336,106.134,842.0,0.821428374,0.5,1200.0,1475.776,1.172803,-21.768,-39.96,-26.91175,0.79,-6.104,1.73,124.0,5.66,5.66,1859.0
1280.0,9500.0,0.0017,0.0001,0.003,0.0,0.0002,0.0251,0.0082,0.2218,0.0005,0.0016,0.0092,0.0448,0.005,0.6988,0.0007,0.0002,1120.0,861.5502,681.69196,2.7999957,1080.533,106.807,849.0,0.821428297,0.5,1200.0,1428.621,1.18225,-21.869,-39.96,-29.82807,0.8,-6.246,1.73,126.0,5.5,5.5,1869.0
1280.0,9500.0,0.0014,0.0001,0.0016,0.0002,0.0004,0.0231,0.0072,0.1949,0.0008,0.0019,0.0077,0.0419,0.005,0.6643,0.0007,0.0002,1120.0,848.24994,676.77185,2.7999988,1095.536,102.978,846.0,0.821428495,0.5,1200.0,171.55,1.18044,-21.863,-39.96,-30.41995,0.76,-6.328,1.73,125.0,5.58,5.58,1903.0
1280.0,9500.0,0.0016,0.0001,0.0025,0.0001,0.0002,0.0188,0.008,0.1864,0.0005,0.0019,0.0089,0.0441,0.0048,0.6689,0.0007,0.0002,1120.0,860.91266,682.6479,2.7999952,970.231,103.668,846.0,0.821428265,0.5,1175.0,1073.301,1.1979,-23.185,-39.96,-26.38145,0.61,-6.377,1.73,127.0,5.56,5.56,1840.0
1280.0,9500.0,0.0016,0.0001,0.0025,0.0001,0.0002,0.0188,0.008,0.1864,0.0005,0.0019,0.0089,0.0441,0.0048,0.6689,0.0007,0.0002,1120.0,856.2715,679.75073,2.799997,1716.819,108.305,848.0,0.82142838,0.5,1165.0,1103.305,1.206853,-22.191,-39.96,-28.87548,1.9,-5.851,1.73,126.0,5.59,5.59,1887.0
1280.0,9500.0,0.0017,0.0001,0.003,0.0,0.0002,0.0251,0.0082,0.2218,0.0005,0.0016,0.0092,0.0448,0.005,0.6988,0.0007,0.0002,1120.0,855.72424,680.35297,2.7999966,1717.245,104.251,843.0,0.821428355,0.5,1165.0,1311.719,1.193257,-21.676,-39.96,-28.36319,1.8,-5.816,1.73,126.0,5.37,5.37,1846.0
1280.0,9500.0,0.0016,0.0001,0.0025,0.0001,0.0002,0.0188,0.008,0.1864,0.0005,0.0019,0.0089,0.0441,0.0048,0.6689,0.0007,0.0002,1120.0,860.3445,679.8015,2.7999966,1721.392,102.321,848.0,0.821428355,0.5,1165.0,1144.857,1.195432,-21.363,-39.96,-26.07537,1.6,-5.919,1.73,126.0,5.48,5.48,1848.0
1280.0,9500.0,0.0017,0.0001,0.003,0.0,0.0002,0.0251,0.0082,0.2218,0.0005,0.0016,0.0092,0.0448,0.005,0.6988,0.0007,0.0002,1120.0,853.85315,679.1457,2.799998,1103.547,103.729,846.0,0.821428444,0.5,1165.0,1377.327,1.204096,-23.412,-39.961,-26.79651,1.7,-5.952,1.73,124.0,5.34,5.34,1874.0
1280.0,9500.0,0.0014,0.0001,0.0016,0.0002,0.0004,0.0231,0.0072,0.1949,0.0008,0.0019,0.0077,0.0419,0.005,0.6643,0.0007,0.0002,1120.0,843.8814,675.6958,2.7999985,1714.684,97.433,847.0,0.821428476,0.5,1165.0,1346.054,1.194637,-22.994,-39.96,-28.72383,1.8,-5.994,1.73,126.0,5.56,5.56,1891.0
1280.0,9500.0,0.0016,0.0001,0.0025,0.0001,0.0002,0.0188,0.008,0.1864,0.0005,0.0019,0.0089,0.0441,0.0048,0.6689,0.0007,0.0002,1120.0,857.082,681.60535,2.7999969,1088.568,102.437,847.0,0.821428374,0.5,1165.0,1217.244,1.193497,-21.63,-39.96,-28.26656,1.8,-5.879,1.73,127.0,5.47,5.47,1846.0
1280.0,9500.0,0.0016,0.0001,0.0025,0.0001,0.0002,0.0188,0.008,0.1864,0.0005,0.0019,0.0089,0.0441,0.0048,0.6689,0.0007,0.0002,1120.0,860.1572,680.6636,2.7999966,1709.093,102.332,847.0,0.821428355,0.5,1165.0,1119.707,1.174094,-22.018,-39.96,-26.40274,1.7,-5.783,1.73,126.0,5.49,5.49,1866.0
1280.0,9500.0,0.0013,0.0001,0.0026,0.0002,0.0002,0.0245,0.007,0.1849,0.0007,0.0018,0.0077,0.0419,0.005,0.7029,0.0007,0.0002,1120.0,854.35425,679.8302,2.7999964,1079.236,102.347,846.0,0.821428342,0.5,1165.0,1424.219,1.181312,-22.516,-39.96,-27.17688,1.6,-5.946,1.74,126.0,5.26,5.26,2033.0
1280.0,9500.0,0.0013,0.0001,0.0026,0.0002,0.0002,0.0245,0.007,0.1849,0.0007,0.0018,0.0077,0.0419,0.005,0.7029,0.0007,0.0002,1120.0,856.36005,679.8887,2.7999964,1709.757,105.793,843.0,0.821428342,0.5,1160.0,4186.495,1.22764,-21.871,-38.902,-22.80963,0.86,-5.789,1.73,120.0,5.32,5.32,1919.0
1280.0,9500.0,0.0013,0.0001,0.0026,0.0002,0.0002,0.0245,0.007,0.1849,0.0007,0.0018,0.0077,0.0419,0.005,0.7029,0.0007,0.0002,1120.0,866.51385,681.0664,2.7999961,959.999,104.184,846.0,0.821428323,0.5,1175.0,1042.277,1.181114,-22.827,-39.96,-26.152,0.68,-6.342,1.75,125.0,5.3,5.3,2177.0
1280.0,9500.0,0.0014,0.0001,0.0016,0.0002,0.0004,0.0231,0.0072,0.1949,0.0008,0.0019,0.0077,0.0419,0.005,0.6643,0.0007,0.0002,1120.0,849.4714,673.33057,2.7999988,978.754,104.569,847.0,0.821428495,0.5,1175.0,986.15,1.224884,-21.285,-39.96,-23.13226,0.78,-6.036,1.72,127.0,5.19,5.19,1764.0
1280.0,7400.0,0.003,0.0001,0.0014,0.0001,0.0002,0.029,0.005,0.25,0.001,0.001,0.007,0.045,0.005,0.676,0.001,0.0002,1120.0,852.1578,677.5592,2.799996,1477.54,97.692,849.0,0.821428316,0.5,1205.0,3023.879,1.199546,-22.375,-39.96,-28.21472,0.72,-5.795,1.73,125.0,5.14,5.14,1879.0
1280.0,9510.0,0.003,0.0001,0.0014,0.0001,0.0002,0.029,0.005,0.25,0.001,0.001,0.007,0.045,0.005,0.676,0.001,0.0002,1120.0,853.23846,678.53796,2.799998,1057.486,106.466,849.0,0.821428444,0.5,1200.0,1351.22,1.225161,-22.539,-39.96,-27.38113,0.72,-5.827,1.74,125.0,5.55,5.55,2080.0
1280.0,9500.0,0.002,0.0001,0.0024,0.0001,0.0002,0.028,0.006,0.24,0.001,0.001,0.007,0.047,0.005,0.653,0.0008,0.0002,1120.0,871.8842,682.06616,2.7999992,1051.549,101.866,842.0,0.82142852,0.5,1200.0,1098.514,1.200653,-22.152,-39.96,-24.5246,0.74,-5.984,1.73,121.0,5.52,5.52,1856.0
1280.0,7400.0,0.003,0.0001,0.0014,0.0001,0.0002,0.029,0.005,0.25,0.001,0.001,0.007,0.045,0.005,0.676,0.001,0.0002,1120.0,856.89325,678.92004,2.8000011,960.435,105.551,849.0,0.821428642,0.5,1200.0,1043.592,1.213124,-22.395,-39.96,-26.67149,0.87,-5.872,1.73,126.0,5.58,5.58,1904.0
1280.0,9520.0,0.002,0.0001,0.0024,0.0001,0.0002,0.028,0.006,0.24,0.001,0.001,0.007,0.047,0.005,0.653,0.0008,0.0002,1120.0,855.07446,678.8471,2.800003,1671.441,102.57,841.0,0.821428763,0.5,1200.0,3982.991,1.228549,-23.756,-39.96,-25.99704,0.71,-5.891,1.73,121.0,5.53,5.53,1796.0
1280.0,7400.0,0.003,0.0001,0.0014,0.0001,0.0002,0.029,0.005,0.25,0.001,0.001,0.007,0.045,0.005,0.676,0.001,0.0002,1120.0,858.07886,682.06366,2.800004,918.965,93.18,851.0,0.821428827,0.5,1200.0,921.166,1.195532,-23.859,-39.96,-26.7005,0.72,-6.334,1.73,122.0,5.28,5.28,1864.0
1280.0,9540.0,0.002,0.0001,0.0024,0.0001,0.0002,0.028,0.006,0.24,0.001,0.001,0.007,0.047,0.005,0.653,0.0008,0.0002,1120.0,851.6798,679.50494,2.8000045,1054.612,105.492,848.0,0.821428858,0.5,1200.0,1190.87,1.209513,-23.189,-39.96,-25.93898,0.6,-5.779,1.73,122.0,5.52,5.52,1825.0
1280.0,7400.0,0.003,0.0001,0.0014,0.0001,0.0002,0.029,0.005,0.25,0.001,0.001,0.007,0.045,0.005,0.676,0.001,0.0002,1120.0,853.77924,681.6019,2.800004,929.245,99.484,850.0,0.821428827,0.5,1200.0,951.01,1.223484,-22.868,-39.962,-25.79583,0.78,-6.215,1.73,123.0,5.23,5.23,1837.0
1280.0,9500.0,0.002,0.0001,0.0024,0.0001,0.0002,0.028,0.006,0.24,0.001,0.001,0.007,0.047,0.005,0.653,0.0008,0.0002,1120.0,867.8883,683.39026,2.800002,1057.813,105.482,848.0,0.821428699,0.5,1200.0,1467.516,1.203325,-22.468,-39.96,-26.61315,0.65,-5.952,1.73,121.0,5.65,5.65,1834.0
1280.0,9520.0,0.003,0.0001,0.0014,0.0001,0.0002,0.029,0.005,0.25,0.001,0.001,0.007,0.045,0.005,0.676,0.001,0.0002,1120.0,852.36224,678.71924,2.800004,1079.304,103.332,841.0,0.821428827,0.5,1200.0,1424.449,1.216217,-22.266,-39.96,-26.1569,0.75,-5.934,1.72,124.0,4.92,4.92,1690.0
1280.0,9600.0,0.003,0.0001,0.0014,0.0001,0.0002,0.029,0.005,0.25,0.001,0.001,0.007,0.045,0.005,0.676,0.001,0.0002,1120.0,854.9163,680.01117,2.8000042,1082.484,105.352,849.0,0.821428839,0.5,1200.0,1435.25,1.203306,-22.842,-39.96,-27.11413,0.83,-5.927,1.72,125.0,5.64,5.64,1781.0
1280.0,7400.0,0.003,0.0001,0.0014,0.0001,0.0002,0.029,0.005,0.25,0.001,0.001,0.007,0.045,0.005,0.676,0.001,0.0002,1120.0,857.04144,680.5415,2.800005,946.134,97.781,848.0,0.82142889,0.5,1200.0,1000.763,1.187356,-20.373,-39.961,-25.46414,0.83,-6.544,1.72,124.0,5.99,5.99,1765.0
1280.0,9500.0,0.002,0.0001,0.0024,0.0001,0.0002,0.028,0.006,0.24,0.001,0.001,0.007,0.047,0.005,0.653,0.0008,0.0002,1120.0,856.66144,679.5812,2.8000038,1055.108,105.59,841.0,0.821428814,0.5,1200.0,856.476,1.212098,-22.16,-39.877,-26.71075,0.77,-5.914,1.73,121.0,5.58,5.58,1819.0
1280.0,7400.0,0.003,0.0001,0.0014,0.0001,0.0002,0.029,0.005,0.25,0.001,0.001,0.007,0.045,0.005,0.676,0.001,0.0002,1120.0,851.5762,680.49426,2.800002,1113.225,105.602,850.0,0.821428699,0.5,1200.0,1541.274,1.250631,-24.393,-39.96,-27.43815,0.8,-5.956,1.72,126.0,5.85,5.85,1759.0
1280.0,9540.0,0.002,0.0001,0.0024,0.0001,0.0002,0.028,0.006,0.24,0.001,0.001,0.007,0.047,0.005,0.653,0.0008,0.0002,1120.0,857.17004,678.509,2.800001,1690.076,97.461,841.0,0.821428635,0.5,1183.0,1281.638,1.185268,-23.624,-39.96,-27.95689,1.9,-6.012,1.72,128.0,5.09,5.09,1807.0
1280.0,9540.0,0.003,0.0001,0.0014,0.0001,0.0002,0.029,0.005,0.25,0.001,0.001,0.007,0.045,0.005,0.676,0.001,0.0002,1120.0,851.7387,677.5694,2.8000016,1697.96,100.481,840.0,0.821428673,0.5,1183.0,1304.036,1.196793,-22.581,-39.96,-26.925,1.6,-6.299,1.72,126.0,4.89,4.89,1753.0
1280.0,9550.0,0.002,0.0001,0.0024,0.0001,0.0002,0.028,0.006,0.24,0.001,0.001,0.007,0.047,0.005,0.653,0.0008,0.0002,1120.0,866.10236,684.3259,2.7999992,1056.037,102.319,841.0,0.82142852,0.5,1200.0,1346.41,1.205135,-23.075,-39.96,-26.17437,0.71,-5.983,1.73,120.0,5.57,5.57,1905.0
1280.0,9500.0,0.002,0.0001,0.0024,0.0001,0.0002,0.028,0.006,0.24,0.001,0.001,0.007,0.047,0.005,0.653,0.0008,0.0002,1120.0,852.4749,680.21344,2.8000004,1663.452,105.503,848.0,0.821428597,0.5,1200.0,1249.682,1.206058,-22.661,-39.96,-25.64724,0.74,-5.882,1.72,120.0,5.63,5.63,1777.0
1290.0,9500.0,0.244,0.0001,0.0017,0.001,0.0003,0.02,0.008,0.3,0.001,0.0018,0.007,0.032,0.0062,1.032,0.0013,0.0002,1120.0,902.72455,679.4925,2.699995,1104.352,87.761,845.0,0.814814472,0.5,1210.0,1510.366,1.175431,-24.636,-39.96,-28.76821,0.75,-6.258,1.74,134.0,4.39,4.39,1993.0
1290.0,9500.0,0.243,0.0002,0.0021,0.001,0.0002,0.02,0.009,0.3,0.001,0.0021,0.007,0.03,0.0054,1.05,0.0012,0.0003,1120.0,897.47107,680.7142,2.6999998,1706.825,0.0,0.0,0.814814801,0.5,1200.0,975.796,0.0,0.0,0.0,0.0,0.82,0.0,1.73,137.0,4.68,4.68,1813.0
1290.0,9100.0,0.244,0.0001,0.0017,0.001,0.0003,0.02,0.008,0.3,0.001,0.0018,0.007,0.032,0.0062,1.032,0.0013,0.0002,1120.0,897.3505,681.5724,2.7000003,932.116,101.494,846.0,0.814814835,0.5,1210.0,959.406,1.168228,-26.337,-39.96,-28.9101,0.75,-6.151,1.73,135.0,4.56,4.56,1912.0
1290.0,9500.0,0.243,0.0002,0.0021,0.001,0.0002,0.02,0.009,0.3,0.001,0.0021,0.007,0.03,0.0054,1.05,0.0012,0.0003,1120.0,894.79755,681.9375,2.700001,946.39,100.057,847.0,0.814814883,0.5,1210.0,1001.524,1.175909,-23.515,-39.96,-27.65024,0.66,-6.373,1.74,138.0,4.52,4.52,1933.0
1290.0,9502.0,0.244,0.0001,0.0017,0.001,0.0003,0.02,0.008,0.3,0.001,0.0018,0.007,0.032,0.0062,1.032,0.0013,0.0002,1120.0,903.8344,683.29425,2.6999996,942.466,102.361,847.0,0.814814787,0.5,1210.0,989.882,1.202216,-25.221,-39.96,-27.69378,0.66,-6.343,1.74,136.0,4.6,4.6,3.23
1290.0,9504.0,0.261,0.0001,0.002,0.001,0.0002,0.02,0.008,0.3,0.001,0.0013,0.007,0.033,0.0054,1.05,0.0012,0.0002,1120.0,892.09644,682.08954,2.7000008,1667.92,91.763,843.0,0.81481487,0.5,1210.0,3964.521,1.181816,-25.319,-39.96,-29.29834,0.8,-6.235,1.74,138.0,4.27,4.27,1952.0
1290.0,9499.0,0.244,0.0001,0.0017,0.001,0.0003,0.02,0.008,0.3,0.001,0.0018,0.007,0.032,0.0062,1.032,0.0013,0.0002,1120.0,904.4934,681.3157,2.6999993,949.293,99.384,845.0,0.814814767,0.5,1210.0,1010.169,1.209175,-24.536,-39.961,-27.88495,0.83,-6.259,1.73,134.0,4.36,4.36,1859.0
1290.0,9499.0,0.261,0.0001,0.002,0.001,0.0002,0.02,0.008,0.3,0.001,0.0013,0.007,0.033,0.0054,1.05,0.0012,0.0002,1120.0,893.1187,682.874,2.6999998,1670.572,97.623,843.0,0.814814801,0.5,1210.0,3978.43,1.193855,-25.258,-39.96,-29.0753,0.69,-6.093,1.74,139.0,4.4,4.4,1935.0
1290.0,9500.0,0.261,0.0001,0.002,0.001,0.0002,0.02,0.008,0.3,0.001,0.0013,0.007,0.033,0.0054,1.05,0.0012,0.0002,1120.0,898.07306,679.936,2.7,945.956,102.452,844.0,0.814814815,0.5,1210.0,1000.234,1.202819,-24.684,-39.96,-27.80513,0.83,-6.287,1.73,137.0,4.47,4.47,1910.0
1290.0,9500.0,0.243,0.0002,0.0021,0.001,0.0002,0.02,0.009,0.3,0.001,0.0021,0.007,0.03,0.0054,1.05,0.0012,0.0003,1120.0,893.9038,682.70966,2.700001,1490.746,0.0,0.0,0.814814883,0.5,1200.0,2926.0,0.0,0.0,0.0,0.0,1.4,0.0,1.73,137.0,4.25,4.25,1867.0
1290.0,9501.0,0.261,0.0001,0.002,0.001,0.0002,0.02,0.008,0.3,0.001,0.0013,0.007,0.033,0.0054,1.05,0.0012,0.0002,1120.0,896.88873,681.05,2.7000003,956.076,97.413,850.0,0.814814835,0.5,1200.0,1030.469,1.214682,-22.2,-39.96,-23.83815,5.4,-7.515,1.71,136.0,4.1,4.1,1654.0
1290.0,9500.0,0.243,0.0002,0.0021,0.001,0.0002,0.02,0.009,0.3,0.001,0.0021,0.007,0.03,0.0054,1.05,0.0012,0.0003,1120.0,891.12726,681.9154,2.7000027,951.754,97.496,848.0,0.814815,0.5,1200.0,1017.516,1.221264,-18.989,-28.536,-17.72969,5.4,-7.488,1.73,135.0,4.35,4.35,1879.0
1290.0,9499.0,0.261,0.0001,0.002,0.001,0.0002,0.02,0.008,0.3,0.001,0.0013,0.007,0.033,0.0054,1.05,0.0012,0.0002,1120.0,897.84625,680.41406,2.7,954.285,97.448,848.0,0.814814815,0.5,1200.0,1025.095,1.184757,-22.971,-39.96,-22.43496,5.2,-7.507,1.73,138.0,4.28,4.28,1833.0
1290.0,9500.0,0.243,0.0002,0.0021,0.001,0.0002,0.02,0.009,0.3,0.001,0.0021,0.007,0.03,0.0054,1.05,0.0012,0.0003,1120.0,890.7513,682.0678,2.7,965.631,97.463,845.0,0.814814815,0.5,1200.0,1059.314,1.206691,-22.97,-39.96,-17.70436,5.35,-7.471,1.72,134.0,4.29,4.29,1717.0
1290.0,9100.0,0.244,0.0001,0.0017,0.001,0.0003,0.02,0.008,0.3,0.001,0.0018,0.007,0.032,0.0062,1.032,0.0013,0.0002,1120.0,900.4321,679.5885,2.6999996,832.773,90.639,847.0,0.814814787,0.5,1200.0,683.998,1.217852,-23.499,-39.96,-19.732,5.35,-7.522,1.72,135.0,4.46,4.46,1779.0
1290.0,9500.0,0.243,0.0002,0.0021,0.001,0.0002,0.02,0.009,0.3,0.001,0.0021,0.007,0.03,0.0054,1.05,0.0012,0.0003,1120.0,895.11804,680.9353,2.700001,1682.835,97.341,848.0,0.814814883,0.5,1200.0,4043.023,1.228671,-23.991,-39.96,-27.32262,1.7,-6.597,1.74,134.0,4.25,4.25,2044.0
1290.0,9499.0,0.261,0.0001,0.002,0.001,0.0002,0.02,0.008,0.3,0.001,0.0013,0.007,0.033,0.0054,1.05,0.0012,0.0002,1120.0,897.8806,679.316,2.6999998,1063.846,86.746,849.0,0.814814801,0.5,1200.0,1372.413,1.18984,-24.503,-39.96,-27.61146,0.78,-6.214,1.74,136.0,4.33,4.33,1933.0
1290.0,9499.0,0.261,0.0001,0.002,0.001,0.0002,0.02,0.008,0.3,0.001,0.0013,0.007,0.033,0.0054,1.05,0.0012,0.0002,1120.0,884.427,680.2374,2.7,1057.528,97.617,846.0,0.814814815,0.5,1200.0,1351.359,1.206189,-23.555,-39.961,-26.45734,0.8,-6.292,1.73,136.0,4.42,4.42,1922.0
1290.0,9500.0,0.261,0.0001,0.002,0.001,0.0002,0.02,0.008,0.3,0.001,0.0013,0.007,0.033,0.0054,1.05,0.0012,0.0002,1120.0,902.8928,681.1385,2.6999989,1056.342,97.54,847.0,0.814814739,0.5,1200.0,1347.422,1.192735,-23.056,-39.96,-24.96146,0.81,-6.024,1.74,136.0,4.4,4.4,1932.0
1290.0,9500.0,0.243,0.0002,0.0021,0.001,0.0002,0.02,0.009,0.3,0.001,0.0021,0.007,0.03,0.0054,1.05,0.0012,0.0003,1120.0,890.95416,679.99176,2.7000003,1056.258,100.594,846.0,0.814814835,0.5,1200.0,1347.14,1.187209,-24.444,-39.96,-27.10163,0.76,-6.536,1.73,137.0,4.3,4.3,1888.0
1290.0,9500.0,0.243,0.0002,0.0021,0.001,0.0002,0.02,0.009,0.3,0.001,0.0021,0.007,0.03,0.0054,1.05,0.0012,0.0003,1120.0,900.6379,681.4346,2.6999998,1685.742,103.363,846.0,0.814814801,0.5,1200.0,4058.408,1.189425,-22.957,-39.96,-25.40211,0.69,-6.411,1.73,136.0,4.56,4.56,1834.0
1290.0,9497.0,0.244,0.0001,0.0017,0.001,0.0003,0.02,0.008,0.3,0.001,0.0018,0.007,0.032,0.0062,1.032,0.0013,0.0002,1120.0,890.6709,678.84485,2.6999989,1058.095,92.654,846.0,0.814814739,0.5,1200.0,1353.243,1.177011,-24.854,-39.96,-26.23848,0.85,-6.158,1.74,135.0,4.4,4.4,1985.0
1290.0,9100.0,0.244,0.0001,0.0017,0.001,0.0003,0.02,0.008,0.3,0.001,0.0018,0.007,0.032,0.0062,1.032,0.0013,0.0002,1120.0,905.7205,678.98114,2.6999986,1048.553,97.509,843.0,0.814814719,0.5,1200.0,1321.668,1.182486,-23.685,-39.96,-24.60118,0.82,-6.443,1.75,135.0,4.47,4.47,2157.0
1290.0,9100.0,0.244,0.0001,0.0017,0.001,0.0003,0.02,0.008,0.3,0.001,0.0018,0.007,0.032,0.0062,1.032,0.0013,0.0002,1120.0,890.3449,679.88873,2.6999996,1033.239,98.238,848.0,0.814814787,0.5,1200.0,1271.59,1.196311,-24.034,-39.96,-27.69938,0.79,-6.263,1.73,134.0,4.38,4.38,1877.0
1290.0,9100.0,0.244,0.0001,0.0017,0.001,0.0003,0.02,0.008,0.3,0.001,0.0018,0.007,0.032,0.0062,1.032,0.0013,0.0002,1120.0,905.32263,679.8219,2.6999986,1645.229,97.322,846.0,0.814814719,0.5,1225.0,3846.433,1.235903,-24.664,-39.961,-27.57475,1.8,-6.576,1.74,133.0,4.29,4.29,2085.0
1270.0,9500.0,0.002,0.0001,0.0017,0.0001,0.0002,0.02,0.005,0.25,0.001,0.0011,0.008,0.065,0.0046,0.5,0.0009,0.0002,1180.0,872.5011,683.09674,2.7999957,1054.69,102.071,849.0,0.821428297,0.5,1200.0,1341.943,1.198748,-23.812,-32.392,-17.51782,0.74,-5.816,1.74,123.0,5.46,5.46,2013.0
1270.0,9500.0,0.004,0.0001,0.0012,0.0001,0.0002,0.02,0.004,0.25,0.001,0.0015,0.008,0.065,0.0053,0.45,0.0009,0.0002,1180.0,862.9733,680.0381,2.7999964,1063.99,105.802,846.0,0.821428342,0.5,1200.0,1199.788,1.190655,-24.161,-36.097,-15.13874,0.67,-5.986,1.75,121.0,5.61,5.61,2145.0
1280.0,9530.0,0.002,0.0001,0.0024,0.0001,0.0002,0.02,0.006,0.25,0.001,0.001,0.007,0.065,0.005,0.5,0.0008,0.0002,1180.0,870.0325,681.5404,2.7999928,1057.645,105.748,850.0,0.821428112,0.5,264.0,1195.76,1.226269,-25.432,-39.96,-25.55503,0.65,-5.712,1.74,122.0,5.48,5.48,1986.0
1280.0,9570.0,0.002,0.0001,0.0016,0.0001,0.0003,0.02,0.005,0.25,0.001,0.0014,0.007,0.065,0.0065,0.45,0.001,0.0002,1180.0,879.5843,681.4182,2.799994,1079.278,105.489,849.0,0.821428189,0.5,264.0,1089.856,1.23573,-24.384,-39.96,-24.2654,0.74,-5.914,1.74,122.0,5.67,5.67,1946.0
1290.0,9600.0,0.278,0.0002,0.0024,0.0001,0.0002,0.02,0.011,0.37,0.001,0.0018,0.007,0.035,0.0066,1.609,0.0015,0.0004,1120.0,877.6341,619.79724,2.699997,957.049,73.119,847.0,0.759258992,0.65,1200.0,794.918,1.184562,-29.413,-39.96,-25.74687,0.75,-6.842,1.7,158.0,4.51,4.51,1349.0
1290.0,9500.0,0.278,0.0002,0.0024,0.0001,0.0002,0.02,0.011,0.37,0.001,0.0018,0.007,0.035,0.0066,1.609,0.0015,0.0004,1120.0,877.0158,618.5486,2.699998,945.429,97.21,849.0,0.814814678,0.5,1200.0,998.668,1.207123,-23.253,-39.96,-26.09937,5.5,-7.529,1.69,160.0,4.1,4.1,1327.0
1290.0,9600.0,0.278,0.0002,0.0024,0.0001,0.0002,0.02,0.011,0.37,0.001,0.0018,0.007,0.035,0.0066,1.609,0.0015,0.0004,1120.0,883.23193,618.7556,2.6999984,1701.449,88.993,847.0,0.814814705,0.5,1215.0,4141.975,1.209951,-25.623,-39.96,-22.43168,0.69,-6.818,1.72,161.0,3.89,3.89,1650.0
1290.0,9500.0,0.27,0.0002,0.0019,0.0001,0.0003,0.02,0.01,0.39,0.001,0.0011,0.007,0.036,0.0042,1.592,0.0015,0.0003,1120.0,874.1951,620.99994,2.7000024,951.551,97.219,846.0,0.814814979,0.5,1200.0,1016.912,1.198102,-23.776,-39.96,-27.96945,5.65,-7.507,1.68,158.0,3.99,3.99,1143.0
1290.0,9500.0,0.27,0.0002,0.0019,0.0001,0.0003,0.02,0.01,0.39,0.001,0.0011,0.007,0.036,0.0042,1.592,0.0015,0.0003,1120.0,878.1116,619.5949,2.6999986,955.82,97.189,848.0,0.814814719,0.5,1200.0,1029.702,1.22616,-24.266,-39.96,-28.10424,5.7,-7.488,1.68,157.0,4.52,4.52,1211.0
1290.0,9500.0,0.27,0.0002,0.0019,0.0001,0.0003,0.02,0.01,0.39,0.001,0.0011,0.007,0.036,0.0042,1.592,0.0015,0.0003,1120.0,883.56384,620.915,2.6999998,950.252,97.224,840.0,0.814814801,0.5,1200.0,1013.031,1.181688,-23.185,-39.961,-27.68106,5.6,-7.506,1.68,160.0,4.2,4.2,1195.0
1290.0,9500.0,0.27,0.0002,0.0019,0.0001,0.0003,0.02,0.01,0.39,0.001,0.0011,0.007,0.036,0.0042,1.592,0.0015,0.0003,1120.0,877.8336,620.6449,2.7000008,950.455,97.581,847.0,0.81481487,0.5,1200.0,1013.637,1.209778,-23.218,-39.96,-28.047,5.6,-7.494,1.68,158.0,4.12,4.12,1143.0
1290.0,9600.0,0.278,0.0002,0.0024,0.0001,0.0002,0.02,0.011,0.37,0.001,0.0018,0.007,0.035,0.0066,1.609,0.0015,0.0004,1120.0,878.7256,621.5339,2.699999,1707.921,97.289,847.0,0.814814746,0.5,1225.0,4176.639,1.204722,-25.108,-39.96,-27.4485,5.8,-7.497,1.69,162.0,4.23,4.23,1275.0
1290.0,9500.0,0.27,0.0002,0.0019,0.0001,0.0003,0.02,0.01,0.39,0.001,0.0011,0.007,0.036,0.0042,1.592,0.0015,0.0003,1120.0,879.6105,621.492,2.6999996,940.014,91.184,847.0,0.814814787,0.5,1200.0,982.631,1.214151,-23.334,-39.961,-28.60733,5.7,-7.509,1.69,155.0,4.02,4.02,1249.0
1290.0,9500.0,0.272,0.0003,0.0022,0.0001,0.0002,0.02,0.012,0.4,0.001,0.0016,0.007,0.032,0.0044,1.65,0.0015,0.0004,1120.0,875.27106,621.3402,2.700002,951.187,97.638,845.0,0.814814952,0.5,1200.0,1015.822,1.209099,-24.055,-39.96,-27.63381,5.5,-7.504,1.68,159.0,4.14,4.14,1157.0
1290.0,9500.0,0.272,0.0003,0.0022,0.0001,0.0002,0.02,0.012,0.4,0.001,0.0016,0.007,0.032,0.0044,1.65,0.0015,0.0004,1120.0,877.29407,621.38196,2.7000005,950.937,97.616,843.0,0.814814849,0.5,1200.0,1015.077,1.192114,-26.146,-39.96,-26.62098,5.5,-7.501,1.68,162.0,4.45,4.45,1202.0
1290.0,9500.0,0.272,0.0003,0.0022,0.0001,0.0002,0.02,0.012,0.4,0.001,0.0016,0.007,0.032,0.0044,1.65,0.0015,0.0004,1120.0,881.3922,621.4208,2.7000005,1691.3,97.638,844.0,0.814814849,0.5,1200.0,4087.89,1.188163,-23.821,-39.96,-26.23945,5.5,-7.493,1.67,162.0,4.07,4.07,1119.0
1290.0,9500.0,0.272,0.0003,0.0022,0.0001,0.0002,0.02,0.012,0.4,0.001,0.0016,0.007,0.032,0.0044,1.65,0.0015,0.0004,1120.0,876.16003,620.6476,2.7000012,1701.966,97.267,851.0,0.814814897,0.5,1200.0,4144.744,1.215985,-22.508,-39.961,-26.17761,5.6,-7.493,1.68,157.0,3.91,3.91,1148.0
1290.0,9500.0,0.272,0.0003,0.0022,0.0001,0.0002,0.02,0.012,0.4,0.001,0.0016,0.007,0.032,0.0044,1.65,0.0015,0.0004,1120.0,875.9485,620.65753,2.6999996,949.011,97.492,846.0,0.814814787,0.5,1200.0,1009.327,1.212864,-22.328,-39.96,-24.29423,5.5,-7.516,1.69,161.0,4.52,4.52,1208.0
1290.0,9500.0,0.272,0.0003,0.0022,0.0001,0.0002,0.02,0.012,0.4,0.001,0.0016,0.007,0.032,0.0044,1.65,0.0015,0.0004,1120.0,881.73267,620.601,2.7000003,940.191,69.622,849.0,0.759259286,0.65,1200.0,756.271,1.198104,-27.317,-39.96,-25.9334,0.79,-6.916,1.7,160.0,4.65,4.65,1281.0
1290.0,9500.0,0.272,0.0003,0.0022,0.0001,0.0002,0.02,0.012,0.4,0.001,0.0016,0.007,0.032,0.0044,1.65,0.0015,0.0004,1120.0,877.8951,621.0175,2.699999,957.153,97.793,847.0,0.814814746,0.5,1200.0,1033.707,1.231917,-23.723,-39.96,-27.2857,4.7,-6.036,1.69,154.0,4.39,4.39,1216.0
1290.0,9600.0,0.278,0.0002,0.0024,0.0001,0.0002,0.02,0.011,0.37,0.001,0.0018,0.007,0.035,0.0066,1.609,0.0015,0.0004,1120.0,874.5939,620.2526,2.699997,1708.072,84.903,846.0,0.814814609,0.5,1215.0,4177.447,1.224721,-29.938,-39.951,-15.6802,0.88,-6.49,1.72,162.0,3.64,3.64,1715.0
1290.0,9500.0,0.278,0.0002,0.0024,0.0001,0.0002,0.02,0.011,0.37,0.001,0.0018,0.007,0.035,0.0066,1.609,0.0015,0.0004,1120.0,879.9357,620.6259,2.6999984,954.968,97.275,850.0,0.814814705,0.5,1200.0,1027.145,1.242024,-22.794,-39.96,-27.4545,4.9,-6.584,1.69,157.0,4.34,4.34,1341.0
1290.0,9600.0,0.278,0.0002,0.0024,0.0001,0.0002,0.02,0.011,0.37,0.001,0.0018,0.007,0.035,0.0066,1.609,0.0015,0.0004,1120.0,875.35065,619.74536,2.7000005,1695.434,96.766,848.0,0.814814849,0.5,1215.0,4109.882,1.211393,-22.686,-39.96,-21.90763,0.71,-6.213,1.72,155.0,3.62,3.62,1625.0
1290.0,9500.0,0.27,0.0002,0.0019,0.0001,0.0003,0.02,0.01,0.39,0.001,0.0011,0.007,0.036,0.0042,1.592,0.0015,0.0003,1120.0,874.6341,617.8526,2.6999993,1701.498,97.284,848.0,0.814814767,0.5,1200.0,4142.239,1.221024,-23.378,-39.96,-25.54045,5.7,-7.512,1.69,154.0,4.3,4.3,1247.0
1290.0,9500.0,0.278,0.0002,0.0024,0.0001,0.0002,0.02,0.011,0.37,0.001,0.0018,0.007,0.035,0.0066,1.609,0.0015,0.0004,1120.0,876.53876,620.3187,2.6999986,1703.42,0.0,0.0,0.814814719,0.5,1200.0,4026.0,0.0,0.0,0.0,0.0,5.4,0.0,1.69,159.0,4.27,4.27,1267.0
1290.0,9500.0,0.27,0.0002,0.0019,0.0001,0.0003,0.02,0.01,0.39,0.001,0.0011,0.007,0.036,0.0042,1.592,0.0015,0.0003,1120.0,872.8189,620.13904,2.6999977,1700.608,97.233,846.0,0.814814657,0.5,1200.0,4137.482,1.214934,-22.096,-39.96,-24.53914,5.6,-7.479,1.68,157.0,4.19,4.19,1199.0
1290.0,9500.0,0.272,0.0003,0.0022,0.0001,0.0002,0.02,0.012,0.4,0.001,0.0016,0.007,0.032,0.0044,1.65,0.0015,0.0004,1120.0,872.16064,620.5305,2.6999998,959.281,97.236,847.0,0.814814801,0.5,1200.0,1040.113,1.212164,-24.124,-39.96,-27.53407,5.7,-7.472,1.68,160.0,4.47,4.47,1179.0
1290.0,9500.0,0.27,0.0002,0.0019,0.0001,0.0003,0.02,0.01,0.39,0.001,0.0011,0.007,0.036,0.0042,1.592,0.0015,0.0003,1120.0,873.15845,622.0992,2.699999,942.924,97.534,846.0,0.814814746,0.5,1200.0,991.239,1.233858,-24.337,-39.96,-22.64581,5.2,-7.5,1.68,158.0,4.03,4.03,1189.0
1290.0,9500.0,0.27,0.0002,0.0019,0.0001,0.0003,0.02,0.01,0.39,0.001,0.0011,0.007,0.036,0.0042,1.592,0.0015,0.0003,1120.0,874.6927,619.5314,2.700001,1701.097,97.219,847.0,0.814814883,0.5,1200.0,4140.097,1.229693,-22.532,-39.96,-27.91571,5.7,-7.493,1.68,156.0,3.93,3.93,1212.0
1290.0,9500.0,0.002,0.0001,0.0011,0.0001,0.0007,0.028,0.005,0.2,0.001,0.0018,0.007,0.055,0.0043,0.679,0.0009,0.0002,1120.0,854.7414,681.80554,2.7999992,1673.062,102.467,842.0,0.82142852,0.5,1200.0,182.59,1.219302,-24.201,-39.96,-21.3773,0.74,-6.241,1.72,125.0,5.83,5.83,1682.0
1290.0,9500.0,0.002,0.0001,0.0011,0.0001,0.0007,0.028,0.005,0.2,0.001,0.0018,0.007,0.055,0.0043,0.679,0.0009,0.0002,1120.0,852.2719,679.4919,2.8000011,1141.321,0.0,0.0,0.821428642,0.5,1200.0,1462.0,0.0,0.0,0.0,0.0,0.77,0.0,1.73,127.0,6.07,6.07,1739.0
1290.0,9500.0,0.002,0.0001,0.0011,0.0001,0.0007,0.028,0.005,0.2,0.001,0.0018,0.007,0.055,0.0043,0.679,0.0009,0.0002,1120.0,857.0311,680.6702,2.800001,1144.275,0.0,0.0,0.821428635,0.5,1200.0,1473.0,0.0,0.0,0.0,0.0,0.74,0.0,1.73,127.0,6.05,6.05,1732.0
1290.0,9500.0,0.002,0.0001,0.0011,0.0001,0.0007,0.028,0.005,0.2,0.001,0.0018,0.007,0.055,0.0043,0.679,0.0009,0.0002,1120.0,857.8424,679.5863,2.8000007,1061.806,103.533,850.0,0.821428616,0.5,1200.0,1365.601,1.25217,-24.087,-39.96,-21.49735,0.72,-5.93,1.73,126.0,7.04,7.04,1668.0
1290.0,9100.0,0.001,0.0001,0.0018,0.0001,0.0002,0.027,0.005,0.22,0.001,0.0017,0.007,0.055,0.0046,0.668,0.0006,0.0002,1120.0,855.872,681.44275,2.8000038,969.435,103.359,842.0,0.821428814,0.5,1200.0,1070.875,1.165795,-23.001,-39.96,-27.55491,0.72,-6.442,1.73,125.0,5.26,5.26,1951.0
1290.0,9500.0,0.002,0.0001,0.0015,0.0001,0.0002,0.026,0.006,0.22,0.001,0.0013,0.007,0.056,0.0043,0.708,0.0009,0.0002,1120.0,875.2419,683.0076,2.800002,1685.978,105.228,848.0,0.821428699,0.5,1200.0,1941.401,1.191419,-24.878,-39.96,-28.54873,0.85,-6.117,1.74,126.0,5.67,5.67,1970.0
1290.0,9500.0,0.002,0.0001,0.0011,0.0001,0.0007,0.028,0.005,0.2,0.001,0.0018,0.007,0.055,0.0043,0.679,0.0009,0.0002,1120.0,857.3908,680.5793,2.8000028,969.913,101.977,849.0,0.82142875,0.5,1200.0,758.386,1.197268,-23.323,-39.96,-28.43924,0.77,-6.107,1.72,125.0,6.19,6.19,1620.0
1290.0,9500.0,0.002,0.0001,0.0015,0.0001,0.0002,0.026,0.006,0.22,0.001,0.0013,0.007,0.056,0.0043,0.708,0.0009,0.0002,1120.0,861.5774,679.63654,2.8000033,949.788,105.936,848.0,0.821428782,0.5,1200.0,913.376,1.226701,-24.106,-37.227,-18.85485,0.67,-5.88,1.73,125.0,5.39,5.39,1904.0
1290.0,9500.0,0.002,0.0001,0.0015,0.0001,0.0002,0.026,0.006,0.22,0.001,0.0013,0.007,0.056,0.0043,0.708,0.0009,0.0002,1120.0,870.1525,681.34924,2.8000014,957.259,107.129,841.0,0.821428661,0.5,1200.0,1034.025,1.189414,-22.793,-39.961,-25.96411,0.66,-5.853,1.74,124.0,5.31,5.31,1963.0
1290.0,9100.0,0.001,0.0001,0.0018,0.0001,0.0002,0.027,0.005,0.22,0.001,0.0017,0.007,0.055,0.0046,0.668,0.0006,0.0002,1120.0,848.22565,679.28375,2.8000042,946.664,106.896,845.0,0.821428839,0.5,1200.0,1002.34,1.188818,-22.741,-36.874,-22.00764,0.89,-5.728,1.73,120.0,5.47,5.47,1956.0
1290.0,9500.0,0.002,0.0001,0.0015,0.0001,0.0002,0.026,0.006,0.22,0.001,0.0013,0.007,0.056,0.0043,0.708,0.0009,0.0002,1120.0,854.2195,680.3775,2.8000033,943.304,102.653,848.0,0.821428782,0.5,1200.0,992.364,1.223344,-23.483,-39.96,-24.12018,0.74,-6.268,1.73,128.0,5.21,5.21,1921.0
1290.0,9500.0,0.002,0.0001,0.0011,0.0001,0.0007,0.028,0.005,0.2,0.001,0.0018,0.007,0.055,0.0043,0.679,0.0009,0.0002,1120.0,873.62775,682.7739,2.8000011,1059.783,109.2,849.0,0.821428642,0.5,1200.0,1358.858,1.215374,-23.531,-39.96,-27.00426,0.65,-5.648,1.74,127.0,5.81,5.81,1871.0
1290.0,9500.0,0.002,0.0001,0.0015,0.0001,0.0002,0.026,0.006,0.22,0.001,0.0013,0.007,0.056,0.0043,0.708,0.0009,0.0002,1120.0,848.87366,679.53687,2.8000028,1684.083,105.015,847.0,0.82142875,0.5,1200.0,1268.79,1.197707,-22.802,-39.96,-26.47282,0.71,-5.707,1.73,128.0,5.18,5.18,1931.0
1290.0,9500.0,0.002,0.0001,0.0015,0.0001,0.0002,0.026,0.006,0.22,0.001,0.0013,0.007,0.056,0.0043,0.708,0.0009,0.0002,1120.0,859.78613,680.0007,2.8000033,970.274,102.562,848.0,0.821428782,0.5,1200.0,1073.432,1.207354,-24.217,-39.96,-27.73024,0.67,-6.426,1.73,128.0,5.35,5.35,1938.0
1290.0,9500.0,0.002,0.0001,0.0015,0.0001,0.0002,0.026,0.006,0.22,0.001,0.0013,0.007,0.056,0.0043,0.708,0.0009,0.0002,1120.0,873.2805,683.37164,2.8000011,1718.135,0.0,0.0,0.821428642,0.5,1175.0,1099.336,0.0,0.0,0.0,0.0,0.65,0.0,1.74,128.0,5.46,5.46,2015.0
1290.0,9500.0,0.002,0.0001,0.0015,0.0001,0.0002,0.026,0.006,0.22,0.001,0.0013,0.007,0.056,0.0043,0.708,0.0009,0.0002,1120.0,853.3427,680.742,2.800003,965.048,104.699,850.0,0.821428763,0.5,1175.0,1057.543,1.230328,-21.606,-39.946,-21.82722,0.72,-5.876,1.73,124.0,5.31,5.31,1949.0
1290.0,9500.0,0.001,0.0001,0.0018,0.0001,0.0002,0.027,0.005,0.22,0.001,0.0017,0.007,0.055,0.0046,0.668,0.0006,0.0002,1120.0,857.7479,680.48737,2.800002,961.118,102.394,849.0,0.821428699,0.5,1175.0,1045.654,1.188868,-24.402,-39.961,-24.86421,0.86,-5.713,1.73,121.0,5.0,5.0,1838.0
1290.0,9500.0,0.002,0.0001,0.0015,0.0001,0.0002,0.026,0.006,0.22,0.001,0.0013,0.007,0.056,0.0043,0.708,0.0009,0.0002,1120.0,873.0282,684.37573,2.8000014,957.135,103.339,844.0,0.821428661,0.5,1175.0,797.94,1.184164,-23.894,-39.96,-22.69754,0.78,-6.1,1.74,127.0,5.45,5.45,2047.0
1290.0,9500.0,0.001,0.0001,0.0018,0.0001,0.0002,0.027,0.005,0.22,0.001,0.0017,0.007,0.055,0.0046,0.668,0.0006,0.0002,1120.0,852.34235,678.6922,2.8000028,956.475,102.929,844.0,0.82142875,0.5,1175.0,1031.668,1.178664,-23.81,-39.96,-23.00424,0.82,-5.745,1.74,125.0,5.28,5.28,1982.0
1290.0,9500.0,0.001,0.0001,0.0018,0.0001,0.0002,0.027,0.005,0.22,0.001,0.0017,0.007,0.055,0.0046,0.668,0.0006,0.0002,1120.0,861.74005,679.62415,2.8000026,1701.956,97.31,849.0,0.821428737,0.5,1175.0,1117.333,1.240022,-25.278,-39.942,-20.77778,0.8,-5.569,1.74,125.0,4.99,4.99,1959.0
1290.0,9500.0,0.002,0.0001,0.0011,0.0001,0.0007,0.028,0.005,0.2,0.001,0.0018,0.007,0.055,0.0043,0.679,0.0009,0.0002,1120.0,858.1676,679.9162,2.800001,1707.581,102.294,849.0,0.821428635,0.5,1165.0,4174.813,1.225804,-23.761,-39.896,-19.40852,0.66,-5.488,1.73,127.0,6.2,6.2,1783.0
1290.0,9100.0,0.001,0.0001,0.0018,0.0001,0.0002,0.027,0.005,0.22,0.001,0.0017,0.007,0.055,0.0046,0.668,0.0006,0.0002,1120.0,853.4435,678.92847,2.8000026,1086.629,98.776,850.0,0.821428737,0.5,1150.0,1449.37,1.22484,-25.276,-39.96,-25.15294,0.71,-6.033,1.73,126.0,5.09,5.09,1840.0
1290.0,9100.0,0.001,0.0001,0.0018,0.0001,0.0002,0.027,0.005,0.22,0.001,0.0017,0.007,0.055,0.0046,0.668,0.0006,0.0002,1120.0,860.73834,680.3666,2.8000033,1083.017,99.639,850.0,0.821428782,0.5,1150.0,1437.062,1.225437,-25.373,-38.654,-19.99503,0.69,-6.494,1.73,126.0,5.2,5.2,1841.0
1290.0,9100.0,0.001,0.0001,0.0018,0.0001,0.0002,0.027,0.005,0.22,0.001,0.0017,0.007,0.055,0.0046,0.668,0.0006,0.0002,1120.0,866.917,681.7078,2.8000016,1050.584,109.308,843.0,0.821428673,0.5,1200.0,1328.364,1.241918,-23.191,-39.96,-26.56553,0.71,-5.651,1.74,125.0,5.41,5.41,2020.0
1315.0,9500.0,0.3,0.0002,0.002,0.0002,0.0004,0.02,0.012,0.3,0.001,0.0014,0.007,0.04,0.005,1.791,0.001,0.0004,1120.0,858.3635,684.3459,2.699997,1716.956,0.0,0.0,0.814814609,0.5,1256.0,4025.0,0.0,0.0,0.0,0.0,0.68,0.0,1.72,168.0,4.32,4.32,1618.0
1315.0,9500.0,0.282,0.0002,0.0025,0.0001,0.0004,0.02,0.011,0.35,0.001,0.0015,0.007,0.044,0.0046,1.794,0.001,0.0005,1120.0,857.8331,686.84784,2.6999993,968.195,86.955,849.0,0.814814767,0.5,1225.0,1067.101,1.213997,-12.753,-28.117,-30.80675,0.73,-5.881,1.72,165.0,3.28,3.28,1707.0
1315.0,9500.0,0.3,0.0002,0.002,0.0002,0.0004,0.02,0.012,0.3,0.001,0.0014,0.007,0.04,0.005,1.791,0.001,0.0004,1120.0,859.53577,687.77167,2.6999993,935.565,80.342,841.0,0.814814767,0.5,1225.0,969.525,1.213518,-22.611,-39.96,-27.52409,0.88,-5.997,1.72,170.0,3.23,3.23,1708.0
1315.0,9500.0,0.264,0.0002,0.0025,0.0002,0.0004,0.02,0.011,0.34,0.001,0.0014,0.007,0.05,0.005,1.8,0.001,0.0006,1120.0,860.8159,688.6604,2.7000017,948.904,88.908,849.0,0.814814931,0.5,1225.0,1009.007,1.218477,-18.537,-35.482,-28.93052,0.73,-5.992,1.73,164.0,3.23,3.23,1798.0
1315.0,9500.0,0.264,0.0002,0.0025,0.0002,0.0004,0.02,0.011,0.34,0.001,0.0014,0.007,0.05,0.005,1.8,0.001,0.0006,1120.0,861.561,689.12415,2.7000005,952.985,86.657,848.0,0.814814849,0.5,1225.0,1021.2,1.252551,-18.024,-34.913,-29.28159,0.75,-6.106,1.72,167.0,3.3,3.3,1651.0
1315.0,9500.0,0.3,0.0002,0.002,0.0002,0.0004,0.02,0.012,0.3,0.001,0.0014,0.007,0.04,0.005,1.791,0.001,0.0004,1120.0,863.2859,689.3806,2.7000008,955.511,82.597,850.0,0.81481487,0.5,1225.0,1028.773,1.240577,-23.844,-39.96,-28.47631,0.84,-6.267,1.72,168.0,3.28,3.28,1566.0
1315.0,9200.0,0.3,0.0002,0.002,0.0002,0.0004,0.02,0.012,0.3,0.001,0.0014,0.007,0.04,0.005,1.791,0.001,0.0004,1120.0,860.9511,688.9667,2.7000024,939.79,87.62,850.0,0.814814979,0.5,1225.0,981.97,1.235472,-28.114,-39.96,-18.76649,0.85,-6.529,1.72,163.0,3.23,3.23,1583.0
1315.0,7200.0,0.3,0.0002,0.002,0.0002,0.0004,0.02,0.012,0.3,0.001,0.0014,0.007,0.04,0.005,1.791,0.001,0.0004,1120.0,858.99585,690.4373,2.7000008,1480.496,83.794,840.0,0.81481487,0.5,1200.0,3037.615,1.233792,-25.382,-39.96,-20.91345,0.81,-6.753,1.71,165.0,3.31,3.31,1546.0
1315.0,9500.0,0.282,0.0002,0.0025,0.0001,0.0004,0.02,0.011,0.35,0.001,0.0015,0.007,0.044,0.0046,1.794,0.001,0.0005,1120.0,851.5083,686.48486,2.7000046,940.842,88.902,845.0,0.81481513,0.5,1225.0,985.076,1.211487,-16.746,-32.962,-27.17276,0.79,-6.013,1.72,165.0,3.16,3.16,1676.0
1315.0,9500.0,0.282,0.0002,0.0025,0.0001,0.0004,0.02,0.011,0.35,0.001,0.0015,0.007,0.044,0.0046,1.794,0.001,0.0005,1120.0,842.8822,686.14655,2.7000034,932.13,88.612,841.0,0.814815048,0.5,1225.0,959.447,1.222408,-31.111,-39.961,-24.8459,0.73,-6.441,1.73,163.0,3.05,3.05,1709.0
1315.0,9500.0,0.282,0.0002,0.0025,0.0001,0.0004,0.02,0.011,0.35,0.001,0.0015,0.007,0.044,0.0046,1.794,0.001,0.0005,1120.0,845.2104,688.46185,2.7000005,950.349,89.036,840.0,0.814814849,0.5,1225.0,1013.319,1.24547,-17.573,-34.969,-27.67689,0.71,-6.022,1.73,161.0,3.17,3.17,1794.0
1315.0,9500.0,0.282,0.0002,0.0025,0.0001,0.0004,0.02,0.011,0.35,0.001,0.0015,0.007,0.044,0.0046,1.794,0.001,0.0005,1120.0,863.98315,690.2757,2.6999967,951.824,83.747,841.0,0.814814588,0.5,1225.0,1017.727,1.255446,-21.909,-39.96,-27.87963,0.86,-5.957,1.72,167.0,3.34,3.34,1639.0
1315.0,9500.0,0.264,0.0002,0.0025,0.0002,0.0004,0.02,0.011,0.34,0.001,0.0014,0.007,0.05,0.005,1.8,0.001,0.0006,1120.0,864.08594,690.17706,2.700002,1024.106,88.871,845.0,0.814814952,0.5,1225.0,1242.075,1.21643,-17.073,-33.503,-27.28151,0.79,-6.02,1.72,169.0,3.2,3.2,1670.0
1315.0,9050.0,0.3,0.0002,0.002,0.0002,0.0004,0.02,0.012,0.3,0.001,0.0014,0.007,0.04,0.005,1.791,0.001,0.0004,1120.0,861.7144,688.7551,2.6999986,931.388,87.749,851.0,0.814814719,0.5,1225.0,957.273,1.197758,-28.018,-39.96,-19.33761,0.74,-6.53,1.72,162.0,3.28,3.28,1655.0
1315.0,9500.0,0.264,0.0002,0.0025,0.0002,0.0004,0.02,0.011,0.34,0.001,0.0014,0.007,0.05,0.005,1.8,0.001,0.0006,1120.0,866.72675,689.5758,2.6999998,953.754,83.179,844.0,0.814814801,0.5,1200.0,1023.503,1.242004,-26.044,-39.962,-26.18539,1.6,-6.712,1.71,166.0,3.2,3.2,1604.0
1315.0,9500.0,0.282,0.0002,0.0025,0.0001,0.0004,0.02,0.011,0.35,0.001,0.0015,0.007,0.044,0.0046,1.794,0.001,0.0005,1120.0,864.17676,688.82983,2.6999989,1686.851,87.258,850.0,0.814814739,0.5,1240.0,4064.284,1.249332,-27.16,-39.96,-28.03618,0.76,-7.004,1.71,169.0,3.23,3.23,1494.0
1315.0,9200.0,0.3,0.0002,0.002,0.0002,0.0004,0.02,0.012,0.3,0.001,0.0014,0.007,0.04,0.005,1.791,0.001,0.0004,1120.0,867.6307,690.06793,2.7000005,1029.896,83.002,840.0,0.814814849,0.5,1200.0,1260.756,1.194501,-21.96,-39.66,-22.19416,0.66,-6.5,1.72,172.0,3.31,3.31,1705.0
1315.0,9500.0,0.282,0.0002,0.0025,0.0001,0.0004,0.02,0.011,0.35,0.001,0.0015,0.007,0.044,0.0046,1.794,0.001,0.0005,1120.0,864.8766,689.85187,2.7000022,1454.109,79.106,844.0,0.814814966,0.5,1200.0,2915.978,1.20653,-29.028,-39.96,-29.81126,1.7,-7.204,1.72,167.0,3.21,3.21,1605.0
