Repository: Achyut-Krishna/JSW_Internship

# JSW_Internship
Property Prediction model using regression algorithms , this project is the part of my summer internship at JSW steel 2021  We were provided with raw data of 5135 rows and 45 columns which had to be cleaned first and later applied 5 different algorithms like KNN, Random Forest, ANN, Support Vector Regressor and Multiple Regressor to predict which gave the highest R2_score value and the least RMSE. Conclusion :- Random Forest was found to be relatively the best learner for this model and hence we deployed our machine learning model using html, css, flask.

File: final_data.csv (part 35 of 40)
Slab Width,Slab Length,AL,B,C,CA,NB,CR,CU,MN,MO,N,NI,P,S,SI,TI,V,Reheating Furnace Exit Temp,Finishing Temp,Coiling Temp,FM Exit Thickness,Coil Outr Dia,Avg line speed,weld pressure,Reduction Ratio,ACL-Thickness,ACL-Width,ACL-Length,O2 in Heating Element Furnace,Radiant Tube Furnace Dewpoint,After Tube Cooling Dewpoint,Rapid Jet Cooling Dewpoint,Coating Thickness,Drying Furnace Press,B50,Hardness,Coreloss-Before Aging,Coreloss After Aging,Permeability
1315.0,9500.0,0.264,0.0002,0.0025,0.0002,0.0004,0.02,0.011,0.34,0.001,0.0014,0.007,0.05,0.005,1.8,0.001,0.0006,1120.0,865.0386,689.7229,2.7000012,1679.318,87.594,844.0,0.814814897,0.5,1200.0,4024.452,1.205964,-26.927,-39.961,-26.93427,1.3,-6.57,1.72,163.0,3.16,3.16,1606.0
1315.0,9500.0,0.264,0.0002,0.0025,0.0002,0.0004,0.02,0.011,0.34,0.001,0.0014,0.007,0.05,0.005,1.8,0.001,0.0006,1120.0,862.09686,688.67523,2.7000022,905.972,78.804,843.0,0.814814966,0.5,1200.0,883.921,1.221884,-26.422,-39.96,-26.84218,0.73,-6.891,1.71,166.0,3.29,3.29,1441.0
1155.0,9500.0,0.5193,0.0003,0.002,0.002,0.0002,0.02,0.0103,0.2694,0.0007,0.0019,0.0072,0.0174,0.003,2.6847,0.001,0.0004,1120.0,867.7797,693.13477,2.6000028,1063.157,77.878,842.0,0.807692515,0.5,1065.0,1370.111,1.178895,-37.942,-39.96,-22.02049,5.5,-9.002,1.69,201.0,2.75,2.75,1152.0
1155.0,9500.0,0.5193,0.0003,0.002,0.002,0.0002,0.02,0.0103,0.2694,0.0007,0.0019,0.0072,0.0174,0.003,2.6847,0.001,0.0004,1120.0,864.8758,691.9616,2.6,1060.546,75.954,845.0,0.807692308,0.5,1065.0,1361.399,1.188355,-39.921,-39.96,-19.47001,5.8,-9.022,1.68,198.0,2.82,2.82,1036.0
1155.0,9500.0,0.5193,0.0003,0.002,0.002,0.0002,0.02,0.0103,0.2694,0.0007,0.0019,0.0072,0.0174,0.003,2.6847,0.001,0.0004,1120.0,864.9198,691.95184,2.6000028,1061.784,75.974,846.0,0.807692515,0.5,1065.0,1365.528,1.173512,-39.927,-39.96,-19.55385,5.6,-8.974,1.68,200.0,2.75,2.75,1011.0
1155.0,9500.0,0.5193,0.0003,0.002,0.002,0.0002,0.02,0.0103,0.2694,0.0007,0.0019,0.0072,0.0174,0.003,2.6847,0.001,0.0004,1120.0,867.2751,691.45,2.6000001,1059.868,76.083,846.0,0.807692315,0.5,1065.0,1359.141,1.193944,-37.343,-39.96,-19.72996,5.7,-8.991,1.68,199.0,2.74,2.74,1028.0
1155.0,9500.0,0.5193,0.0003,0.002,0.002,0.0002,0.02,0.0103,0.2694,0.0007,0.0019,0.0072,0.0174,0.003,2.6847,0.001,0.0004,1120.0,865.4909,691.4306,2.600002,1073.637,74.881,849.0,0.807692456,0.5,1065.0,1405.285,1.193188,-39.818,-39.96,-18.80728,5.45,-8.995,1.67,198.0,2.74,2.74,953.0
1155.0,9500.0,0.55,0.0004,0.002,0.002,0.0002,0.02,0.0104,0.2737,0.0006,0.0021,0.0073,0.0081,0.003,2.6712,0.001,0.0004,1120.0,869.5959,691.36896,2.6000004,1066.718,78.08,849.0,0.807692337,0.5,1065.0,1382.022,1.218118,-39.942,-39.96,-21.25497,5.0,-8.904,1.67,202.0,2.77,2.77,982.0
1155.0,9500.0,0.5162,0.0004,0.002,0.002,0.0002,0.02,0.0099,0.2834,0.0007,0.0022,0.0074,0.0158,0.003,2.7,0.001,0.0004,1120.0,867.82965,690.2236,2.6000004,1066.887,72.914,848.0,0.807692337,0.5,1065.0,1382.59,1.208569,-34.962,-35.945,-17.3949,5.5,-9.009,1.67,196.0,2.81,2.81,994.0
1155.0,9500.0,0.55,0.0004,0.002,0.002,0.0002,0.02,0.0104,0.2737,0.0006,0.0021,0.0073,0.0081,0.003,2.6712,0.001,0.0004,1120.0,867.4687,691.31635,2.6000018,1061.361,77.95,847.0,0.807692441,0.5,1065.0,1364.117,1.199603,-39.961,-39.96,-21.30618,5.4,-9.0,1.67,198.0,2.8,2.8,1008.0
1155.0,9500.0,0.5162,0.0004,0.002,0.002,0.0002,0.02,0.0099,0.2834,0.0007,0.0022,0.0074,0.0158,0.003,2.7,0.001,0.0004,1120.0,868.74567,688.3799,2.6000009,1715.672,78.043,846.0,0.807692374,0.5,1065.0,4218.321,1.211921,-39.957,-39.96,-21.4385,5.05,-8.731,1.68,201.0,2.76,2.76,1023.0
1155.0,9500.0,0.5162,0.0004,0.002,0.002,0.0002,0.02,0.0099,0.2834,0.0007,0.0022,0.0074,0.0158,0.003,2.7,0.001,0.0004,1120.0,866.79144,688.6913,2.599999,1720.647,77.432,846.0,0.807692234,0.5,1065.0,4245.176,1.188264,-39.96,-39.96,-21.62411,5.05,-8.813,1.68,199.0,2.81,2.81,1057.0
1155.0,9500.0,0.5297,0.0004,0.002,0.002,0.0002,0.02,0.0099,0.2801,0.0011,0.0021,0.0074,0.0082,0.003,2.6923,0.001,0.0003,1120.0,872.8967,687.8113,2.5999997,1701.842,65.919,843.0,0.807692286,0.5,1090.0,4144.08,1.220625,-25.951,-39.951,-22.29454,1.18,-7.291,1.67,205.0,2.86,2.86,989.0
1155.0,7400.0,0.5162,0.0004,0.002,0.002,0.0002,0.02,0.0099,0.2834,0.0007,0.0022,0.0074,0.0158,0.003,2.7,0.001,0.0004,1120.0,877.066,691.30237,2.599998,1133.745,77.869,846.0,0.80769216,0.5,1065.0,1613.701,1.203843,-39.961,-39.96,-21.27324,5.2,-8.999,1.67,202.0,2.8,2.8,1008.0
1155.0,7400.0,0.5162,0.0004,0.002,0.002,0.0002,0.02,0.0099,0.2834,0.0007,0.0022,0.0074,0.0158,0.003,2.7,0.001,0.0004,1120.0,870.13837,688.5006,2.6000004,1140.872,68.158,847.0,0.807692337,0.5,1065.0,1639.166,1.193639,-35.646,-39.299,-21.67095,5.4,-8.636,1.67,198.0,2.8,2.8,952.0
1315.0,9500.0,0.264,0.0002,0.0025,0.0002,0.0004,0.02,0.011,0.34,0.001,0.0014,0.007,0.05,0.005,1.8,0.001,0.0006,1120.0,874.5619,693.2677,2.6999955,1005.114,88.863,847.0,0.814814506,0.5,1225.0,1181.539,1.252899,-17.021,-34.127,-27.68283,0.76,-6.033,1.72,170.0,3.19,3.19,1734.0
1300.0,9450.0,0.364,0.0003,0.0022,0.0002,0.0003,0.02,0.015,0.29,0.001,0.0016,0.007,0.013,0.004,2.25,0.001,0.0004,1120.0,873.8089,691.7033,2.599998,1126.914,68.772,845.0,0.80769216,0.5,1187.0,1589.445,1.221308,-37.465,-39.96,-18.139,0.73,-6.494,1.7,184.0,2.92,2.92,1253.0
1300.0,9500.0,0.364,0.0003,0.0022,0.0002,0.0003,0.02,0.015,0.29,0.001,0.0016,0.007,0.013,0.004,2.25,0.001,0.0004,1120.0,873.7196,690.1823,2.5999978,1684.198,74.214,844.0,0.807692145,0.5,1215.0,4050.232,1.207981,-34.638,-39.96,-21.90599,1.9,-8.005,1.7,182.0,2.98,2.98,1303.0
1300.0,9500.0,0.364,0.0003,0.0022,0.0002,0.0003,0.02,0.015,0.29,0.001,0.0016,0.007,0.013,0.004,2.25,0.001,0.0004,1120.0,872.9511,690.7072,2.6000013,1031.77,67.919,842.0,0.807692404,0.5,1200.0,1266.825,1.214481,-29.772,-39.966,-20.5534,0.87,-7.51,1.69,181.0,3.08,3.08,1210.0
1300.0,9500.0,0.364,0.0003,0.0022,0.0002,0.0003,0.02,0.015,0.29,0.001,0.0016,0.007,0.013,0.004,2.25,0.001,0.0004,1120.0,872.1769,690.1543,2.5999968,934.601,65.26,845.0,0.807692071,0.5,1200.0,966.691,1.201559,-30.641,-39.967,-21.10383,0.88,-7.525,1.7,180.0,3.04,3.07,1282.0
1300.0,9500.0,0.366,0.0003,0.0022,0.0001,0.0005,0.02,0.012,0.3,0.001,0.0014,0.007,0.014,0.004,2.208,0.001,0.0004,1120.0,867.31006,690.96484,2.6000013,1699.778,73.378,850.0,0.807692404,0.5,1230.0,4133.047,1.21693,-30.301,-39.338,-22.79839,0.77,-7.014,1.7,178.0,3.01,3.01,1330.0
1300.0,9500.0,0.359,0.0003,0.0022,0.0001,0.0003,0.02,0.013,0.3,0.001,0.0014,0.007,0.014,0.004,2.2,0.001,0.0003,1120.0,870.2185,690.0365,2.6,1727.679,0.0,0.0,0.807692308,0.5,1215.0,4106.0,0.0,0.0,0.0,0.0,8.7,0.0,1.7,176.0,3.28,3.3,1366.0
1300.0,9500.0,0.359,0.0003,0.0022,0.0001,0.0003,0.02,0.013,0.3,0.001,0.0014,0.007,0.014,0.004,2.2,0.001,0.0003,1120.0,867.60455,690.67267,2.5999994,1653.256,73.488,847.0,0.807692263,0.5,1215.0,3888.022,1.212316,-33.945,-39.96,-25.60665,1.7,-8.004,1.7,185.0,2.94,2.94,1300.0
1300.0,9500.0,0.366,0.0003,0.0022,0.0001,0.0005,0.02,0.012,0.3,0.001,0.0014,0.007,0.014,0.004,2.208,0.001,0.0004,1120.0,871.1918,690.29846,2.5999982,1682.312,87.835,848.0,0.807692175,0.5,1200.0,4040.262,1.243061,-29.684,-39.96,-19.8006,1.26,-6.51,1.71,172.0,3.17,3.17,1488.0
1300.0,9480.0,0.366,0.0003,0.0022,0.0001,0.0005,0.02,0.012,0.3,0.001,0.0014,0.007,0.014,0.004,2.208,0.001,0.0004,1120.0,872.62213,690.16895,2.6,1046.383,80.121,845.0,0.807692308,0.5,1200.0,1314.526,1.249195,-22.275,-36.342,-21.11918,1.3,-7.099,1.71,180.0,3.22,3.22,1444.0
1300.0,9500.0,0.366,0.0003,0.0022,0.0001,0.0005,0.02,0.012,0.3,0.001,0.0014,0.007,0.014,0.004,2.208,0.001,0.0004,1120.0,867.17615,689.5125,2.6000023,1064.424,78.726,843.0,0.807692478,0.5,1200.0,1374.345,1.199571,-25.026,-39.96,-16.48103,1.2,-6.559,1.71,173.0,3.22,3.23,1482.0
1300.0,9450.0,0.364,0.0003,0.0022,0.0002,0.0003,0.02,0.015,0.29,0.001,0.0016,0.007,0.013,0.004,2.25,0.001,0.0004,1120.0,873.0532,689.956,2.6000016,948.963,72.119,850.0,0.807692426,0.5,1200.0,1009.184,1.194004,-28.397,-39.448,-19.91003,0.76,-7.023,1.7,183.0,3.0,3.0,1274.0
1300.0,9500.0,0.364,0.0003,0.0022,0.0002,0.0003,0.02,0.015,0.29,0.001,0.0016,0.007,0.013,0.004,2.25,0.001,0.0004,1120.0,873.6426,689.36346,2.6000018,1066.077,78.372,845.0,0.807692441,0.5,1200.0,1379.876,1.219311,-23.326,-39.96,-28.06546,1.25,-6.002,1.7,183.0,3.15,3.15,1398.0
1315.0,7200.0,0.3,0.0002,0.002,0.0002,0.0004,0.02,0.012,0.3,0.001,0.0014,0.007,0.04,0.005,1.791,0.001,0.0004,1120.0,866.4429,694.4549,2.699987,1496.277,85.76,842.0,0.814813923,0.5,1200.0,3111.402,1.226328,-30.772,-39.96,-19.02749,0.83,-6.481,1.71,165.0,3.22,3.22,1538.0
1315.0,7200.0,0.3,0.0002,0.002,0.0002,0.0004,0.02,0.012,0.3,0.001,0.0014,0.007,0.04,0.005,1.791,0.001,0.0004,1120.0,869.3954,694.1698,2.6999924,949.052,83.282,843.0,0.814814294,0.5,1200.0,1009.449,1.225688,-21.869,-39.96,-28.51156,0.8,-5.967,1.72,169.0,3.32,3.32,1613.0
1290.0,9500.0,0.24,0.0001,0.0018,0.0001,0.0004,0.02,0.01,0.33,0.001,0.0017,0.007,0.03,0.0048,1.4,0.0013,0.0003,1120.0,872.65247,622.5293,2.6999955,958.459,83.23,846.0,0.814814506,0.5,1200.0,1037.636,1.199431,-23.653,-39.96,-28.67306,0.86,-6.563,1.7,145.0,4.05,4.05,1437.0
1290.0,9500.0,0.24,0.0001,0.0018,0.0001,0.0004,0.02,0.01,0.33,0.001,0.0017,0.007,0.03,0.0048,1.4,0.0013,0.0003,1120.0,871.0564,620.79755,2.6999965,1683.481,85.563,843.0,0.814814575,0.5,1225.0,4046.442,1.219518,-25.438,-39.421,-14.7996,0.865,-6.537,1.74,150.0,3.67,3.67,1933.0
1290.0,9500.0,0.24,0.0001,0.0018,0.0001,0.0004,0.02,0.01,0.33,0.001,0.0017,0.007,0.03,0.0048,1.4,0.0013,0.0003,1120.0,873.9499,620.22705,2.699998,1686.524,82.333,848.0,0.814814678,0.5,1225.0,4062.552,1.218677,-27.816,-39.96,-24.81693,0.8,-6.49,1.74,148.0,3.79,3.79,1906.0
1290.0,9500.0,0.24,0.0001,0.0018,0.0001,0.0004,0.02,0.01,0.33,0.001,0.0017,0.007,0.03,0.0048,1.4,0.0013,0.0003,1120.0,875.37024,620.2947,2.6999986,941.077,92.596,849.0,0.814814719,0.5,1200.0,985.771,1.254919,-26.455,-39.96,-21.94386,0.81,-6.514,1.7,148.0,3.73,3.73,1448.0
1290.0,9500.0,0.24,0.0001,0.0018,0.0001,0.0004,0.02,0.01,0.33,0.001,0.0017,0.007,0.03,0.0048,1.4,0.0013,0.0003,1120.0,869.1983,620.9497,2.6999977,962.131,89.642,842.0,0.814814657,0.5,1200.0,1048.715,1.201256,-25.495,-39.96,-26.54751,0.88,-6.671,1.7,149.0,3.8,3.8,1369.0
1290.0,9500.0,0.223,0.0001,0.0022,0.0001,0.0004,0.02,0.009,0.35,0.001,0.0013,0.007,0.029,0.0056,1.337,0.0015,0.0002,1120.0,870.302,621.87317,2.6999981,931.594,89.528,850.0,0.814814684,0.5,1200.0,957.878,1.241969,-24.09,-39.96,-25.76321,0.88,-5.939,1.68,144.0,3.9,3.9,1252.0
1290.0,9500.0,0.223,0.0001,0.0022,0.0001,0.0004,0.02,0.009,0.35,0.001,0.0013,0.007,0.029,0.0056,1.337,0.0015,0.0002,1120.0,876.46497,621.75323,2.6999984,953.002,87.648,851.0,0.814814705,0.5,1200.0,1021.252,1.205792,-27.853,-39.961,-27.3665,0.88,-6.055,1.69,145.0,3.94,3.94,1298.0
1290.0,9500.0,0.223,0.0001,0.0022,0.0001,0.0004,0.02,0.009,0.35,0.001,0.0013,0.007,0.029,0.0056,1.337,0.0015,0.0002,1120.0,868.66943,621.60706,2.6999998,958.182,88.062,850.0,0.814814801,0.5,1200.0,1036.802,1.169188,-24.818,-39.96,-28.4381,0.89,-6.659,1.7,146.0,4.11,4.11,1435.0
1290.0,9500.0,0.24,0.0001,0.0018,0.0001,0.0004,0.02,0.01,0.33,0.001,0.0017,0.007,0.03,0.0048,1.4,0.0013,0.0003,1120.0,868.60693,620.8893,2.6999989,940.859,92.627,846.0,0.814814739,0.5,1200.0,985.126,1.169531,-26.139,-39.96,-27.96427,0.89,-6.852,1.7,152.0,3.75,3.75,1380.0
1290.0,9500.0,0.223,0.0001,0.0022,0.0001,0.0004,0.02,0.009,0.35,0.001,0.0013,0.007,0.029,0.0056,1.337,0.0015,0.0002,1120.0,876.68475,620.59564,2.6999989,952.663,87.712,844.0,0.814814739,0.5,1200.0,1020.236,1.18075,-25.647,-39.96,-28.58657,0.83,-6.875,1.69,149.0,4.09,4.09,1315.0
1290.0,9500.0,0.24,0.0001,0.0018,0.0001,0.0004,0.02,0.01,0.33,0.001,0.0017,0.007,0.03,0.0048,1.4,0.0013,0.0003,1120.0,869.73096,622.05096,2.6999981,950.111,92.505,848.0,0.814814684,0.5,1200.0,1012.608,1.221595,-25.665,-39.96,-21.09944,0.81,-6.546,1.7,147.0,3.9,3.9,1425.0
1290.0,9500.0,0.223,0.0001,0.0022,0.0001,0.0004,0.02,0.009,0.35,0.001,0.0013,0.007,0.029,0.0056,1.337,0.0015,0.0002,1120.0,872.0743,620.877,2.6999981,1677.484,92.554,848.0,0.814814684,0.5,1200.0,4014.781,1.184198,-25.834,-39.96,-27.31164,0.84,-6.906,1.69,142.0,3.96,3.96,1330.0
1290.0,9500.0,0.223,0.0001,0.0025,0.0001,0.0006,0.02,0.01,0.35,0.001,0.0019,0.007,0.028,0.005,1.4,0.0014,0.0002,1120.0,876.1159,620.751,2.6999989,957.991,92.597,845.0,0.814814739,0.5,1200.0,1036.227,1.233071,-25.62,-39.961,-26.55705,0.87,-6.629,1.69,152.0,3.81,3.81,1291.0
1290.0,9500.0,0.223,0.0001,0.0022,0.0001,0.0004,0.02,0.009,0.35,0.001,0.0013,0.007,0.029,0.0056,1.337,0.0015,0.0002,1120.0,875.7461,621.21375,2.6999981,949.929,92.481,845.0,0.814814684,0.5,1200.0,1012.065,1.183126,-25.39,-39.96,-27.73229,0.89,-6.887,1.7,143.0,4.08,4.08,1385.0
1290.0,9140.0,0.223,0.0001,0.0025,0.0001,0.0006,0.02,0.01,0.35,0.001,0.0019,0.007,0.028,0.005,1.4,0.0014,0.0002,1120.0,866.2027,620.7234,2.700001,962.601,92.45,850.0,0.814814883,0.5,1200.0,1050.134,1.225209,-26.164,-39.961,-26.72039,0.85,-6.696,1.68,146.0,3.89,3.89,1215.0
1290.0,9500.0,0.223,0.0001,0.0022,0.0001,0.0004,0.02,0.009,0.35,0.001,0.0013,0.007,0.029,0.0056,1.337,0.0015,0.0002,1120.0,883.83856,622.76404,2.6999989,1069.216,97.644,851.0,0.814814739,0.5,1200.0,1390.403,1.21967,-24.29,-39.96,-21.62242,0.74,-6.087,1.7,145.0,3.82,3.82,1424.0
1290.0,9500.0,0.223,0.0001,0.0025,0.0001,0.0006,0.02,0.01,0.35,0.001,0.0019,0.007,0.028,0.005,1.4,0.0014,0.0002,1120.0,876.00116,621.51807,2.6999986,1067.181,91.161,849.0,0.814814719,0.5,1200.0,1383.575,1.213837,-25.652,-39.945,-26.2625,0.88,-6.936,1.7,146.0,4.05,4.05,1439.0
1290.0,9140.0,0.223,0.0001,0.0025,0.0001,0.0006,0.02,0.01,0.35,0.001,0.0019,0.007,0.028,0.005,1.4,0.0014,0.0002,1120.0,871.74243,621.39923,2.6999998,1046.534,92.599,847.0,0.814814801,0.5,1200.0,1315.022,1.177515,-26.472,-39.962,-27.44631,0.81,-6.939,1.69,150.0,3.86,3.86,1269.0
1290.0,9140.0,0.223,0.0001,0.0025,0.0001,0.0006,0.02,0.01,0.35,0.001,0.0019,0.007,0.028,0.005,1.4,0.0014,0.0002,1120.0,881.0933,620.9358,2.6999984,1048.32,78.258,844.0,0.814814705,0.5,1200.0,1320.899,1.161608,-25.653,-39.96,-29.77958,0.89,-6.62,1.69,149.0,3.86,3.86,1223.0
1290.0,9140.0,0.223,0.0001,0.0025,0.0001,0.0006,0.02,0.01,0.35,0.001,0.0019,0.007,0.028,0.005,1.4,0.0014,0.0002,1120.0,874.954,620.59076,2.6999984,1044.109,93.356,846.0,0.814814705,0.5,1200.0,1307.06,1.196572,-26.134,-39.961,-24.0215,0.72,-6.764,1.69,149.0,4.03,4.03,1282.0
1290.0,9500.0,0.223,0.0001,0.0025,0.0001,0.0006,0.02,0.01,0.35,0.001,0.0019,0.007,0.028,0.005,1.4,0.0014,0.0002,1120.0,875.6126,621.60596,2.6999986,1725.281,0.0,0.0,0.814814719,0.5,1225.0,4146.0,0.0,0.0,0.0,0.0,0.86,0.0,1.69,154.0,3.88,3.88,1350.0
1290.0,9150.0,0.223,0.0001,0.0025,0.0001,0.0006,0.02,0.01,0.35,0.001,0.0019,0.007,0.028,0.005,1.4,0.0014,0.0002,1120.0,886.29675,621.84467,2.6999986,1032.457,92.519,849.0,0.814814719,0.5,1200.0,1269.052,1.229044,-25.035,-39.961,-26.35713,0.87,-6.77,1.69,147.0,3.85,3.85,1332.0
1290.0,9500.0,0.223,0.0001,0.0022,0.0001,0.0004,0.02,0.009,0.35,0.001,0.0013,0.007,0.029,0.0056,1.337,0.0015,0.0002,1120.0,878.12415,621.0895,2.6999989,1056.614,87.261,843.0,0.814814739,0.5,1205.0,1348.323,1.186801,-26.026,-39.96,-28.47405,0.78,-6.55,1.69,143.0,4.22,4.22,1333.0
1290.0,9500.0,0.223,0.0001,0.0022,0.0001,0.0004,0.02,0.009,0.35,0.001,0.0013,0.007,0.029,0.0056,1.337,0.0015,0.0002,1120.0,876.0065,621.66315,2.7000003,1048.908,87.741,847.0,0.814814835,0.5,1205.0,1322.838,1.193955,-25.779,-39.96,-26.44039,0.85,-6.549,1.7,145.0,4.3,4.3,1467.0
1315.0,9500.0,0.264,0.0002,0.0025,0.0002,0.0004,0.02,0.011,0.34,0.001,0.0014,0.007,0.05,0.005,1.8,0.001,0.0006,1120.0,878.4728,694.84314,2.700002,1654.191,96.323,846.0,0.814814952,0.5,1200.0,3892.88,1.205384,-22.18,-39.961,-27.28215,0.88,-6.581,1.71,170.0,4.12,4.12,1478.0
1290.0,7400.0,0.285,0.0003,0.0027,0.0001,0.0004,0.02,0.013,0.4,0.001,0.0016,0.009,0.045,0.0068,1.65,0.0015,0.0005,1120.0,873.83105,622.9965,2.699994,933.501,88.766,847.0,0.814814403,0.5,1205.0,963.464,1.205389,-27.837,-39.96,-23.86675,0.82,-6.449,1.73,162.0,3.05,3.05,1812.0
1290.0,9500.0,0.292,0.0003,0.0025,0.0001,0.0002,0.02,0.012,0.37,0.001,0.0016,0.008,0.043,0.007,1.65,0.0015,0.0005,1120.0,872.8434,619.63727,2.6999986,1050.659,88.748,847.0,0.814814719,0.5,1205.0,1328.613,1.198402,-26.311,-39.96,-23.86771,0.82,-6.419,1.72,160.0,3.6,3.6,1693.0
1290.0,9500.0,0.292,0.0003,0.0025,0.0001,0.0002,0.02,0.012,0.37,0.001,0.0016,0.008,0.043,0.007,1.65,0.0015,0.0005,1120.0,878.4609,619.83777,2.7000015,1681.997,86.978,848.0,0.814814918,0.5,1200.0,4038.598,1.252554,-23.948,-39.96,-27.10535,0.89,-6.002,1.72,159.0,3.87,3.87,1695.0
1290.0,9500.0,0.292,0.0003,0.0025,0.0001,0.0002,0.02,0.012,0.37,0.001,0.0016,0.008,0.043,0.007,1.65,0.0015,0.0005,1120.0,872.0298,619.6619,2.700002,1061.148,87.547,851.0,0.814814952,0.5,1205.0,1363.406,1.221699,-26.794,-39.96,-16.4321,0.87,-6.546,1.72,163.0,3.64,3.64,1635.0
1290.0,9500.0,0.292,0.0003,0.0025,0.0001,0.0002,0.02,0.012,0.37,0.001,0.0016,0.008,0.043,0.007,1.65,0.0015,0.0005,1120.0,875.7677,620.0667,2.700001,1030.612,89.061,840.0,0.814814883,0.5,1205.0,1263.073,1.192653,-25.111,-39.96,-23.86824,0.82,-6.37,1.72,162.0,3.58,3.58,1669.0
1290.0,9500.0,0.292,0.0003,0.0025,0.0001,0.0002,0.02,0.012,0.37,0.001,0.0016,0.008,0.043,0.007,1.65,0.0015,0.0005,1120.0,876.3256,619.18494,2.6999998,1051.335,83.149,840.0,0.814814801,0.5,1200.0,1330.843,1.227493,-21.704,-39.96,-25.94889,0.84,-5.963,1.72,159.0,3.7,3.7,1658.0
1290.0,7200.0,0.285,0.0003,0.0027,0.0001,0.0004,0.02,0.013,0.4,0.001,0.0016,0.009,0.045,0.0068,1.65,0.0015,0.0005,1120.0,865.0506,619.9666,2.7000003,1094.531,87.821,843.0,0.814814835,0.5,1205.0,1476.444,1.262424,-22.213,-39.961,-28.60031,0.75,-5.481,1.72,153.0,3.55,3.55,1615.0
1290.0,9500.0,0.275,0.0002,0.0022,0.0001,0.0002,0.02,0.011,0.36,0.001,0.0012,0.009,0.044,0.0066,1.633,0.0014,0.0002,1120.0,870.412,621.0943,2.6999989,1051.568,91.358,844.0,0.814814739,0.5,1205.0,1331.613,1.170927,-26.412,-39.96,-24.27479,0.82,-6.387,1.73,159.0,3.62,3.62,1694.0
1290.0,9500.0,0.292,0.0003,0.0025,0.0001,0.0002,0.02,0.012,0.37,0.001,0.0016,0.008,0.043,0.007,1.65,0.0015,0.0005,1120.0,876.38763,621.67004,2.6999989,1062.834,87.464,849.0,0.814814739,0.5,1200.0,1369.031,1.251656,-28.825,-39.961,-18.3963,0.82,-6.521,1.72,158.0,3.62,3.62,1654.0
1290.0,9440.0,0.275,0.0002,0.0022,0.0001,0.0002,0.02,0.011,0.36,0.001,0.0012,0.009,0.044,0.0066,1.633,0.0014,0.0002,1120.0,871.44434,619.5984,2.699999,1064.087,93.262,849.0,0.814814746,0.5,1200.0,1373.216,1.209436,-26.848,-35.086,-18.9019,0.75,-6.486,1.73,163.0,3.55,3.55,1772.0
1290.0,9500.0,0.292,0.0003,0.0025,0.0001,0.0002,0.02,0.012,0.37,0.001,0.0016,0.008,0.043,0.007,1.65,0.0015,0.0005,1120.0,873.3585,620.42053,2.7,1068.51,88.053,851.0,0.814814815,0.5,1200.0,1388.033,1.206226,-27.708,-39.96,-17.21653,0.8,-6.535,1.72,159.0,3.62,3.62,1621.0
1290.0,9470.0,0.275,0.0002,0.0022,0.0001,0.0002,0.02,0.011,0.36,0.001,0.0012,0.009,0.044,0.0066,1.633,0.0014,0.0002,1120.0,877.30304,621.11237,2.6999974,949.026,97.291,844.0,0.814814636,0.5,1200.0,1009.372,1.200359,-25.487,-39.96,-24.78618,5.5,-7.527,1.69,164.0,4.42,4.42,1274.0
1290.0,9500.0,0.292,0.0003,0.0025,0.0001,0.0002,0.02,0.012,0.37,0.001,0.0016,0.008,0.043,0.007,1.65,0.0015,0.0005,1120.0,867.62085,621.866,2.7000005,946.777,97.174,846.0,0.814814849,0.5,1200.0,1002.675,1.18936,-23.938,-39.96,-21.05679,5.3,-7.499,1.68,165.0,4.0,4.0,1165.0
1290.0,7400.0,0.285,0.0003,0.0027,0.0001,0.0004,0.02,0.013,0.4,0.001,0.0016,0.009,0.045,0.0068,1.65,0.0015,0.0005,1120.0,876.92566,620.8086,2.7,1514.77,97.259,844.0,0.814814815,0.5,1200.0,3198.871,1.19506,-25.955,-39.96,-26.97371,5.7,-7.491,1.69,164.0,4.16,4.16,1214.0
1290.0,9500.0,0.285,0.0003,0.0027,0.0001,0.0004,0.02,0.013,0.4,0.001,0.0016,0.009,0.045,0.0068,1.65,0.0015,0.0005,1120.0,879.4344,618.8104,2.699998,1705.171,93.319,847.0,0.814814678,0.5,1200.0,4161.895,1.234776,-23.409,-39.96,-27.33801,5.6,-7.517,1.69,170.0,4.38,4.38,1316.0
1290.0,7400.0,0.285,0.0003,0.0027,0.0001,0.0004,0.02,0.013,0.4,0.001,0.0016,0.009,0.045,0.0068,1.65,0.0015,0.0005,1120.0,870.0233,623.2563,2.700003,957.315,97.254,852.0,0.814815021,0.5,1200.0,1034.192,1.191742,-22.26,-39.961,-27.17987,5.3,-7.47,1.69,167.0,3.91,3.91,1245.0
1290.0,9500.0,0.285,0.0003,0.0027,0.0001,0.0004,0.02,0.013,0.4,0.001,0.0016,0.009,0.045,0.0068,1.65,0.0015,0.0005,1120.0,873.96136,619.325,2.7000008,960.859,97.246,844.0,0.81481487,0.5,1200.0,1044.87,1.21192,-22.805,-39.96,-26.96591,4.9,-6.591,1.69,164.0,4.28,4.28,1301.0
1290.0,9500.0,0.292,0.0003,0.0025,0.0001,0.0002,0.02,0.012,0.37,0.001,0.0016,0.008,0.043,0.007,1.65,0.0015,0.0005,1120.0,872.5536,620.0234,2.7,951.214,97.251,847.0,0.814814815,0.5,1200.0,1015.902,1.233902,-21.873,-39.96,-26.30207,4.9,-6.265,1.69,166.0,4.12,4.12,1269.0
1290.0,7400.0,0.285,0.0003,0.0027,0.0001,0.0004,0.02,0.013,0.4,0.001,0.0016,0.009,0.045,0.0068,1.65,0.0015,0.0005,1120.0,880.57446,620.26654,2.6999989,958.467,97.245,847.0,0.814814739,0.5,1200.0,1037.66,1.239941,-23.199,-39.96,-26.28394,4.9,-6.491,1.7,163.0,4.28,4.28,1339.0
1290.0,9500.0,0.285,0.0003,0.0027,0.0001,0.0004,0.02,0.013,0.4,0.001,0.0016,0.009,0.045,0.0068,1.65,0.0015,0.0005,1120.0,879.03986,619.60156,2.7000015,958.833,97.229,846.0,0.814814918,0.5,1200.0,1038.762,1.228959,-25.558,-39.96,-26.79657,4.9,-6.293,1.7,170.0,4.52,4.52,1324.0
1290.0,9480.0,0.275,0.0002,0.0022,0.0001,0.0002,0.02,0.011,0.36,0.001,0.0012,0.009,0.044,0.0066,1.633,0.0014,0.0002,1120.0,872.0948,623.7813,2.700001,945.101,97.163,846.0,0.814814883,0.5,1200.0,997.694,1.226367,-23.37,-39.96,-26.47796,4.9,-6.254,1.69,157.0,3.96,3.96,1260.0
1290.0,9500.0,0.275,0.0002,0.0022,0.0001,0.0002,0.02,0.011,0.36,0.001,0.0012,0.009,0.044,0.0066,1.633,0.0014,0.0002,1120.0,877.8565,617.56177,2.6999998,1219.921,87.673,841.0,0.814814801,0.5,1200.0,1932.306,1.210073,-24.804,-39.96,-26.31429,4.5,-6.845,1.72,154.0,4.19,4.19,1573.0
1290.0,9440.0,0.275,0.0002,0.0022,0.0001,0.0002,0.02,0.011,0.36,0.001,0.0012,0.009,0.044,0.0066,1.633,0.0014,0.0002,1120.0,869.5898,622.53485,2.7000008,944.417,97.204,849.0,0.81481487,0.5,1200.0,995.663,1.210987,-22.498,-39.96,-26.18509,4.9,-6.211,1.69,161.0,4.26,4.26,1273.0
1290.0,9470.0,0.275,0.0002,0.0022,0.0001,0.0002,0.02,0.011,0.36,0.001,0.0012,0.009,0.044,0.0066,1.633,0.0014,0.0002,1120.0,858.8446,624.08936,2.6999938,1691.305,97.335,841.0,0.81481439,0.5,1200.0,4087.916,1.206092,-25.834,-39.96,-21.32498,5.2,-7.493,1.68,161.0,4.26,4.26,1201.0
1290.0,7400.0,0.285,0.0003,0.0027,0.0001,0.0004,0.02,0.013,0.4,0.001,0.0016,0.009,0.045,0.0068,1.65,0.0015,0.0005,1120.0,860.18054,622.10016,2.6999912,963.081,97.173,847.0,0.814814211,0.5,1200.0,1051.587,1.211112,-24.273,-39.96,-22.95873,5.5,-7.495,1.68,165.0,4.32,4.32,1111.0
1290.0,9500.0,0.257,0.0002,0.0021,0.0001,0.0003,0.02,0.011,0.4,0.001,0.0013,0.008,0.042,0.0046,1.645,0.0013,0.0006,1120.0,876.3717,617.7454,2.6999931,1037.519,80.067,847.0,0.814814342,0.5,1205.0,1285.512,1.202263,-23.649,-39.96,-25.75213,0.76,-6.997,1.72,158.0,3.48,3.48,1634.0
1290.0,9500.0,0.273,0.0002,0.0022,0.0001,0.0002,0.02,0.01,0.31,0.001,0.0024,0.007,0.036,0.0068,1.594,0.0015,0.0004,1120.0,868.78174,616.4593,2.7000005,1075.482,93.175,842.0,0.814814849,0.5,1205.0,1411.514,1.264212,-23.871,-39.96,-28.44818,0.75,-5.731,1.73,151.0,3.6,3.6,1720.0
1290.0,9500.0,0.257,0.0002,0.0021,0.0001,0.0003,0.02,0.011,0.4,0.001,0.0013,0.008,0.042,0.0046,1.645,0.0013,0.0006,1120.0,871.0537,618.528,2.700002,1047.82,91.668,843.0,0.814814952,0.5,1205.0,1319.254,1.19983,-25.625,-39.96,-27.08562,0.71,-6.32,1.73,161.0,3.44,3.44,1788.0
1290.0,9500.0,0.273,0.0002,0.0022,0.0001,0.0002,0.02,0.01,0.31,0.001,0.0024,0.007,0.036,0.0068,1.594,0.0015,0.0004,1120.0,876.09717,621.62683,2.7000027,1061.11,68.313,844.0,0.7592595,0.65,1200.0,1048.676,1.184914,-26.208,-38.253,-21.05915,0.76,-6.398,1.71,156.0,5.0,5.0,1418.0
1290.0,9100.0,0.257,0.0002,0.0021,0.0001,0.0003,0.02,0.011,0.4,0.001,0.0013,0.008,0.042,0.0046,1.645,0.0013,0.0006,1120.0,873.46405,619.8932,2.7000058,1043.746,71.564,843.0,0.759259776,0.65,1200.0,1004.515,1.187423,-23.601,-39.96,-25.38677,0.63,-6.637,1.71,162.0,4.28,4.28,1402.0
1290.0,9500.0,0.273,0.0002,0.0022,0.0001,0.0002,0.02,0.01,0.31,0.001,0.0024,0.007,0.036,0.0068,1.594,0.0015,0.0004,1120.0,872.8376,621.0142,2.7000027,950.735,97.152,840.0,0.814815,0.5,1200.0,1014.473,1.183104,-23.717,-39.96,-25.48531,4.9,-6.088,1.69,154.0,4.33,4.33,1254.0
1290.0,7350.0,0.257,0.0002,0.0021,0.0001,0.0003,0.02,0.011,0.4,0.001,0.0013,0.008,0.042,0.0046,1.645,0.0013,0.0006,1120.0,877.5904,622.2306,2.7000046,964.783,97.179,840.0,0.81481513,0.5,1200.0,1056.742,1.224113,-20.229,-39.337,-24.56939,5.1,-6.037,1.7,156.0,4.06,4.06,1367.0
1290.0,9500.0,0.273,0.0002,0.0022,0.0001,0.0002,0.02,0.01,0.31,0.001,0.0024,0.007,0.036,0.0068,1.594,0.0015,0.0004,1120.0,864.57465,620.42664,2.700003,948.03,70.217,846.0,0.759259527,0.65,1200.0,774.156,1.209294,-27.114,-38.59,-23.14594,0.73,-7.028,1.69,155.0,4.37,4.37,1289.0
1290.0,9500.0,0.257,0.0002,0.0021,0.0001,0.0003,0.02,0.011,0.4,0.001,0.0013,0.008,0.042,0.0046,1.645,0.0013,0.0006,1120.0,870.3366,620.7033,2.700002,948.908,70.236,846.0,0.759259438,0.65,1200.0,776.169,1.204969,-27.395,-39.96,-24.40965,0.78,-6.975,1.7,161.0,4.36,4.36,1320.0
1290.0,9490.0,0.273,0.0002,0.0022,0.0001,0.0002,0.02,0.01,0.31,0.001,0.0024,0.007,0.036,0.0068,1.594,0.0015,0.0004,1120.0,871.5071,621.2139,2.7000022,976.03,69.398,849.0,0.759259455,0.65,1200.0,839.252,1.206208,-26.252,-39.961,-25.09524,0.73,-6.933,1.7,153.0,4.71,4.71,1282.0
1290.0,9500.0,0.25,0.0002,0.0024,0.0001,0.0003,0.02,0.01,0.4,0.001,0.0017,0.008,0.048,0.0049,1.563,0.0015,0.0004,1120.0,866.22894,622.18243,2.7000024,954.277,97.229,846.0,0.814814979,0.5,1200.0,1025.07,1.187061,-25.845,-39.96,-25.56722,5.4,-7.517,1.68,159.0,3.97,3.97,1127.0
1290.0,9500.0,0.273,0.0002,0.0022,0.0001,0.0002,0.02,0.01,0.31,0.001,0.0024,0.007,0.036,0.0068,1.594,0.0015,0.0004,1120.0,870.1075,618.3415,2.6999996,965.291,96.244,847.0,0.814814787,0.5,1200.0,1058.281,1.210446,-22.741,-28.704,-16.63427,5.9,-7.792,1.68,155.0,4.24,4.24,1201.0
1290.0,9500.0,0.257,0.0002,0.0021,0.0001,0.0003,0.02,0.011,0.4,0.001,0.0013,0.008,0.042,0.0046,1.645,0.0013,0.0006,1120.0,874.59845,621.3273,2.7000012,952.792,97.196,842.0,0.814814897,0.5,1200.0,1020.622,1.2045,-24.924,-39.96,-25.96545,5.6,-7.499,1.68,161.0,4.12,4.12,1205.0
1290.0,9500.0,0.273,0.0002,0.0022,0.0001,0.0002,0.02,0.01,0.31,0.001,0.0024,0.007,0.036,0.0068,1.594,0.0015,0.0004,1120.0,866.87305,620.31024,2.7000027,948.105,97.217,847.0,0.814815,0.5,1200.0,1006.628,1.235958,-26.616,-39.96,-27.01151,5.55,-7.499,1.68,160.0,4.12,4.12,1165.0
1290.0,9500.0,0.25,0.0002,0.0024,0.0001,0.0003,0.02,0.01,0.4,0.001,0.0017,0.008,0.048,0.0049,1.563,0.0015,0.0004,1120.0,877.2095,617.2039,2.7000005,950.744,97.212,845.0,0.814814849,0.5,1200.0,1014.5,1.205794,-25.388,-39.96,-26.94229,5.6,-7.514,1.68,157.0,4.25,4.25,1185.0
1290.0,9500.0,0.273,0.0002,0.0022,0.0001,0.0002,0.02,0.01,0.31,0.001,0.0024,0.007,0.036,0.0068,1.594,0.0015,0.0004,1120.0,874.3272,620.7733,2.7000022,946.965,97.741,849.0,0.814814966,0.5,1200.0,1003.235,1.22022,-25.043,-39.96,-19.15551,5.8,-8.116,1.69,156.0,4.63,4.63,1272.0
1290.0,9500.0,0.25,0.0002,0.0024,0.0001,0.0003,0.02,0.01,0.4,0.001,0.0017,0.008,0.048,0.0049,1.563,0.0015,0.0004,1120.0,873.98315,619.39215,2.7000015,949.884,97.352,846.0,0.814814918,0.5,1200.0,1011.932,1.212622,-20.271,-28.286,-19.5406,5.3,-7.529,1.68,158.0,4.13,4.13,1142.0
1290.0,9500.0,0.25,0.0002,0.0024,0.0001,0.0003,0.02,0.01,0.4,0.001,0.0017,0.008,0.048,0.0049,1.563,0.0015,0.0004,1120.0,873.5737,619.44104,2.7,964.214,97.2,843.0,0.814814815,0.5,1200.0,1055.016,1.201662,-24.701,-39.96,-24.081,5.5,-7.473,1.69,157.0,4.31,4.31,1227.0
1290.0,9500.0,0.25,0.0002,0.0024,0.0001,0.0003,0.02,0.01,0.4,0.001,0.0017,0.008,0.048,0.0049,1.563,0.0015,0.0004,1120.0,871.9935,620.72797,2.7000017,1694.549,93.127,846.0,0.814814931,0.5,1200.0,1267.941,1.249081,-24.292,-39.96,-34.13955,0.75,-6.292,1.7,159.0,4.15,4.15,1429.0
1290.0,9500.0,0.25,0.0002,0.0024,0.0001,0.0003,0.02,0.01,0.4,0.001,0.0017,0.008,0.048,0.0049,1.563,0.0015,0.0004,1120.0,869.26,619.3207,2.7000003,1696.03,91.978,842.0,0.814814835,0.5,1200.0,1238.217,1.24223,-24.413,-39.952,-26.43085,0.84,-6.473,1.69,158.0,4.11,4.11,1310.0
1290.0,9500.0,0.25,0.0002,0.0024,0.0001,0.0003,0.02,0.01,0.4,0.001,0.0017,0.008,0.048,0.0049,1.563,0.0015,0.0004,1120.0,876.08136,619.127,2.6999986,1080.85,0.0,0.0,0.814814719,0.5,1200.0,1267.0,0.0,0.0,0.0,0.0,4.4,0.0,1.69,144.0,4.01,4.01,1281.0
1290.0,9500.0,0.25,0.0002,0.0024,0.0001,0.0003,0.02,0.01,0.4,0.001,0.0017,0.008,0.048,0.0049,1.563,0.0015,0.0004,1120.0,867.5427,620.3156,2.700002,959.173,87.739,844.0,0.814814952,0.5,1200.0,304.459,1.209301,-27.438,-39.96,-20.35846,0.86,-6.281,1.69,157.0,3.76,3.76,1277.0
1290.0,7350.0,0.257,0.0002,0.0021,0.0001,0.0003,0.02,0.011,0.4,0.001,0.0013,0.008,0.042,0.0046,1.645,0.0013,0.0006,1120.0,867.89075,619.3744,2.7000015,979.484,88.108,849.0,0.814814918,0.5,1200.0,1101.64,1.234847,-26.703,-39.541,-19.6718,0.79,-6.039,1.69,160.0,3.95,3.95,1315.0
1290.0,9500.0,0.273,0.0002,0.0022,0.0001,0.0002,0.02,0.01,0.31,0.001,0.0024,0.007,0.036,0.0068,1.594,0.0015,0.0004,1120.0,878.73474,624.2201,2.7000005,951.19,87.96,847.0,0.814814849,0.5,1200.0,1015.831,1.206482,-24.597,-39.96,-28.4086,4.9,-6.365,1.71,155.0,4.21,4.21,1462.0
1290.0,9100.0,0.257,0.0002,0.0021,0.0001,0.0003,0.02,0.011,0.4,0.001,0.0013,0.008,0.042,0.0046,1.645,0.0013,0.0006,1120.0,865.2633,622.0782,2.700002,1054.775,90.526,844.0,0.814814952,0.5,1200.0,1135.032,1.245275,-24.328,-39.96,-23.01416,0.85,-6.471,1.68,160.0,3.9,3.9,1246.0
1090.0,9500.0,0.2645,0.0003,0.003,0.0002,0.0006,0.02,0.012,0.4,0.003,0.0034,0.007,0.0441,0.0061,1.5675,0.0015,0.0004,1120.0,858.024,618.316,2.6999974,1671.735,94.907,845.0,0.814814636,0.5,1025.0,3984.536,1.22923,-23.654,-39.96,-29.22023,5.8,-7.532,1.68,157.0,4.07,4.07,1148.0
1090.0,9500.0,0.2787,0.0003,0.003,0.0002,0.0007,0.02,0.0101,0.4,0.0033,0.0034,0.0074,0.044,0.0055,1.5781,0.0012,0.0005,1120.0,868.3064,621.40796,2.6999974,1717.259,97.255,847.0,0.814814636,0.5,1025.0,4226.879,1.204521,-21.684,-27.131,-14.05274,5.9,-7.811,1.69,157.0,4.6,4.6,1239.0
1090.0,9500.0,0.2629,0.0002,0.003,0.0003,0.001,0.02,0.0106,0.3646,0.0033,0.0035,0.007,0.0402,0.0059,1.5673,0.0012,0.0005,1120.0,858.6367,621.5766,2.7000031,1699.98,97.149,846.0,0.814815027,0.5,1025.0,4134.127,1.204898,-25.745,-39.96,-28.24523,5.7,-7.498,1.67,156.0,4.27,4.27,1104.0
1090.0,9500.0,0.2629,0.0002,0.003,0.0003,0.001,0.02,0.0106,0.3646,0.0033,0.0035,0.007,0.0402,0.0059,1.5673,0.0012,0.0005,1120.0,866.5109,622.1094,2.7000015,1532.634,86.924,844.0,0.814814918,0.5,1012.0,3284.384,1.236056,-23.739,-34.949,-18.34758,4.3,-7.812,1.7,158.0,3.84,3.84,1455.0
1090.0,9500.0,0.2629,0.0002,0.003,0.0003,0.001,0.02,0.0106,0.3646,0.0033,0.0035,0.007,0.0402,0.0059,1.5673,0.0012,0.0005,1120.0,870.2587,622.8948,2.6999972,1717.427,97.238,846.0,0.814814623,0.5,1025.0,4227.788,1.221533,-29.707,-39.96,-22.48334,5.6,-8.327,1.69,159.0,4.41,4.41,1200.0
1090.0,9500.0,0.2629,0.0002,0.003,0.0003,0.001,0.02,0.0106,0.3646,0.0033,0.0035,0.007,0.0402,0.0059,1.5673,0.0012,0.0005,1120.0,858.03217,621.3024,2.700001,1720.785,91.96,841.0,0.814814883,0.5,1025.0,4245.921,1.244868,-23.363,-39.925,-29.61565,5.3,-7.679,1.67,155.0,4.15,4.15,1060.0
1090.0,9500.0,0.2787,0.0003,0.003,0.0002,0.0007,0.02,0.0101,0.4,0.0033,0.0034,0.0074,0.044,0.0055,1.5781,0.0012,0.0005,1120.0,858.88605,620.9081,2.6999996,1689.544,92.997,842.0,0.814814787,0.5,1025.0,4078.566,1.242356,-22.92,-39.961,-28.55315,5.7,-7.696,1.67,156.0,4.1,4.1,1070.0
1090.0,9500.0,0.2787,0.0003,0.003,0.0002,0.0007,0.02,0.0101,0.4,0.0033,0.0034,0.0074,0.044,0.0055,1.5781,0.0012,0.0005,1120.0,869.4298,621.89404,2.6999977,1724.031,97.222,846.0,0.814814657,0.5,1025.0,4263.487,1.220681,-28.842,-39.96,-26.88444,5.75,-8.505,1.68,159.0,4.34,4.34,1175.0
1090.0,9500.0,0.2645,0.0003,0.003,0.0002,0.0006,0.02,0.012,0.4,0.003,0.0034,0.007,0.0441,0.0061,1.5675,0.0015,0.0004,1120.0,860.2667,621.13196,2.7000005,1718.266,93.869,849.0,0.814814849,0.5,1025.0,4232.313,1.226301,-27.604,-39.96,-27.18792,5.55,-8.478,1.68,156.0,4.0,4.0,1186.0
1090.0,9500.0,0.2645,0.0003,0.003,0.0002,0.0006,0.02,0.012,0.4,0.003,0.0034,0.007,0.0441,0.0061,1.5675,0.0015,0.0004,1120.0,868.7281,620.23517,2.6999998,1677.99,97.71,847.0,0.814814801,0.5,1025.0,4017.446,1.228897,-25.288,-39.96,-22.38731,5.6,-8.18,1.68,153.0,4.25,4.25,1204.0
1090.0,9500.0,0.2645,0.0003,0.003,0.0002,0.0006,0.02,0.012,0.4,0.003,0.0034,0.007,0.0441,0.0061,1.5675,0.0015,0.0004,1120.0,854.2729,620.13763,2.7000022,1724.031,97.222,846.0,0.814814966,0.5,1025.0,4263.487,1.220681,-28.842,-39.96,-26.88444,5.7,-8.505,1.68,158.0,4.06,4.06,1152.0
1090.0,9500.0,0.2787,0.0003,0.003,0.0002,0.0007,0.02,0.0101,0.4,0.0033,0.0034,0.0074,0.044,0.0055,1.5781,0.0012,0.0005,1120.0,863.99365,619.60785,2.7000008,1726.85,0.0,0.0,0.81481487,0.5,1025.0,4181.0,0.0,0.0,0.0,0.0,5.75,0.0,1.68,157.0,4.22,4.22,1194.0
1090.0,9500.0,0.2645,0.0003,0.003,0.0002,0.0006,0.02,0.012,0.4,0.003,0.0034,0.007,0.0441,0.0061,1.5675,0.0015,0.0004,1120.0,853.0557,621.32947,2.700001,1717.947,97.672,847.0,0.814814883,0.5,1025.0,4230.589,1.222309,-25.39,-39.96,-24.91033,5.7,-8.247,1.67,155.0,3.85,3.85,1118.0
1090.0,9500.0,0.2787,0.0003,0.003,0.0002,0.0007,0.02,0.0101,0.4,0.0033,0.0034,0.0074,0.044,0.0055,1.5781,0.0012,0.0005,1120.0,869.9864,618.3005,2.699997,1709.674,96.505,847.0,0.814814609,0.5,1025.0,4186.048,1.211412,-27.609,-39.96,-29.31256,5.85,-7.481,1.68,156.0,4.42,4.42,1170.0
1090.0,9500.0,0.2787,0.0003,0.003,0.0002,0.0007,0.02,0.0101,0.4,0.0033,0.0034,0.0074,0.044,0.0055,1.5781,0.0012,0.0005,1120.0,865.6075,620.10547,2.6999996,1726.85,0.0,0.0,0.814814787,0.5,1025.0,4181.0,0.0,0.0,0.0,0.0,5.45,0.0,1.68,158.0,4.26,4.26,1182.0
1090.0,9500.0,0.2787,0.0003,0.003,0.0002,0.0007,0.02,0.0101,0.4,0.0033,0.0034,0.0074,0.044,0.0055,1.5781,0.0012,0.0005,1120.0,855.97974,620.94464,2.7000022,1715.067,88.441,845.0,0.814814966,0.5,1025.0,4215.061,1.21148,-26.402,-39.961,-29.17162,5.8,-7.899,1.67,156.0,4.0,4.0,1114.0
1090.0,9500.0,0.25,0.0002,0.003,0.0002,0.0004,0.02,0.0095,0.3677,0.0033,0.0032,0.0072,0.0467,0.0048,1.55,0.0011,0.0005,1120.0,867.8899,620.23956,2.699996,1723.299,97.699,840.0,0.81481454,0.5,1025.0,4259.522,1.230009,-27.559,-39.96,-25.0675,5.65,-8.127,1.68,155.0,4.38,4.38,1219.0
1090.0,9100.0,0.25,0.0002,0.003,0.0002,0.0004,0.02,0.0095,0.3677,0.0033,0.0032,0.0072,0.0467,0.0048,1.55,0.0011,0.0005,1120.0,870.6663,620.4316,2.6999989,1668.169,94.573,847.0,0.814814739,0.5,1025.0,3965.828,1.176075,-28.265,-39.96,-26.21626,0.76,-6.664,1.72,161.0,3.58,3.58,1619.0
1090.0,9100.0,0.25,0.0002,0.003,0.0002,0.0004,0.02,0.0095,0.3677,0.0033,0.0032,0.0072,0.0467,0.0048,1.55,0.0011,0.0005,1120.0,853.2243,619.89545,2.7000012,1639.05,91.739,849.0,0.814814897,0.5,1025.0,3814.555,1.168545,-28.868,-39.96,-28.2366,0.71,-6.644,1.73,158.0,3.44,3.44,1731.0
1090.0,9500.0,0.2629,0.0002,0.003,0.0003,0.001,0.02,0.0106,0.3646,0.0033,0.0035,0.007,0.0402,0.0059,1.5673,0.0012,0.0005,1120.0,869.7963,620.4577,2.699997,1495.461,84.626,848.0,0.814814609,0.5,1025.0,3107.567,1.238868,-24.988,-35.11,-23.59031,0.74,-6.811,1.71,152.0,3.59,3.59,1585.0
1090.0,9500.0,0.2629,0.0002,0.003,0.0003,0.001,0.02,0.0106,0.3646,0.0033,0.0035,0.007,0.0402,0.0059,1.5673,0.0012,0.0005,1120.0,859.5627,620.58777,2.6999998,1630.722,93.64,845.0,0.814814801,0.5,1025.0,3771.781,1.186341,-27.649,-38.86,-22.03721,0.73,-6.629,1.72,162.0,3.46,3.46,1608.0
1090.0,9500.0,0.2645,0.0003,0.003,0.0002,0.0006,0.02,0.012,0.4,0.003,0.0034,0.007,0.0441,0.0061,1.5675,0.0015,0.0004,1120.0,870.1119,620.0266,2.6999974,1684.735,90.535,842.0,0.814814636,0.5,1025.0,4053.074,1.208675,-25.385,-36.831,-21.44665,0.75,-6.896,1.73,154.0,3.86,3.86,1736.0
1090.0,9100.0,0.25,0.0002,0.003,0.0002,0.0004,0.02,0.0095,0.3677,0.0033,0.0032,0.0072,0.0467,0.0048,1.55,0.0011,0.0005,1120.0,863.0934,619.7563,2.7000003,1660.529,91.959,842.0,0.814814835,0.5,1025.0,3925.881,1.193947,-29.845,-39.96,-27.68044,0.74,-6.624,1.74,157.0,3.41,3.41,1879.0
1090.0,9100.0,0.25,0.0002,0.003,0.0002,0.0004,0.02,0.0095,0.3677,0.0033,0.0032,0.0072,0.0467,0.0048,1.55,0.0011,0.0005,1120.0,867.7451,620.1969,2.6999981,1728.407,97.701,847.0,0.814814684,0.5,1025.0,4287.216,1.232985,-27.879,-39.96,-22.33345,5.7,-8.105,1.69,156.0,4.68,4.68,1308.0
1290.0,9550.0,0.253,0.0002,0.002,0.0001,0.0002,0.02,0.01,0.32,0.001,0.002,0.008,0.027,0.0053,1.345,0.0012,0.0004,1120.0,868.29236,620.0733,2.6999934,1686.623,86.68,841.0,0.814814362,0.5,1233.0,4063.074,1.222262,-24.903,-39.961,-17.77055,0.79,-6.488,1.68,151.0,4.06,4.06,1225.0
1290.0,9500.0,0.253,0.0002,0.002,0.0001,0.0002,0.02,0.01,0.32,0.001,0.002,0.008,0.027,0.0053,1.345,0.0012,0.0004,1120.0,870.5865,620.7918,2.6999986,957.016,88.316,844.0,0.814814719,0.5,1200.0,1033.295,1.218532,-25.0,-39.96,-23.23961,0.71,-6.759,1.7,146.0,4.01,4.01,1388.0
1290.0,9550.0,0.253,0.0002,0.002,0.0001,0.0002,0.02,0.01,0.32,0.001,0.002,0.008,0.027,0.0053,1.345,0.0012,0.0004,1120.0,869.9784,620.9971,2.6999974,963.855,90.921,843.0,0.814814636,0.5,1200.0,1053.929,1.205838,-25.676,-39.961,-22.63414,0.84,-6.663,1.68,139.0,4.24,4.24,1175.0
1290.0,9450.0,0.242,0.0002,0.0022,0.0002,0.0015,0.02,0.01,0.32,0.001,0.0029,0.008,0.02,0.0062,1.334,0.0015,0.0004,1120.0,874.3226,620.2133,2.699999,1689.189,93.615,849.0,0.814814746,0.5,1200.0,4076.679,1.220868,-24.341,-39.96,-22.26679,0.78,-6.161,1.69,144.0,3.98,3.98,1297.0
1290.0,9500.0,0.242,0.0002,0.0022,0.0002,0.0015,0.02,0.01,0.32,0.001,0.0029,0.008,0.02,0.0062,1.334,0.0015,0.0004,1120.0,881.2891,619.6246,2.7000005,1053.741,89.437,845.0,0.814814849,0.5,1200.0,1338.799,1.202274,-25.816,-39.96,-24.76965,0.69,-6.852,1.68,147.0,4.08,4.08,1216.0
1290.0,9500.0,0.242,0.0002,0.0022,0.0002,0.0015,0.02,0.01,0.32,0.001,0.0029,0.008,0.02,0.0062,1.334,0.0015,0.0004,1120.0,866.5102,619.6394,2.7000022,1678.147,91.006,847.0,0.814814966,0.5,1227.0,4018.277,1.190076,-27.479,-39.96,-24.65306,0.78,-6.635,1.68,145.0,4.13,4.13,1142.0
1290.0,9500.0,0.242,0.0002,0.0022,0.0002,0.0015,0.02,0.01,0.32,0.001,0.0029,0.008,0.02,0.0062,1.334,0.0015,0.0004,1120.0,876.91437,622.5984,2.6999972,1057.491,86.744,850.0,0.814814623,0.5,1205.0,1351.235,1.221146,-26.358,-39.955,-15.58777,0.81,-6.145,1.67,144.0,4.09,4.09,1036.0
1290.0,9500.0,0.253,0.0002,0.002,0.0001,0.0002,0.02,0.01,0.32,0.001,0.002,0.008,0.027,0.0053,1.345,0.0012,0.0004,1120.0,871.3913,620.23944,2.7000015,1450.938,82.771,848.0,0.814814918,0.5,1205.0,2901.506,1.217837,-22.037,-32.221,-15.44147,0.75,-6.357,1.7,146.0,3.94,3.94,1392.0
1290.0,9150.0,0.252,0.0002,0.0017,0.0001,0.0004,0.02,0.012,0.35,0.001,0.0017,0.009,0.028,0.0052,1.369,0.0014,0.0006,1120.0,864.3437,619.1074,2.7000005,1079.171,83.951,840.0,0.814814849,0.5,1205.0,1423.998,1.211625,-27.945,-39.961,-18.22566,0.81,-5.985,1.69,148.0,3.97,3.97,1264.0
1290.0,9550.0,0.253,0.0002,0.002,0.0001,0.0002,0.02,0.01,0.32,0.001,0.002,0.008,0.027,0.0053,1.345,0.0012,0.0004,1120.0,869.9185,622.72986,2.6999984,1063.71,88.097,844.0,0.814814705,0.5,1205.0,1371.958,1.182138,-28.24,-39.96,-25.06093,0.72,-6.787,1.69,142.0,3.9,3.9,1262.0
1290.0,9150.0,0.252,0.0002,0.0017,0.0001,0.0004,0.02,0.012,0.35,0.001,0.0017,0.009,0.028,0.0052,1.369,0.0014,0.0006,1120.0,878.30286,621.3789,2.699999,1045.902,84.796,849.0,0.814814746,0.5,1205.0,1312.944,1.230128,-25.083,-39.959,-16.81319,0.78,-6.502,1.7,145.0,4.03,4.03,1428.0
1290.0,9500.0,0.242,0.0002,0.0022,0.0002,0.0015,0.02,0.01,0.32,0.001,0.0029,0.008,0.02,0.0062,1.334,0.0015,0.0004,1120.0,868.7227,620.3076,2.6999993,1079.364,84.749,851.0,0.814814767,0.5,1205.0,1424.655,1.18711,-18.889,-26.678,-13.04011,0.86,-6.506,1.69,144.0,4.14,4.14,1256.0
1290.0,9550.0,0.252,0.0002,0.0017,0.0001,0.0004,0.02,0.012,0.35,0.001,0.0017,0.009,0.028,0.0052,1.369,0.0014,0.0006,1120.0,868.48816,622.2881,2.6999993,1054.732,84.762,848.0,0.814814767,0.5,1205.0,1342.081,1.254059,-26.728,-39.96,-16.80803,0.84,-6.499,1.69,146.0,3.91,3.91,1276.0
1290.0,9550.0,0.253,0.0002,0.002,0.0001,0.0002,0.02,0.01,0.32,0.001,0.002,0.008,0.027,0.0053,1.345,0.0012,0.0004,1120.0,869.92535,621.15594,2.6999989,1082.171,82.841,849.0,0.814814739,0.5,1205.0,1434.183,1.205142,-25.159,-39.96,-16.40301,0.77,-6.463,1.69,145.0,3.96,3.96,1306.0
1290.0,7150.0,0.252,0.0002,0.0017,0.0001,0.0004,0.02,0.012,0.35,0.001,0.0017,0.009,0.028,0.0052,1.369,0.0014,0.0006,1120.0,862.0108,621.32263,2.7000003,965.186,92.484,850.0,0.814814835,0.5,1205.0,1057.962,1.235462,-24.062,-39.96,-21.88729,0.79,-6.342,1.69,149.0,3.93,3.93,1304.0
1290.0,7150.0,0.252,0.0002,0.0017,0.0001,0.0004,0.02,0.012,0.35,0.001,0.0017,0.009,0.028,0.0052,1.369,0.0014,0.0006,1120.0,872.92926,621.80035,2.7000003,880.577,82.78,850.0,0.814814835,0.5,1236.0,812.654,1.231514,-23.397,-39.96,-17.44962,0.79,-6.509,1.69,147.0,3.91,3.91,1169.0
