Repository: Achyut-Krishna/JSW_Internship

# JSW_Internship
Property Prediction model using regression algorithms , this project is the part of my summer internship at JSW steel 2021  We were provided with raw data of 5135 rows and 45 columns which had to be cleaned first and later applied 5 different algorithms like KNN, Random Forest, ANN, Support Vector Regressor and Multiple Regressor to predict which gave the highest R2_score value and the least RMSE. Conclusion :- Random Forest was found to be relatively the best learner for this model and hence we deployed our machine learning model using html, css, flask.

File: final_data.csv (part 36 of 40)
Slab Width,Slab Length,AL,B,C,CA,NB,CR,CU,MN,MO,N,NI,P,S,SI,TI,V,Reheating Furnace Exit Temp,Finishing Temp,Coiling Temp,FM Exit Thickness,Coil Outr Dia,Avg line speed,weld pressure,Reduction Ratio,ACL-Thickness,ACL-Width,ACL-Length,O2 in Heating Element Furnace,Radiant Tube Furnace Dewpoint,After Tube Cooling Dewpoint,Rapid Jet Cooling Dewpoint,Coating Thickness,Drying Furnace Press,B50,Hardness,Coreloss-Before Aging,Coreloss After Aging,Permeability
1290.0,9500.0,0.253,0.0002,0.002,0.0001,0.0002,0.02,0.01,0.32,0.001,0.002,0.008,0.027,0.0053,1.345,0.0012,0.0004,1120.0,867.68915,622.7279,2.6999993,1190.192,88.039,841.0,0.814814767,0.5,1205.0,1819.757,1.209551,-27.154,-39.96,-20.94139,0.79,-6.509,1.67,148.0,3.96,3.96,1134.0
1290.0,9500.0,0.242,0.0002,0.0022,0.0002,0.0015,0.02,0.01,0.32,0.001,0.0029,0.008,0.02,0.0062,1.334,0.0015,0.0004,1120.0,874.38116,616.638,2.699999,935.778,83.387,845.0,0.814814746,0.5,1210.0,970.149,1.232182,-24.466,-39.831,-20.52674,0.79,-6.353,1.72,144.0,4.32,4.69,1693.0
1290.0,7150.0,0.252,0.0002,0.0017,0.0001,0.0004,0.02,0.012,0.35,0.001,0.0017,0.009,0.028,0.0052,1.369,0.0014,0.0006,1120.0,865.25726,623.41406,2.6999986,936.215,83.987,842.0,0.814814719,0.5,1205.0,971.435,1.212877,-18.116,-24.662,-12.76986,0.74,-6.507,1.69,148.0,3.89,3.89,1229.0
1290.0,9150.0,0.252,0.0002,0.0017,0.0001,0.0004,0.02,0.012,0.35,0.001,0.0017,0.009,0.028,0.0052,1.369,0.0014,0.0006,1120.0,880.2146,620.65216,2.699998,1036.187,93.015,848.0,0.814814678,0.5,1200.0,1281.173,1.226455,-24.333,-39.96,-20.69322,0.81,-6.494,1.69,145.0,3.88,3.88,1290.0
1090.0,7100.0,0.25,0.0002,0.003,0.0002,0.0004,0.02,0.0095,0.3677,0.0033,0.0032,0.0072,0.0467,0.0048,1.55,0.0011,0.0005,1120.0,861.2757,619.6822,2.6999934,1501.343,97.407,848.0,0.814814362,0.5,1025.0,3135.256,1.196583,-18.175,-28.338,-14.46079,5.8,-7.59,1.69,160.0,4.5,4.5,1287.0
1290.0,9500.0,0.242,0.0002,0.0022,0.0002,0.0015,0.02,0.01,0.32,0.001,0.0029,0.008,0.02,0.0062,1.334,0.0015,0.0004,1120.0,875.12286,624.0541,2.6999967,1049.689,93.472,847.0,0.814814588,0.5,1205.0,1325.412,1.193688,-24.726,-39.96,-25.15172,0.68,-6.694,1.67,143.0,4.08,4.08,1081.0
1260.0,9500.0,0.2,0.0001,0.003,0.0003,0.0002,0.0187,0.0086,0.2163,0.0026,0.0025,0.0065,0.0692,0.004,0.5373,0.001,0.0002,1180.0,912.9152,681.4812,2.7999945,1754.531,100.605,849.0,0.821428221,0.5,183.0,1420.997,1.230248,-25.114,-39.96,-24.6931,0.7,-5.995,1.75,124.0,6.57,6.57,1969.0
1260.0,9500.0,0.2253,0.0001,0.0026,0.0003,0.0002,0.0195,0.0135,0.2626,0.0026,0.0028,0.0063,0.0685,0.0031,0.5364,0.001,0.0002,1180.0,909.9516,684.9442,2.799994,1102.249,101.978,846.0,0.821428189,0.5,1110.0,1503.078,1.225457,-25.75,-39.96,-25.11326,0.79,-6.076,1.75,127.0,6.5,6.5,1941.0
1260.0,9500.0,0.2,0.0001,0.003,0.0003,0.0002,0.0187,0.0086,0.2163,0.0026,0.0025,0.0065,0.0692,0.004,0.5373,0.001,0.0002,1180.0,919.36804,682.71875,2.799996,1102.174,103.345,848.0,0.821428316,0.5,1110.0,1502.818,1.189888,-24.186,-38.964,-24.80034,0.78,-6.074,1.75,125.0,6.5,6.5,1989.0
1260.0,9500.0,0.2253,0.0001,0.0026,0.0003,0.0002,0.0195,0.0135,0.2626,0.0026,0.0028,0.0063,0.0685,0.0031,0.5364,0.001,0.0002,1180.0,904.7123,680.9037,2.7999957,1739.458,97.426,841.0,0.821428297,0.5,1110.0,1373.501,1.23292,-26.931,-38.784,-20.61011,0.79,-5.505,1.76,124.0,5.3,5.3,2229.0
1290.0,9500.0,0.253,0.0002,0.002,0.0001,0.0002,0.02,0.01,0.32,0.001,0.002,0.008,0.027,0.0053,1.345,0.0012,0.0004,1120.0,873.697,621.0585,2.699996,1662.507,94.093,841.0,0.81481454,0.5,1225.0,3936.205,1.246333,-24.375,-39.96,-27.11298,0.8,-6.194,1.73,147.0,3.94,3.94,1795.0
1300.0,9430.0,0.258,0.0003,0.0022,0.0001,0.0003,0.02,0.012,0.35,0.001,0.0025,0.007,0.04,0.005,1.738,0.001,0.0005,1120.0,860.04913,683.859,2.6999993,993.208,81.823,848.0,0.814814767,0.5,1200.0,1144.165,1.260785,-23.242,-32.009,-14.39499,0.69,-6.983,1.7,167.0,3.32,3.32,1356.0
1300.0,9300.0,0.278,0.0003,0.0022,0.0001,0.0002,0.02,0.013,0.35,0.001,0.0023,0.007,0.05,0.005,1.753,0.001,0.0007,1120.0,873.78174,689.1707,2.7000036,1655.535,78.278,847.0,0.814815062,0.5,1200.0,3899.867,1.241913,-26.958,-39.961,-31.13568,0.84,-6.616,1.71,163.0,3.47,3.47,1512.0
1300.0,9410.0,0.258,0.0003,0.0022,0.0001,0.0003,0.02,0.012,0.35,0.001,0.0025,0.007,0.04,0.005,1.738,0.001,0.0005,1120.0,867.51483,687.37604,2.7000027,939.51,79.194,848.0,0.814815,0.5,1200.0,981.143,1.203155,-10.795,-37.662,-30.84887,0.8,-6.406,1.7,163.0,3.34,3.34,1385.0
1300.0,9410.0,0.258,0.0003,0.0022,0.0001,0.0003,0.02,0.012,0.35,0.001,0.0025,0.007,0.04,0.005,1.738,0.001,0.0005,1120.0,881.47284,689.95026,2.699999,931.515,78.675,848.0,0.814814746,0.5,1200.0,957.646,1.213555,-31.596,-39.96,-28.85977,0.86,-6.974,1.71,160.0,3.4,3.4,1558.0
1300.0,9500.0,0.258,0.0003,0.0022,0.0001,0.0003,0.02,0.012,0.35,0.001,0.0025,0.007,0.04,0.005,1.738,0.001,0.0005,1120.0,877.0162,689.0052,2.7000027,954.722,82.841,846.0,0.814815,0.5,1200.0,1026.405,1.217928,-16.497,-22.909,-12.82444,0.89,-6.445,1.72,166.0,3.25,3.25,1610.0
1300.0,7400.0,0.278,0.0003,0.0022,0.0001,0.0002,0.02,0.013,0.35,0.001,0.0023,0.007,0.05,0.005,1.753,0.001,0.0007,1120.0,855.72125,686.8419,2.7000048,1536.851,87.258,850.0,0.814815144,0.5,1240.0,4064.284,1.249332,-27.16,-39.96,-28.03618,0.81,-7.004,1.73,169.0,3.27,3.27,1707.0
1300.0,9500.0,0.299,0.0003,0.0017,0.0001,0.0002,0.02,0.013,0.3,0.001,0.0016,0.007,0.041,0.005,1.767,0.001,0.0004,1120.0,873.38684,688.58,2.7000015,1057.87,76.818,850.0,0.814814918,0.5,1200.0,1352.495,1.201215,-30.373,-39.96,-29.68362,1.75,-7.431,1.7,163.0,3.33,3.33,1389.0
1300.0,9500.0,0.258,0.0003,0.0022,0.0001,0.0003,0.02,0.012,0.35,0.001,0.0025,0.007,0.04,0.005,1.738,0.001,0.0005,1120.0,867.26984,685.2634,2.699992,1695.471,80.88,847.0,0.814814266,0.5,1220.0,4110.079,1.216172,-24.146,-39.96,-26.84893,3.4,-7.195,1.71,170.0,3.46,3.46,1528.0
1300.0,9500.0,0.258,0.0003,0.0022,0.0001,0.0003,0.02,0.012,0.35,0.001,0.0025,0.007,0.04,0.005,1.738,0.001,0.0005,1120.0,870.6989,689.44806,2.6999953,1022.533,88.228,847.0,0.814814492,0.5,1200.0,1237.019,1.254611,-25.976,-39.96,-26.24882,5.0,-7.774,1.72,161.0,3.8,3.8,1562.0
1300.0,7400.0,0.278,0.0003,0.0022,0.0001,0.0002,0.02,0.013,0.35,0.001,0.0023,0.007,0.05,0.005,1.753,0.001,0.0007,1120.0,863.2068,689.4571,2.6999946,957.092,78.6,842.0,0.814814444,0.5,1200.0,1033.522,1.228034,-22.441,-39.96,-28.7681,0.88,-5.991,1.72,164.0,3.28,3.28,1643.0
1300.0,7400.0,0.278,0.0003,0.0022,0.0001,0.0002,0.02,0.013,0.35,0.001,0.0023,0.007,0.05,0.005,1.753,0.001,0.0007,1120.0,863.3273,689.01654,2.6999972,964.261,83.837,848.0,0.814814623,0.5,1200.0,1055.158,1.204931,-14.587,-39.96,-29.50068,0.8,-6.396,1.72,166.0,3.31,3.31,1613.0
1300.0,9500.0,0.299,0.0003,0.0017,0.0001,0.0002,0.02,0.013,0.3,0.001,0.0016,0.007,0.041,0.005,1.767,0.001,0.0004,1120.0,870.1549,689.37213,2.6999984,1061.246,77.574,845.0,0.814814705,0.5,1200.0,1363.734,1.221696,-25.137,-39.96,-29.35996,0.89,-6.078,1.71,169.0,3.23,3.23,1542.0
1300.0,9500.0,0.299,0.0003,0.0017,0.0001,0.0002,0.02,0.013,0.3,0.001,0.0016,0.007,0.041,0.005,1.767,0.001,0.0004,1120.0,868.18225,687.9679,2.699998,1708.615,92.287,844.0,0.814814678,0.5,1225.0,4180.36,1.207162,-29.336,-39.96,-26.14567,3.3,-6.767,1.72,164.0,3.42,3.42,1571.0
1300.0,9500.0,0.258,0.0003,0.0022,0.0001,0.0003,0.02,0.012,0.35,0.001,0.0025,0.007,0.04,0.005,1.738,0.001,0.0005,1120.0,870.07935,688.29596,2.699997,1704.391,81.492,845.0,0.814814609,0.5,1220.0,4157.718,1.192334,-24.497,-39.96,-26.64887,3.9,-7.37,1.7,166.0,3.45,3.45,1345.0
1300.0,9500.0,0.299,0.0003,0.0017,0.0001,0.0002,0.02,0.013,0.3,0.001,0.0016,0.007,0.041,0.005,1.767,0.001,0.0004,1120.0,865.97485,686.1929,2.6999974,1714.609,89.794,843.0,0.814814636,0.5,1225.0,4212.592,1.196229,-24.66,-39.96,-24.37711,3.4,-6.934,1.71,164.0,3.44,3.44,1528.0
1300.0,9500.0,0.299,0.0003,0.0017,0.0001,0.0002,0.02,0.013,0.3,0.001,0.0016,0.007,0.041,0.005,1.767,0.001,0.0004,1120.0,872.3997,688.8222,2.6999962,1062.975,92.717,843.0,0.814814554,0.5,1200.0,1369.502,1.195573,-24.419,-39.96,-23.67829,3.4,-6.771,1.71,165.0,3.45,3.45,1525.0
1300.0,9500.0,0.278,0.0003,0.0022,0.0001,0.0002,0.02,0.013,0.35,0.001,0.0023,0.007,0.05,0.005,1.753,0.001,0.0007,1120.0,862.64233,687.56177,2.7,1715.053,83.411,841.0,0.814814815,0.5,1220.0,4214.984,1.205958,-25.219,-39.96,-27.35564,3.4,-7.088,1.71,159.0,3.4,3.4,1540.0
1300.0,9500.0,0.299,0.0003,0.0017,0.0001,0.0002,0.02,0.013,0.3,0.001,0.0016,0.007,0.041,0.005,1.767,0.001,0.0004,1120.0,869.2432,687.6297,2.6999981,1695.307,87.517,843.0,0.814814684,0.5,1220.0,4109.206,1.208969,-23.615,-39.96,-26.63747,3.3,-6.742,1.71,156.0,3.25,3.25,1541.0
1300.0,9500.0,0.278,0.0003,0.0022,0.0001,0.0002,0.02,0.013,0.35,0.001,0.0023,0.007,0.05,0.005,1.753,0.001,0.0007,1120.0,868.61163,688.7288,2.699996,1058.105,78.245,848.0,0.81481454,0.5,1200.0,1353.276,1.225458,-23.101,-39.96,-29.18733,0.89,-5.977,1.71,163.0,3.33,3.33,1516.0
1290.0,9502.0,0.216,0.0001,0.0019,0.001,0.0002,0.02,0.008,0.27,0.001,0.0014,0.007,0.032,0.0056,0.954,0.0011,0.0002,1120.0,890.4021,681.0892,2.6999953,1457.985,72.42,841.0,0.814814492,0.5,1227.0,2933.707,1.232447,-23.413,-39.96,-28.81811,0.85,-6.564,1.75,130.0,4.34,4.34,1994.0
1290.0,9500.0,0.217,0.0002,0.0016,0.001,0.0002,0.02,0.009,0.22,0.001,0.0019,0.008,0.035,0.0065,1.008,0.0014,0.0002,1120.0,892.1479,680.708,2.6999989,1696.496,97.853,849.0,0.814814739,0.5,1227.0,4115.542,1.209623,-19.046,-33.85,-28.8123,0.82,-6.507,1.75,137.0,4.2,4.2,2213.0
1290.0,9502.0,0.216,0.0001,0.0019,0.001,0.0002,0.02,0.008,0.27,0.001,0.0014,0.007,0.032,0.0056,0.954,0.0011,0.0002,1120.0,895.91846,681.5849,2.699997,1683.846,89.794,841.0,0.814814609,0.5,1227.0,4048.372,1.204491,-24.639,-39.96,-28.70646,0.84,-6.863,1.74,133.0,4.31,4.31,1854.0
1290.0,9500.0,0.216,0.0001,0.0019,0.001,0.0002,0.02,0.008,0.27,0.001,0.0014,0.007,0.032,0.0056,0.954,0.0011,0.0002,1120.0,887.8412,680.08765,2.6999989,1701.753,98.199,842.0,0.814814739,0.5,1227.0,4143.605,1.202397,-19.232,-33.941,-28.65855,0.74,-6.48,1.75,135.0,4.37,4.37,2159.0
1290.0,7400.0,0.236,0.0001,0.0016,0.001,0.0002,0.02,0.009,0.3,0.001,0.0017,0.007,0.044,0.0065,0.995,0.001,0.0002,1120.0,894.4146,681.82733,2.6999998,958.091,88.04,842.0,0.814814801,0.5,1200.0,1036.528,1.20177,-24.164,-39.96,-22.20093,1.5,-5.902,1.74,135.0,4.35,4.35,1872.0
1290.0,9506.0,0.216,0.0001,0.0019,0.001,0.0002,0.02,0.008,0.27,0.001,0.0014,0.007,0.032,0.0056,0.954,0.0011,0.0002,1120.0,895.9733,683.3967,2.6999965,1685.412,90.753,847.0,0.814814575,0.5,1227.0,4056.662,1.226379,-23.344,-39.96,-27.96073,0.84,-6.295,1.75,133.0,4.32,4.32,2019.0
1290.0,9500.0,0.236,0.0001,0.0016,0.001,0.0002,0.02,0.009,0.3,0.001,0.0017,0.007,0.044,0.0065,0.995,0.001,0.0002,1120.0,883.47516,678.29364,2.6999996,1690.613,94.287,848.0,0.814814787,0.5,1227.0,4084.239,1.221457,-23.981,-39.961,-26.58125,0.75,-6.25,1.74,134.0,4.4,4.4,1961.0
1290.0,9505.0,0.216,0.0001,0.0019,0.001,0.0002,0.02,0.008,0.27,0.001,0.0014,0.007,0.032,0.0056,0.954,0.0011,0.0002,1120.0,892.26447,680.448,2.700002,1682.085,93.838,843.0,0.814814952,0.5,1227.0,4039.061,1.219623,-24.315,-39.96,-27.18755,0.84,-6.401,1.74,132.0,4.31,4.31,2007.0
1290.0,9500.0,0.217,0.0002,0.0016,0.001,0.0002,0.02,0.009,0.22,0.001,0.0019,0.008,0.035,0.0065,1.008,0.0014,0.0002,1120.0,889.3041,683.46094,2.6999977,1681.223,90.314,846.0,0.814814657,0.5,1200.0,4034.505,1.216775,-24.892,-39.96,-25.6118,0.89,-6.606,1.75,138.0,5.5,5.5,1904.0
1290.0,9498.0,0.216,0.0001,0.0019,0.001,0.0002,0.02,0.008,0.27,0.001,0.0014,0.007,0.032,0.0056,0.954,0.0011,0.0002,1120.0,885.5213,679.55756,2.700001,1701.249,97.447,840.0,0.814814883,0.5,1225.0,4140.908,1.226228,-24.868,-39.96,-23.09863,5.75,-8.507,1.73,135.0,4.39,4.39,1947.0
1290.0,9500.0,0.217,0.0002,0.0016,0.001,0.0002,0.02,0.009,0.22,0.001,0.0019,0.008,0.035,0.0065,1.008,0.0014,0.0002,1120.0,890.554,678.6919,2.7000017,1703.473,97.409,840.0,0.814814931,0.5,1225.0,4152.805,1.233794,-24.759,-39.008,-21.93054,5.75,-8.33,1.73,137.0,4.63,4.63,1901.0
1290.0,9502.0,0.216,0.0001,0.0019,0.001,0.0002,0.02,0.008,0.27,0.001,0.0014,0.007,0.032,0.0056,0.954,0.0011,0.0002,1120.0,889.4953,680.60297,2.6999974,1704.187,97.405,841.0,0.814814636,0.5,1225.0,4156.624,1.236711,-23.56,-37.609,-21.74341,5.8,-8.512,1.74,133.0,4.52,4.52,1998.0
1290.0,9500.0,0.236,0.0001,0.0016,0.001,0.0002,0.02,0.009,0.3,0.001,0.0017,0.007,0.044,0.0065,0.995,0.001,0.0002,1120.0,885.0569,679.4242,2.6999998,1683.074,97.467,841.0,0.814814801,0.5,1225.0,4044.29,1.231006,-20.05,-39.96,-24.08667,5.3,-8.51,1.73,132.0,4.27,4.27,1933.0
1290.0,9500.0,0.236,0.0001,0.0016,0.001,0.0002,0.02,0.009,0.3,0.001,0.0017,0.007,0.044,0.0065,0.995,0.001,0.0002,1120.0,889.81866,679.7454,2.7000012,1704.328,97.386,849.0,0.814814897,0.5,1225.0,4157.38,1.226586,-23.813,-39.96,-23.73227,5.4,-8.504,1.73,133.0,4.44,4.44,1955.0
1290.0,9500.0,0.217,0.0002,0.0016,0.001,0.0002,0.02,0.009,0.22,0.001,0.0019,0.008,0.035,0.0065,1.008,0.0014,0.0002,1120.0,890.9376,681.61285,2.699996,1701.301,97.281,848.0,0.81481454,0.5,1225.0,4141.184,1.23028,-22.319,-39.96,-24.51003,5.5,-8.503,1.73,134.0,4.45,4.45,1912.0
1290.0,9499.0,0.216,0.0001,0.0019,0.001,0.0002,0.02,0.008,0.27,0.001,0.0014,0.007,0.032,0.0056,0.954,0.0011,0.0002,1120.0,895.4006,680.83136,2.7000003,1708.229,97.46,847.0,0.814814835,0.5,1225.0,4178.291,1.228291,-23.05,-39.96,-23.55724,5.8,-8.492,1.73,136.0,4.36,4.36,1946.0
1290.0,9500.0,0.217,0.0002,0.0016,0.001,0.0002,0.02,0.009,0.22,0.001,0.0019,0.008,0.035,0.0065,1.008,0.0014,0.0002,1120.0,887.38226,679.94684,2.6999986,1696.452,96.859,841.0,0.814814719,0.5,1225.0,4115.308,1.209325,-29.422,-39.916,-20.97111,5.2,-7.705,1.73,138.0,4.55,4.55,1895.0
1290.0,9500.0,0.216,0.0001,0.0019,0.001,0.0002,0.02,0.008,0.27,0.001,0.0014,0.007,0.032,0.0056,0.954,0.0011,0.0002,1120.0,896.6692,681.22577,2.6999977,1702.182,97.363,847.0,0.814814657,0.5,1225.0,4145.896,1.197967,-24.795,-36.796,-20.9342,5.5,-7.893,1.73,136.0,4.48,4.48,1931.0
1290.0,9500.0,0.217,0.0002,0.0016,0.001,0.0002,0.02,0.009,0.22,0.001,0.0019,0.008,0.035,0.0065,1.008,0.0014,0.0002,1120.0,890.24207,680.36725,2.6999986,1695.316,90.391,843.0,0.814814719,0.5,1225.0,4109.254,1.195324,-24.806,-39.96,-21.23886,1.6,-5.973,1.74,136.0,4.29,4.29,2026.0
1290.0,9500.0,0.236,0.0001,0.0016,0.001,0.0002,0.02,0.009,0.3,0.001,0.0017,0.007,0.044,0.0065,0.995,0.001,0.0002,1120.0,895.53546,684.77057,2.7,1695.433,87.572,847.0,0.814814815,0.5,1215.0,4109.879,1.206504,-21.445,-39.96,-24.75424,0.77,-6.378,1.74,132.0,4.15,4.15,1926.0
1290.0,9500.0,0.217,0.0002,0.0016,0.001,0.0002,0.02,0.009,0.22,0.001,0.0019,0.008,0.035,0.0065,1.008,0.0014,0.0002,1120.0,896.20917,682.507,2.6999984,1690.985,87.658,842.0,0.814814705,0.5,1215.0,4086.219,1.220597,-24.072,-39.463,-17.75818,0.89,-5.986,1.75,136.0,4.18,4.18,2045.0
1290.0,9500.0,0.236,0.0001,0.0016,0.001,0.0002,0.02,0.009,0.3,0.001,0.0017,0.007,0.044,0.0065,0.995,0.001,0.0002,1120.0,889.74866,680.07605,2.7,1055.438,84.723,841.0,0.814814815,0.5,1200.0,1344.422,1.249565,-25.791,-38.723,-16.02096,0.84,-6.311,1.73,137.0,4.34,4.34,1892.0
1290.0,7400.0,0.236,0.0001,0.0016,0.001,0.0002,0.02,0.009,0.3,0.001,0.0017,0.007,0.044,0.0065,0.995,0.001,0.0002,1120.0,906.039,682.8056,2.7,954.051,96.611,844.0,0.814814815,0.5,1200.0,1024.393,1.22211,-24.737,-39.96,-24.46404,0.88,-6.443,1.72,136.0,4.54,4.54,1717.0
1290.0,7400.0,0.236,0.0001,0.0016,0.001,0.0002,0.02,0.009,0.3,0.001,0.0017,0.007,0.044,0.0065,0.995,0.001,0.0002,1120.0,905.41766,682.4283,2.6999986,929.007,95.446,846.0,0.814814719,0.5,1200.0,950.317,1.188797,-25.472,-39.96,-26.36054,0.88,-6.416,1.72,137.0,4.62,4.62,1705.0
1290.0,7400.0,0.236,0.0001,0.0016,0.001,0.0002,0.02,0.009,0.3,0.001,0.0017,0.007,0.044,0.0065,0.995,0.001,0.0002,1120.0,903.68854,681.3836,2.6999986,1010.49,81.677,846.0,0.814814719,0.5,1200.0,1198.557,1.206266,-26.746,-39.961,-25.51042,0.79,-6.506,1.72,136.0,4.43,4.43,1770.0
1290.0,9500.0,0.217,0.0002,0.0016,0.001,0.0002,0.02,0.009,0.22,0.001,0.0019,0.008,0.035,0.0065,1.008,0.0014,0.0002,1120.0,901.12286,678.3062,2.7000003,1001.794,88.64,845.0,0.814814835,0.5,1220.0,1171.073,1.230925,-25.126,-37.079,-23.23993,5.0,-7.52,1.72,135.0,4.68,4.68,1688.0
1340.0,9550.0,0.247,0.0002,0.0018,0.0001,0.0002,0.02,0.011,0.35,0.001,0.0014,0.007,0.026,0.0056,1.4,0.0013,0.0003,1120.0,881.33026,625.0391,2.6999958,1708.085,94.993,845.0,0.814814527,0.5,1260.0,4177.516,1.223051,-23.976,-39.961,-29.16571,2.9,-6.592,1.69,145.0,3.71,3.71,1373.0
1340.0,9500.0,0.241,0.0002,0.0014,0.0001,0.0002,0.02,0.011,0.35,0.001,0.0014,0.007,0.027,0.0047,1.337,0.0012,0.0004,1120.0,871.58264,618.68427,2.6999998,1706.616,94.906,848.0,0.814814801,0.5,1275.0,4169.639,1.206855,-26.214,-39.96,-23.47169,3.45,-6.701,1.71,147.0,4.06,4.06,1575.0
1340.0,9500.0,0.252,0.0002,0.0024,0.0001,0.0002,0.02,0.011,0.34,0.001,0.0022,0.007,0.027,0.0061,1.4,0.0013,0.0002,1120.0,873.3177,619.1682,2.7000034,1070.7,81.642,842.0,0.814815048,0.5,1250.0,1395.392,1.221052,-25.377,-39.96,-23.44237,1.65,-7.009,1.69,141.0,4.09,4.09,1293.0
1340.0,9500.0,0.252,0.0002,0.0024,0.0001,0.0002,0.02,0.011,0.34,0.001,0.0022,0.007,0.027,0.0061,1.4,0.0013,0.0002,1120.0,867.68744,621.025,2.700002,1072.318,83.192,847.0,0.814814952,0.5,1250.0,1400.838,1.209288,-24.769,-39.96,-23.71772,1.7,-6.374,1.68,142.0,4.23,4.23,1221.0
1340.0,9550.0,0.247,0.0002,0.0018,0.0001,0.0002,0.02,0.011,0.35,0.001,0.0014,0.007,0.026,0.0056,1.4,0.0013,0.0003,1120.0,865.42645,620.5302,2.7000017,1688.703,92.735,843.0,0.814814931,0.5,1250.0,4074.102,1.210617,-29.509,-39.961,-30.78047,1.7,-6.389,1.69,148.0,4.1,4.1,1360.0
1340.0,9200.0,0.241,0.0002,0.0014,0.0001,0.0002,0.02,0.011,0.35,0.001,0.0014,0.007,0.027,0.0047,1.337,0.0012,0.0004,1120.0,878.73584,621.60065,2.7,950.706,88.251,842.0,0.814814815,0.5,1250.0,1014.384,1.242655,-22.522,-39.96,-20.96419,0.87,-6.017,1.7,143.0,3.91,3.91,1453.0
1340.0,9500.0,0.252,0.0002,0.0024,0.0001,0.0002,0.02,0.011,0.34,0.001,0.0022,0.007,0.027,0.0061,1.4,0.0013,0.0002,1120.0,871.16254,627.94495,2.7,943.4,80.297,844.0,0.814814815,0.5,1210.0,992.647,1.234432,-24.058,-39.96,-27.38478,0.83,-6.52,1.74,148.0,4.47,4.47,1842.0
1340.0,9530.0,0.247,0.0002,0.0018,0.0001,0.0002,0.02,0.011,0.35,0.001,0.0014,0.007,0.026,0.0056,1.4,0.0013,0.0003,1120.0,865.4785,621.67944,2.7000003,950.184,88.033,841.0,0.814814835,0.5,1250.0,1012.826,1.222833,-24.425,-39.96,-22.48173,0.76,-6.0,1.7,146.0,3.92,3.92,1382.0
1340.0,9250.0,0.247,0.0002,0.0018,0.0001,0.0002,0.02,0.011,0.35,0.001,0.0014,0.007,0.026,0.0056,1.4,0.0013,0.0003,1120.0,874.3458,621.0685,2.7000008,1673.432,87.557,851.0,0.81481487,0.5,1280.0,3993.454,1.226988,-21.864,-39.96,-24.21657,0.88,-6.006,1.69,148.0,3.88,3.88,1307.0
1340.0,9500.0,0.241,0.0002,0.0014,0.0001,0.0002,0.02,0.011,0.35,0.001,0.0014,0.007,0.027,0.0047,1.337,0.0012,0.0004,1120.0,878.47034,620.94025,2.6999974,1332.657,0.0,0.0,0.814814636,0.5,1200.0,2235.0,0.0,0.0,0.0,0.0,0.83,0.0,1.7,144.0,3.86,3.86,1391.0
1340.0,9500.0,0.252,0.0002,0.0024,0.0001,0.0002,0.02,0.011,0.34,0.001,0.0022,0.007,0.027,0.0061,1.4,0.0013,0.0002,1120.0,869.20746,621.8046,2.7000022,948.704,92.494,845.0,0.814814966,0.5,1250.0,1008.411,1.227492,-22.337,-39.96,-23.28718,0.83,-5.989,1.68,144.0,4.11,4.11,1201.0
1340.0,9200.0,0.241,0.0002,0.0014,0.0001,0.0002,0.02,0.011,0.35,0.001,0.0014,0.007,0.027,0.0047,1.337,0.0012,0.0004,1120.0,882.3843,621.95856,2.6999993,1656.699,96.922,848.0,0.814814767,0.5,1275.0,3905.925,1.206606,-15.249,-26.005,-27.90932,0.84,-6.017,1.71,145.0,3.94,3.94,1632.0
1340.0,9530.0,0.247,0.0002,0.0018,0.0001,0.0002,0.02,0.011,0.35,0.001,0.0014,0.007,0.026,0.0056,1.4,0.0013,0.0003,1120.0,875.1585,620.69104,2.7000015,914.05,98.54,842.0,0.814814918,0.5,1250.0,907.014,1.200963,-15.886,-27.859,-28.59424,0.77,-5.993,1.7,150.0,4.01,4.01,1410.0
1340.0,9500.0,0.252,0.0002,0.0024,0.0001,0.0002,0.02,0.011,0.34,0.001,0.0022,0.007,0.027,0.0061,1.4,0.0013,0.0002,1120.0,866.45294,620.1418,2.7000027,1682.952,87.3,850.0,0.814815,0.5,1275.0,4043.644,1.227261,-23.188,-39.96,-28.65249,0.84,-6.184,1.68,147.0,3.94,3.94,1161.0
1340.0,9500.0,0.252,0.0002,0.0024,0.0001,0.0002,0.02,0.011,0.34,0.001,0.0022,0.007,0.027,0.0061,1.4,0.0013,0.0002,1120.0,878.0354,620.9624,2.7000003,1698.134,93.758,846.0,0.814814835,0.5,1200.0,1314.225,1.229108,-28.169,-39.96,-19.02554,0.88,-6.403,1.69,144.0,3.98,3.98,1335.0
1340.0,9500.0,0.252,0.0002,0.0024,0.0001,0.0002,0.02,0.011,0.34,0.001,0.0022,0.007,0.027,0.0061,1.4,0.0013,0.0002,1120.0,876.66345,620.6163,2.699999,1703.988,91.605,846.0,0.814814746,0.5,114.3,1320.337,1.206452,-26.19,-39.96,-28.34783,1.7,-6.587,1.69,148.0,4.06,4.06,1337.0
1340.0,9450.0,0.252,0.0002,0.0024,0.0001,0.0002,0.02,0.011,0.34,0.001,0.0022,0.007,0.027,0.0061,1.4,0.0013,0.0002,1120.0,869.26886,621.6344,2.700001,1681.232,96.746,844.0,0.814814883,0.5,1200.0,196.603,1.202837,-16.831,-39.96,-28.89024,0.8,-6.106,1.68,148.0,4.02,4.02,1209.0
1340.0,7350.0,0.241,0.0002,0.0014,0.0001,0.0002,0.02,0.011,0.35,0.001,0.0014,0.007,0.027,0.0047,1.337,0.0012,0.0004,1120.0,872.57556,623.3429,2.6999984,1496.505,94.597,850.0,0.814814705,0.5,1200.0,940.977,1.227875,-24.653,-35.665,-19.04219,0.89,-6.944,1.7,146.0,4.07,4.07,1471.0
1340.0,9530.0,0.247,0.0002,0.0018,0.0001,0.0002,0.02,0.011,0.35,0.001,0.0014,0.007,0.026,0.0056,1.4,0.0013,0.0003,1120.0,875.6421,621.6249,2.6999996,1697.26,85.184,846.0,0.814814787,0.5,1200.0,849.257,1.236156,-28.125,-39.96,-26.85814,0.84,-6.531,1.69,152.0,3.86,3.86,1375.0
1340.0,9300.0,0.241,0.0002,0.0014,0.0001,0.0002,0.02,0.011,0.35,0.001,0.0014,0.007,0.027,0.0047,1.337,0.0012,0.0004,1120.0,871.86194,620.3476,2.700001,1655.77,90.959,848.0,0.814814883,0.5,1276.0,3901.086,1.213409,-14.683,-23.275,-28.30094,0.75,-5.971,1.71,146.0,3.85,3.85,1547.0
1340.0,9550.0,0.247,0.0002,0.0018,0.0001,0.0002,0.02,0.011,0.35,0.001,0.0014,0.007,0.026,0.0056,1.4,0.0013,0.0003,1120.0,869.31854,621.7527,2.7000015,1692.73,84.227,842.0,0.814814918,0.5,1276.0,4095.494,1.208555,-23.036,-39.96,-25.29712,0.82,-6.691,1.69,148.0,3.99,3.99,1244.0
1340.0,9530.0,0.247,0.0002,0.0018,0.0001,0.0002,0.02,0.011,0.35,0.001,0.0014,0.007,0.026,0.0056,1.4,0.0013,0.0003,1120.0,869.94226,620.9537,2.699999,961.125,93.6,847.0,0.814814746,0.5,1250.0,1045.674,1.21535,-15.923,-27.062,-28.60992,0.86,-6.012,1.71,148.0,4.03,4.03,1498.0
1340.0,9200.0,0.241,0.0002,0.0014,0.0001,0.0002,0.02,0.011,0.35,0.001,0.0014,0.007,0.027,0.0047,1.337,0.0012,0.0004,1120.0,864.57623,620.11383,2.7000003,1671.031,96.868,843.0,0.814814835,0.5,1275.0,3980.84,1.202625,-24.186,-39.961,-23.24496,3.5,-6.533,1.7,148.0,3.86,3.86,1438.0
1295.0,9250.0,0.25,0.0001,0.003,0.0002,0.0002,0.02,0.009,0.2204,0.0026,0.0017,0.0067,0.0734,0.004,0.58,0.001,0.0002,1120.0,891.6001,674.4266,2.7999916,1691.221,104.585,841.0,0.821428036,0.5,1200.0,1257.962,1.222038,-22.82,-32.222,-18.26314,0.52,-6.082,1.74,122.0,4.94,4.94,2081.0
1295.0,7400.0,0.2434,0.0001,0.003,0.0002,0.0002,0.02,0.009,0.27,0.0026,0.0016,0.0065,0.0744,0.004,0.5554,0.001,0.0002,1120.0,887.2111,679.336,2.7999868,941.589,101.497,846.0,0.82142773,0.5,1200.0,987.285,1.185727,-25.494,-39.96,-23.17207,0.75,-6.316,1.75,123.0,5.05,5.05,2191.0
1295.0,9250.0,0.25,0.0001,0.003,0.0002,0.0002,0.02,0.009,0.2204,0.0026,0.0017,0.0067,0.0734,0.004,0.58,0.001,0.0002,1120.0,892.371,679.6135,2.7999983,1678.956,102.072,846.0,0.821428463,0.5,1200.0,1258.174,1.205777,-26.082,-39.891,-17.77173,0.49,-6.012,1.74,121.0,4.88,4.88,2036.0
1295.0,9250.0,0.2434,0.0001,0.003,0.0002,0.0002,0.02,0.009,0.27,0.0026,0.0016,0.0065,0.0744,0.004,0.5554,0.001,0.0002,1120.0,901.51245,679.95966,2.7999976,1682.033,104.823,847.0,0.821428418,0.5,1200.0,966.879,1.20349,-22.235,-32.079,-18.49894,0.69,-6.052,1.75,120.0,4.98,4.98,2196.0
1295.0,9250.0,0.25,0.0001,0.003,0.0002,0.0002,0.02,0.009,0.2204,0.0026,0.0017,0.0067,0.0734,0.004,0.58,0.001,0.0002,1120.0,885.44904,677.19257,2.799991,1681.582,102.113,844.0,0.821427997,0.5,1200.0,948.195,1.197979,-27.66,-39.96,-19.2048,0.52,-6.424,1.75,120.0,4.8,4.8,2157.0
1295.0,7400.0,0.2434,0.0001,0.003,0.0002,0.0002,0.02,0.009,0.27,0.0026,0.0016,0.0065,0.0744,0.004,0.5554,0.001,0.0002,1120.0,896.72614,680.4477,2.7999992,1514.66,97.13,851.0,0.82142852,0.5,1200.0,377.07,1.186821,-26.589,-39.96,-20.99513,0.8,-6.461,1.75,124.0,5.04,5.04,2266.0
1295.0,9250.0,0.2434,0.0001,0.003,0.0002,0.0002,0.02,0.009,0.27,0.0026,0.0016,0.0065,0.0744,0.004,0.5554,0.001,0.0002,1120.0,904.1315,677.74927,2.7999961,952.775,101.8,849.0,0.821428323,0.5,1200.0,893.631,1.197396,-25.401,-36.682,-21.76313,0.85,-6.323,1.75,123.0,4.9,4.9,2155.0
1340.0,9500.0,0.26,0.0003,0.0015,0.0001,0.0002,0.02,0.013,0.35,0.001,0.0018,0.007,0.046,0.005,1.73,0.001,0.0008,1120.0,877.16797,692.2494,2.6999905,948.058,78.989,846.0,0.814814163,0.5,1250.0,1006.488,1.256457,-22.861,-39.926,-27.85656,0.89,-5.981,1.73,169.0,3.4,3.4,1729.0
1340.0,9500.0,0.26,0.0003,0.0015,0.0001,0.0002,0.02,0.013,0.35,0.001,0.0018,0.007,0.046,0.005,1.73,0.001,0.0008,1120.0,867.3095,690.74396,2.6999958,1684.477,86.655,849.0,0.814814527,0.5,1240.0,4027.542,1.21761,-21.948,-39.96,-21.7552,1.6,-6.366,1.73,164.0,3.73,3.73,1727.0
1340.0,9500.0,0.275,0.0003,0.002,0.0001,0.0002,0.02,0.014,0.35,0.001,0.0012,0.008,0.042,0.0043,1.78,0.001,0.0009,1120.0,881.82697,692.1593,2.6999972,904.331,78.746,845.0,0.814814623,0.5,1250.0,879.253,1.241241,-22.074,-39.96,-27.62594,0.89,-6.04,1.69,168.0,3.44,3.44,1324.0
1340.0,9500.0,0.275,0.0003,0.002,0.0001,0.0002,0.02,0.014,0.35,0.001,0.0012,0.008,0.042,0.0043,1.78,0.001,0.0009,1120.0,876.8101,689.65466,2.6999996,949.911,80.583,845.0,0.814814787,0.5,1250.0,1012.013,1.241332,-21.494,-39.96,-27.6866,0.76,-7.041,1.71,166.0,3.33,3.33,1585.0
1340.0,9500.0,0.275,0.0003,0.002,0.0001,0.0002,0.02,0.014,0.35,0.001,0.0012,0.008,0.042,0.0043,1.78,0.001,0.0009,1120.0,866.1767,686.75806,2.699999,941.983,78.676,844.0,0.814814746,0.5,1250.0,988.453,1.183752,-23.126,-39.96,-27.55193,0.88,-7.014,1.72,164.0,3.45,3.45,1581.0
1340.0,9500.0,0.275,0.0003,0.002,0.0001,0.0002,0.02,0.014,0.35,0.001,0.0012,0.008,0.042,0.0043,1.78,0.001,0.0009,1120.0,879.03644,689.6608,2.6999953,1015.887,86.862,850.0,0.814814492,0.5,1240.0,1215.737,1.228663,-23.516,-39.962,-22.32027,1.5,-7.184,1.72,167.0,3.82,3.82,1653.0
1340.0,9500.0,0.26,0.0003,0.0015,0.0001,0.0002,0.02,0.013,0.35,0.001,0.0018,0.007,0.046,0.005,1.73,0.001,0.0008,1120.0,874.734,688.35754,2.699998,798.633,80.084,843.0,0.814814678,0.5,1240.0,596.511,1.177853,-24.308,-39.96,-28.16814,1.65,-7.053,1.72,154.0,3.66,3.66,1626.0
1340.0,9500.0,0.275,0.0003,0.002,0.0001,0.0002,0.02,0.014,0.35,0.001,0.0012,0.008,0.042,0.0043,1.78,0.001,0.0009,1120.0,865.8926,687.8028,2.6999977,1051.91,78.727,848.0,0.814814657,0.5,1250.0,1332.743,1.201611,-22.825,-39.96,-25.85347,3.5,-7.254,1.71,171.0,3.32,3.32,1475.0
1340.0,9500.0,0.275,0.0003,0.002,0.0001,0.0002,0.02,0.014,0.35,0.001,0.0012,0.008,0.042,0.0043,1.78,0.001,0.0009,1120.0,872.4375,688.4107,2.6999981,1696.71,78.119,846.0,0.814814684,0.5,1280.0,4116.682,1.213077,-24.168,-39.96,-22.50249,0.78,-6.503,1.71,165.0,3.34,3.34,1470.0
1340.0,9500.0,0.26,0.0003,0.0015,0.0001,0.0002,0.02,0.013,0.35,0.001,0.0018,0.007,0.046,0.005,1.73,0.001,0.0008,1120.0,879.61896,689.43896,2.6999946,1220.808,83.807,844.0,0.814814444,0.5,1250.0,1935.706,1.225841,-24.159,-39.961,-28.99551,3.3,-6.798,1.71,169.0,3.51,3.51,1544.0
1340.0,9500.0,0.26,0.0003,0.0015,0.0001,0.0002,0.02,0.013,0.35,0.001,0.0018,0.007,0.046,0.005,1.73,0.001,0.0008,1120.0,861.42926,687.85596,2.699998,1680.29,78.065,843.0,0.814814678,0.5,1265.0,4029.583,1.193457,-30.363,-39.96,-25.39446,0.76,-7.142,1.71,159.0,3.45,3.45,1488.0
1340.0,9300.0,0.271,0.0003,0.0022,0.0001,0.0002,0.02,0.013,0.35,0.001,0.0018,0.008,0.039,0.005,1.8,0.001,0.0005,1120.0,874.6186,689.56525,2.6999962,1666.208,80.084,844.0,0.814814554,0.5,1265.0,3955.555,1.220142,-22.105,-39.96,-27.00727,0.77,-6.009,1.71,169.0,3.4,3.4,1524.0
1340.0,9350.0,0.271,0.0003,0.0022,0.0001,0.0002,0.02,0.013,0.35,0.001,0.0018,0.008,0.039,0.005,1.8,0.001,0.0005,1120.0,858.6868,688.1502,2.6999972,1689.09,89.302,847.0,0.814814623,0.5,1265.0,4076.158,1.219365,-25.383,-39.96,-21.35012,3.5,-7.356,1.71,169.0,3.32,3.32,1491.0
1340.0,9300.0,0.271,0.0003,0.0022,0.0001,0.0002,0.02,0.013,0.35,0.001,0.0018,0.008,0.039,0.005,1.8,0.001,0.0005,1120.0,870.25885,688.97424,2.6999977,1685.458,78.21,843.0,0.814814657,0.5,1265.0,4056.901,1.203994,-24.986,-39.96,-22.03868,3.5,-7.119,1.71,163.0,3.23,3.23,1415.0
1340.0,9500.0,0.275,0.0003,0.002,0.0001,0.0002,0.02,0.014,0.35,0.001,0.0012,0.008,0.042,0.0043,1.78,0.001,0.0009,1120.0,859.72986,690.0728,2.6999984,1713.083,89.829,846.0,0.814814705,0.5,1265.0,4204.378,1.198915,-23.579,-39.96,-23.48683,3.4,-7.012,1.71,165.0,3.24,3.24,1528.0
1340.0,9500.0,0.271,0.0003,0.0022,0.0001,0.0002,0.02,0.013,0.35,0.001,0.0018,0.008,0.039,0.005,1.8,0.001,0.0005,1120.0,871.9795,691.42096,2.6999972,1692.554,78.388,843.0,0.814814623,0.5,1265.0,4094.557,1.19788,-23.163,-39.96,-20.58905,1.3,-7.115,1.71,163.0,3.5,3.5,1448.0
1340.0,9500.0,0.271,0.0003,0.0022,0.0001,0.0002,0.02,0.013,0.35,0.001,0.0018,0.008,0.039,0.005,1.8,0.001,0.0005,1120.0,869.5894,689.5842,2.6999989,1677.989,85.72,842.0,0.814814739,0.5,1265.0,4017.441,1.211553,-25.937,-39.96,-26.12358,1.85,-6.811,1.72,168.0,3.24,3.24,1601.0
1340.0,7500.0,0.271,0.0003,0.0022,0.0001,0.0002,0.02,0.013,0.35,0.001,0.0018,0.008,0.039,0.005,1.8,0.001,0.0005,1120.0,857.12195,690.4176,2.699999,936.661,74.326,844.0,0.814814746,0.5,1250.0,972.746,1.17993,-24.705,-39.96,-27.93971,3.67,-7.429,1.7,161.0,3.2,3.2,1402.0
1340.0,9500.0,0.271,0.0003,0.0022,0.0001,0.0002,0.02,0.013,0.35,0.001,0.0018,0.008,0.039,0.005,1.8,0.001,0.0005,1120.0,870.5093,689.6532,2.6999965,1689.724,76.119,848.0,0.814814575,0.5,1280.0,4079.523,1.245189,-24.027,-39.623,-23.53798,0.69,-6.527,1.71,168.0,3.44,3.44,1465.0
1340.0,9500.0,0.275,0.0003,0.002,0.0001,0.0002,0.02,0.014,0.35,0.001,0.0012,0.008,0.042,0.0043,1.78,0.001,0.0009,1120.0,871.4556,689.7754,2.6999989,950.688,78.809,846.0,0.814814739,0.5,1225.0,1014.333,1.231382,-23.878,-39.96,-24.61828,0.7,-6.934,1.71,167.0,3.24,3.24,1501.0
1340.0,9500.0,0.275,0.0003,0.002,0.0001,0.0002,0.02,0.014,0.35,0.001,0.0012,0.008,0.042,0.0043,1.78,0.001,0.0009,1120.0,863.8144,688.6769,2.6999977,1628.225,78.0,843.0,0.814814657,0.5,1265.0,3759.0,1.189184,-23.431,-39.96,-19.58382,0.75,-7.002,1.71,164.0,3.36,3.36,1565.0
1340.0,9500.0,0.26,0.0003,0.0015,0.0001,0.0002,0.02,0.013,0.35,0.001,0.0018,0.007,0.046,0.005,1.73,0.001,0.0008,1120.0,868.75586,690.05884,2.6999996,1695.901,79.018,847.0,0.814814787,0.5,1265.0,4112.368,1.190474,-24.854,-39.96,-26.44503,3.4,-7.354,1.7,163.0,3.43,3.43,1414.0
1340.0,7200.0,0.271,0.0003,0.0022,0.0001,0.0002,0.02,0.013,0.35,0.001,0.0018,0.008,0.039,0.005,1.8,0.001,0.0005,1120.0,864.8174,691.27905,2.6999998,1496.734,89.87,847.0,0.814814801,0.5,1265.0,3113.55,1.218656,-24.987,-39.96,-23.00479,3.3,-7.175,1.72,166.0,3.3,3.3,1578.0
1290.0,9500.0,0.212,0.0002,0.0023,0.001,0.0002,0.02,0.009,0.22,0.001,0.0016,0.008,0.04,0.006,0.961,0.001,0.0003,1120.0,884.30536,682.6963,2.6999965,1092.311,93.501,843.0,0.814814575,0.5,1200.0,1468.818,1.191856,-24.798,-39.96,-25.8572,0.84,-6.102,1.74,134.0,4.47,4.47,1937.0
1290.0,9200.0,0.212,0.0002,0.0023,0.001,0.0002,0.02,0.009,0.22,0.001,0.0016,0.008,0.04,0.006,0.961,0.001,0.0003,1120.0,892.6032,681.9523,2.699997,1653.024,96.586,849.0,0.814814609,0.5,1200.0,3886.815,1.219411,-21.472,-39.838,-28.55428,0.83,-6.269,1.74,134.0,4.42,4.42,2000.0
1290.0,9200.0,0.212,0.0002,0.0023,0.001,0.0002,0.02,0.009,0.22,0.001,0.0016,0.008,0.04,0.006,0.961,0.001,0.0003,1120.0,895.93726,680.4581,2.6999981,1040.953,95.752,845.0,0.814814684,0.5,1200.0,1296.723,1.245762,-22.937,-39.961,-28.92265,1.7,-6.627,1.74,133.0,4.14,4.14,1961.0
1290.0,7300.0,0.212,0.0002,0.0023,0.001,0.0002,0.02,0.009,0.22,0.001,0.0016,0.008,0.04,0.006,0.961,0.001,0.0003,1120.0,898.35376,683.50806,2.6999955,953.387,97.394,849.0,0.814814506,0.5,1210.0,1022.404,1.247828,-24.351,-39.96,-28.25359,0.87,-6.138,1.72,132.0,4.53,4.53,1690.0
1290.0,9500.0,0.243,0.0002,0.0018,0.001,0.0002,0.02,0.012,0.22,0.001,0.0014,0.007,0.036,0.0053,1.032,0.001,0.0002,1120.0,886.9151,678.78815,2.6999996,1050.504,88.482,845.0,0.814814787,0.5,1200.0,1328.099,1.226659,-23.758,-39.96,-27.43696,1.7,-6.621,1.74,134.0,4.24,4.24,1983.0
1290.0,9600.0,0.243,0.0002,0.0018,0.001,0.0002,0.02,0.012,0.22,0.001,0.0014,0.007,0.036,0.0053,1.032,0.001,0.0002,1120.0,891.8651,679.4661,2.6999993,1050.638,89.866,849.0,0.814814767,0.5,1200.0,1328.541,1.216145,-23.54,-38.312,-24.65294,1.55,-6.619,1.73,137.0,4.13,4.13,1839.0
1290.0,9500.0,0.243,0.0002,0.0018,0.001,0.0002,0.02,0.012,0.22,0.001,0.0014,0.007,0.036,0.0053,1.032,0.001,0.0002,1120.0,885.28625,684.6039,2.699996,1046.934,96.568,848.0,0.81481454,0.5,1200.0,1316.337,1.189876,-22.541,-39.96,-29.2182,0.75,-5.834,1.75,136.0,5.2,5.2,1958.0
1290.0,9500.0,0.231,0.0002,0.0022,0.001,0.0002,0.02,0.009,0.24,0.001,0.0013,0.008,0.035,0.0053,1.001,0.0009,0.0002,1120.0,900.6935,680.9735,2.6999996,958.539,93.605,843.0,0.814814787,0.5,1200.0,1037.877,1.242198,-22.624,-38.429,-25.59684,0.7,-6.48,1.73,134.0,4.41,4.41,1817.0
1290.0,9500.0,0.243,0.0002,0.0018,0.001,0.0002,0.02,0.012,0.22,0.001,0.0014,0.007,0.036,0.0053,1.032,0.001,0.0002,1120.0,888.8521,678.70776,2.6999984,1649.248,91.869,843.0,0.814814705,0.5,1225.0,3867.229,1.227726,-23.287,-39.96,-24.07,0.85,-6.556,1.74,134.0,4.21,4.21,1983.0
1290.0,9500.0,0.231,0.0002,0.0022,0.001,0.0002,0.02,0.009,0.24,0.001,0.0013,0.008,0.035,0.0053,1.001,0.0009,0.0002,1120.0,892.9844,681.00226,2.699997,950.463,75.186,843.0,0.814814609,0.5,1200.0,1013.659,1.234481,-21.399,-32.113,-15.86773,0.87,-5.977,1.75,135.0,4.57,4.57,2024.0
1290.0,9500.0,0.231,0.0002,0.0022,0.001,0.0002,0.02,0.009,0.24,0.001,0.0013,0.008,0.035,0.0053,1.001,0.0009,0.0002,1120.0,898.13544,681.84814,2.6999977,1054.262,90.028,841.0,0.814814657,0.5,1200.0,1340.523,1.19452,-22.78,-39.96,-23.73404,0.82,-6.487,1.74,132.0,4.44,4.44,1900.0
1290.0,9500.0,0.231,0.0002,0.0022,0.001,0.0002,0.02,0.009,0.24,0.001,0.0013,0.008,0.035,0.0053,1.001,0.0009,0.0002,1120.0,903.4294,680.3526,2.7000003,1678.747,95.361,847.0,0.814814835,0.5,1200.0,4021.441,1.226132,-24.627,-39.96,-26.86904,1.5,-6.297,1.74,136.0,4.4,4.4,2003.0
1290.0,9500.0,0.243,0.0002,0.0018,0.001,0.0002,0.02,0.012,0.22,0.001,0.0014,0.007,0.036,0.0053,1.032,0.001,0.0002,1120.0,899.2677,682.26184,2.6999965,955.957,97.159,848.0,0.814814575,0.5,1200.0,874.607,1.200254,-12.453,-21.071,-27.96431,0.78,-5.67,1.74,138.0,4.55,4.55,1982.0
1290.0,9600.0,0.243,0.0002,0.0018,0.001,0.0002,0.02,0.012,0.22,0.001,0.0014,0.007,0.036,0.0053,1.032,0.001,0.0002,1120.0,897.4423,681.18365,2.6999965,1049.234,99.748,849.0,0.814814575,0.5,1200.0,1323.911,1.227473,-21.966,-39.961,-28.07208,0.83,-6.012,1.74,137.0,4.49,4.49,1987.0
1290.0,9300.0,0.212,0.0002,0.0023,0.001,0.0002,0.02,0.009,0.22,0.001,0.0016,0.008,0.04,0.006,0.961,0.001,0.0003,1120.0,902.0519,679.51654,2.7000008,1644.308,95.911,840.0,0.81481487,0.5,1200.0,3841.671,1.214989,-24.672,-39.96,-28.07172,1.8,-6.632,1.74,131.0,4.26,4.26,1923.0
1290.0,7400.0,0.243,0.0002,0.0018,0.001,0.0002,0.02,0.012,0.22,0.001,0.0014,0.007,0.036,0.0053,1.032,0.001,0.0002,1120.0,902.05176,682.0893,2.6999948,1494.733,92.552,849.0,0.814814458,0.5,1225.0,3104.148,1.222236,-22.822,-39.96,-23.95646,0.84,-6.596,1.73,132.0,4.19,4.19,1893.0
1290.0,9480.0,0.231,0.0002,0.0022,0.001,0.0002,0.02,0.009,0.24,0.001,0.0013,0.008,0.035,0.0053,1.001,0.0009,0.0002,1120.0,902.8149,680.38354,2.6999986,1692.67,93.023,840.0,0.814814719,0.5,1225.0,4095.171,1.240115,-25.789,-39.96,-20.14821,4.78,-7.49,1.72,135.0,4.55,4.55,1734.0
1290.0,7400.0,0.243,0.0002,0.0018,0.001,0.0002,0.02,0.012,0.22,0.001,0.0014,0.007,0.036,0.0053,1.032,0.001,0.0002,1120.0,895.9816,681.84766,2.700001,965.477,93.588,847.0,0.814814883,0.5,1200.0,1058.846,1.231525,-24.536,-39.96,-26.6574,1.7,-6.133,1.74,135.0,4.23,4.23,1993.0
1290.0,9500.0,0.231,0.0002,0.0022,0.001,0.0002,0.02,0.009,0.24,0.001,0.0013,0.008,0.035,0.0053,1.001,0.0009,0.0002,1120.0,899.66815,680.93024,2.6999974,1669.794,94.584,841.0,0.814814636,0.5,1225.0,3974.346,1.233087,-23.872,-39.96,-26.98022,0.85,-6.123,1.74,134.0,4.4,4.4,2037.0
1290.0,7400.0,0.243,0.0002,0.0018,0.001,0.0002,0.02,0.012,0.22,0.001,0.0014,0.007,0.036,0.0053,1.032,0.001,0.0002,1120.0,896.98145,682.2702,2.699996,923.335,94.168,844.0,0.81481454,0.5,1200.0,933.814,1.253589,-24.597,-39.96,-24.76549,0.83,-6.283,1.72,138.0,4.51,4.51,1749.0
1290.0,9500.0,0.231,0.0002,0.0022,0.001,0.0002,0.02,0.009,0.24,0.001,0.0013,0.008,0.035,0.0053,1.001,0.0009,0.0002,1120.0,895.2026,678.4894,2.6999998,1676.431,95.14,841.0,0.814814801,0.5,1225.0,4009.233,1.208526,-28.407,-39.96,-24.2593,5.78,-7.487,1.73,136.0,4.54,4.54,1841.0
1290.0,9500.0,0.212,0.0002,0.0023,0.001,0.0002,0.02,0.009,0.22,0.001,0.0016,0.008,0.04,0.006,0.961,0.001,0.0003,1120.0,904.09717,681.07135,2.6999977,1082.714,96.898,845.0,0.814814657,0.5,1200.0,1436.032,1.197115,-21.503,-39.052,-27.8078,0.77,-6.516,1.74,133.0,4.64,4.64,2000.0
1290.0,9500.0,0.231,0.0002,0.0022,0.001,0.0002,0.02,0.009,0.24,0.001,0.0013,0.008,0.035,0.0053,1.001,0.0009,0.0002,1120.0,897.9631,680.323,2.699997,1658.626,94.832,845.0,0.814814609,0.5,1225.0,3915.959,1.232379,-24.093,-39.961,-26.82561,0.84,-6.079,1.74,135.0,4.33,4.33,2021.0
1290.0,9200.0,0.212,0.0002,0.0023,0.001,0.0002,0.02,0.009,0.22,0.001,0.0016,0.008,0.04,0.006,0.961,0.001,0.0003,1120.0,897.23755,678.684,2.7000012,934.912,98.12,844.0,0.814814897,0.5,1200.0,967.604,1.250255,-24.016,-39.961,-23.39038,0.87,-6.088,1.73,135.0,4.5,4.5,1872.0
1290.0,9500.0,0.212,0.0002,0.0023,0.001,0.0002,0.02,0.009,0.22,0.001,0.0016,0.008,0.04,0.006,0.961,0.001,0.0003,1120.0,896.5765,681.55835,2.6999977,951.792,98.426,849.0,0.814814657,0.5,1200.0,1017.632,1.201232,-21.099,-38.479,-28.20001,0.79,-5.86,1.74,135.0,4.62,4.62,2073.0
1290.0,9500.0,0.212,0.0002,0.0023,0.001,0.0002,0.02,0.009,0.22,0.001,0.0016,0.008,0.04,0.006,0.961,0.001,0.0003,1120.0,899.074,678.4928,2.699999,1067.565,95.786,843.0,0.814814746,0.5,1200.0,1384.862,1.201946,-18.998,-33.367,-28.89145,0.74,-6.548,1.75,132.0,4.57,4.57,2164.0
1295.0,9500.0,0.25,0.0001,0.003,0.0002,0.0002,0.02,0.0096,0.2469,0.0025,0.0018,0.0064,0.075,0.004,0.5722,0.001,0.0002,1120.0,908.9907,683.3301,2.7999969,979.952,102.93,841.0,0.821428374,0.5,1200.0,1103.078,1.244986,-25.563,-39.96,-24.50861,0.8,-6.254,1.74,125.0,4.84,4.84,2093.0
1295.0,9250.0,0.2434,0.0001,0.003,0.0002,0.0002,0.02,0.009,0.27,0.0026,0.0016,0.0065,0.0744,0.004,0.5554,0.001,0.0002,1120.0,912.13995,683.6782,2.7999966,957.056,94.51,848.0,0.821428355,0.5,1200.0,1033.413,1.226198,-27.149,-39.96,-25.01714,0.82,-6.096,1.75,127.0,4.9,4.9,2250.0
1295.0,9500.0,0.25,0.0001,0.003,0.0002,0.0002,0.02,0.0096,0.2469,0.0025,0.0018,0.0064,0.075,0.004,0.5722,0.001,0.0002,1120.0,915.3107,680.7551,2.799999,966.547,103.062,842.0,0.821428508,0.5,1200.0,1062.094,1.197461,-26.083,-39.96,-24.52532,0.8,-6.237,1.74,124.0,4.78,4.78,1986.0
1260.0,9500.0,0.217,0.0001,0.0025,0.0001,0.0002,0.02,0.009,0.22,0.001,0.0019,0.007,0.07,0.004,0.58,0.001,0.0002,1120.0,905.9505,680.9712,2.7999985,956.098,104.52,849.0,0.821428476,0.5,1175.0,1030.537,1.215567,-24.834,-39.96,-24.66049,0.73,-6.212,1.75,126.0,4.89,4.89,2125.0
1260.0,9500.0,0.2,0.0001,0.0016,0.0001,0.0002,0.02,0.007,0.26,0.001,0.001,0.007,0.071,0.004,0.541,0.001,0.0002,1120.0,907.0426,682.7512,2.799996,949.424,100.378,849.0,0.821428316,0.5,1175.0,1010.558,1.181273,-24.213,-39.961,-20.37409,0.81,-6.101,1.76,122.0,5.04,5.04,2254.0
1260.0,7200.0,0.2,0.0001,0.0016,0.0001,0.0002,0.02,0.007,0.26,0.001,0.001,0.007,0.071,0.004,0.541,0.001,0.0002,1120.0,909.5035,685.6052,2.7999783,1483.748,94.996,845.0,0.821427187,0.5,193.0,969.385,1.211149,-23.096,-30.485,-18.04006,0.83,-5.715,1.75,128.0,4.95,4.95,2178.0
1260.0,7200.0,0.2,0.0001,0.0016,0.0001,0.0002,0.02,0.007,0.26,0.001,0.001,0.007,0.071,0.004,0.541,0.001,0.0002,1120.0,908.27435,685.0298,2.7999966,939.204,98.797,847.0,0.821428355,0.5,1175.0,980.24,1.199466,-23.972,-39.166,-24.08993,0.75,-6.309,1.76,125.0,5.02,5.02,2258.0
1260.0,7200.0,0.2,0.0001,0.0016,0.0001,0.0002,0.02,0.007,0.26,0.001,0.001,0.007,0.071,0.004,0.541,0.001,0.0002,1120.0,904.9545,683.21094,2.799995,1476.54,101.282,841.0,0.821428253,0.5,1175.0,997.859,1.208045,-25.093,-39.96,-25.43723,0.72,-6.282,1.75,124.0,4.93,4.93,2195.0
1260.0,9500.0,0.217,0.0001,0.0025,0.0001,0.0002,0.02,0.009,0.22,0.001,0.0019,0.007,0.07,0.004,0.58,0.001,0.0002,1120.0,923.8098,676.3205,2.799991,1651.257,99.537,846.0,0.821427997,0.5,1165.0,3877.645,1.206229,-26.635,-39.96,-27.40984,0.77,-6.204,1.76,128.0,5.23,5.23,2209.0
1260.0,9500.0,0.204,0.0001,0.0018,0.0001,0.0002,0.02,0.007,0.26,0.001,0.0012,0.007,0.075,0.004,0.567,0.001,0.0002,1120.0,906.2601,679.4172,2.7999961,1101.921,102.991,849.0,0.821428323,0.5,1110.0,1501.943,1.20066,-25.536,-39.96,-22.01774,0.8,-6.162,1.76,126.0,4.97,4.97,2291.0
