Repository: Achyut-Krishna/JSW_Internship

# JSW_Internship
Property Prediction model using regression algorithms , this project is the part of my summer internship at JSW steel 2021  We were provided with raw data of 5135 rows and 45 columns which had to be cleaned first and later applied 5 different algorithms like KNN, Random Forest, ANN, Support Vector Regressor and Multiple Regressor to predict which gave the highest R2_score value and the least RMSE. Conclusion :- Random Forest was found to be relatively the best learner for this model and hence we deployed our machine learning model using html, css, flask.

File: final_data.csv (part 37 of 40)
Slab Width,Slab Length,AL,B,C,CA,NB,CR,CU,MN,MO,N,NI,P,S,SI,TI,V,Reheating Furnace Exit Temp,Finishing Temp,Coiling Temp,FM Exit Thickness,Coil Outr Dia,Avg line speed,weld pressure,Reduction Ratio,ACL-Thickness,ACL-Width,ACL-Length,O2 in Heating Element Furnace,Radiant Tube Furnace Dewpoint,After Tube Cooling Dewpoint,Rapid Jet Cooling Dewpoint,Coating Thickness,Drying Furnace Press,B50,Hardness,Coreloss-Before Aging,Coreloss After Aging,Permeability
1260.0,9500.0,0.217,0.0001,0.0025,0.0001,0.0002,0.02,0.009,0.22,0.001,0.0019,0.007,0.07,0.004,0.58,0.001,0.0002,1120.0,906.2683,680.80426,2.799979,1724.109,102.328,849.0,0.821427232,0.5,52.1,1377.78,1.243243,-24.319,-39.96,-24.7036,0.82,-6.025,1.75,123.0,5.04,5.04,2133.0
1260.0,9500.0,0.204,0.0001,0.0018,0.0001,0.0002,0.02,0.007,0.26,0.001,0.0012,0.007,0.075,0.004,0.567,0.001,0.0002,1120.0,907.759,678.75684,2.7999985,1075.985,103.237,848.0,0.821428476,0.5,1110.0,1413.213,1.212849,-24.514,-39.96,-23.186,0.83,-6.12,1.76,125.0,4.95,4.95,2334.0
1260.0,9500.0,0.217,0.0001,0.0025,0.0001,0.0002,0.02,0.009,0.22,0.001,0.0019,0.007,0.07,0.004,0.58,0.001,0.0002,1120.0,901.93384,679.16486,2.7999947,1079.57,105.807,848.0,0.821428233,0.5,1110.0,1425.354,1.220959,-23.229,-39.96,-24.19998,0.75,-6.113,1.76,126.0,4.93,4.93,2248.0
1260.0,9500.0,0.217,0.0001,0.0025,0.0001,0.0002,0.02,0.009,0.22,0.001,0.0019,0.007,0.07,0.004,0.58,0.001,0.0002,1120.0,913.42206,682.38416,2.7999744,1745.123,102.593,847.0,0.821426939,0.5,52.1,1043.759,1.212694,-27.345,-39.96,-26.82282,0.81,-5.89,1.75,123.0,5.53,5.53,2084.0
1260.0,9500.0,0.217,0.0001,0.0025,0.0001,0.0002,0.02,0.009,0.22,0.001,0.0019,0.007,0.07,0.004,0.58,0.001,0.0002,1120.0,911.1869,680.3307,2.799997,1731.852,101.947,843.0,0.82142838,0.5,52.1,1398.857,1.216703,-26.453,-39.961,-27.55031,0.69,-5.832,1.76,124.0,5.13,5.13,2225.0
1260.0,9500.0,0.217,0.0001,0.0025,0.0001,0.0002,0.02,0.009,0.22,0.001,0.0019,0.007,0.07,0.004,0.58,0.001,0.0002,1120.0,900.78656,680.5303,2.799998,1095.765,84.851,849.0,0.821428444,0.5,1110.0,1480.691,1.196771,-32.239,-39.96,-26.0394,0.81,-6.134,1.75,125.0,4.69,4.69,2095.0
1290.0,9500.0,0.249,0.0002,0.002,0.0001,0.0002,0.02,0.01,0.32,0.001,0.0016,0.007,0.026,0.0062,1.333,0.0011,0.0005,1120.0,881.7277,618.6967,2.6999938,954.899,90.349,845.0,0.81481439,0.5,1200.0,1026.936,1.204317,-24.714,-39.96,-22.68525,0.76,-6.583,1.71,142.0,4.4,4.4,1556.0
1290.0,9200.0,0.249,0.0002,0.002,0.0001,0.0002,0.02,0.01,0.32,0.001,0.0016,0.007,0.026,0.0062,1.333,0.0011,0.0005,1120.0,878.6384,625.93964,2.6999958,1040.266,89.876,850.0,0.814814527,0.5,1200.0,1294.477,1.229184,-24.461,-39.96,-22.76261,0.82,-6.608,1.7,141.0,4.03,4.03,1429.0
1290.0,9500.0,0.247,0.0003,0.0022,0.0001,0.0002,0.02,0.012,0.35,0.001,0.0014,0.008,0.03,0.0062,1.367,0.0015,0.0005,1120.0,877.2199,620.89624,2.7000017,953.9,87.915,844.0,0.814814931,0.5,1200.0,1023.941,1.227382,-21.486,-39.913,-19.66485,0.79,-5.983,1.71,144.0,4.18,4.18,1462.0
1290.0,9300.0,0.249,0.0002,0.002,0.0001,0.0002,0.02,0.01,0.32,0.001,0.0016,0.007,0.026,0.0062,1.333,0.0011,0.0005,1120.0,880.7946,618.54456,2.7000017,938.166,81.784,846.0,0.814814931,0.5,1200.0,977.179,1.239203,-25.017,-39.961,-27.18999,0.87,-6.575,1.71,142.0,4.2,4.2,1569.0
1290.0,9500.0,0.238,0.0003,0.0022,0.0001,0.0002,0.02,0.01,0.31,0.001,0.0015,0.007,0.027,0.0066,1.348,0.0011,0.0002,1120.0,875.39355,621.0178,2.7000031,963.176,88.042,845.0,0.814815027,0.5,1200.0,1051.875,1.217916,-25.823,-39.96,-22.77185,0.81,-6.62,1.7,143.0,3.95,3.95,1402.0
1290.0,9300.0,0.249,0.0002,0.002,0.0001,0.0002,0.02,0.01,0.32,0.001,0.0016,0.007,0.026,0.0062,1.333,0.0011,0.0005,1120.0,878.7004,618.87427,2.7000012,943.6,87.973,846.0,0.814814897,0.5,1200.0,993.241,1.214787,-24.761,-39.96,-26.91479,0.79,-6.862,1.72,142.0,4.2,4.2,1601.0
1290.0,9500.0,0.238,0.0003,0.0022,0.0001,0.0002,0.02,0.01,0.31,0.001,0.0015,0.007,0.027,0.0066,1.348,0.0011,0.0002,1120.0,873.2048,619.5739,2.700003,945.496,92.424,841.0,0.814815021,0.5,1200.0,998.869,1.242442,-23.451,-39.961,-27.00281,0.8,-6.257,1.7,145.0,4.13,4.13,1415.0
1290.0,9500.0,0.238,0.0003,0.0022,0.0001,0.0002,0.02,0.01,0.31,0.001,0.0015,0.007,0.027,0.0066,1.348,0.0011,0.0002,1120.0,872.83905,619.7948,2.7000024,1684.185,88.397,845.0,0.814814979,0.5,1200.0,4050.165,1.222963,-23.856,-39.96,-26.69155,0.79,-6.211,1.69,146.0,3.95,3.95,1358.0
1290.0,9500.0,0.238,0.0003,0.0022,0.0001,0.0002,0.02,0.01,0.31,0.001,0.0015,0.007,0.027,0.0066,1.348,0.0011,0.0002,1120.0,875.93146,621.04047,2.7000027,1090.051,87.672,842.0,0.814815,0.5,1200.0,1461.072,1.255536,-23.867,-39.96,-22.17951,0.79,-6.886,1.71,147.0,4.14,4.14,1587.0
1290.0,9500.0,0.247,0.0003,0.0022,0.0001,0.0002,0.02,0.012,0.35,0.001,0.0014,0.008,0.03,0.0062,1.367,0.0015,0.0005,1120.0,871.1517,619.0836,2.7000022,1057.377,85.088,849.0,0.814814966,0.5,1200.0,1350.858,1.238533,-22.85,-39.654,-19.14667,0.87,-5.996,1.7,146.0,4.01,4.01,1447.0
1290.0,9500.0,0.238,0.0003,0.0022,0.0001,0.0002,0.02,0.01,0.31,0.001,0.0015,0.007,0.027,0.0066,1.348,0.0011,0.0002,1120.0,872.725,621.2111,2.7000034,943.492,93.557,844.0,0.814815048,0.5,1200.0,992.921,1.230676,-16.44,-39.951,-22.83042,0.79,-5.94,1.72,146.0,4.31,4.32,1557.0
1290.0,9500.0,0.247,0.0003,0.0022,0.0001,0.0002,0.02,0.012,0.35,0.001,0.0014,0.008,0.03,0.0062,1.367,0.0015,0.0005,1120.0,862.9684,621.4578,2.700004,952.697,83.336,845.0,0.814815089,0.5,1200.0,1020.34,1.211367,-25.09,-39.96,-26.76022,0.7,-6.837,1.69,145.0,3.85,3.85,1226.0
1290.0,9500.0,0.247,0.0003,0.0022,0.0001,0.0002,0.02,0.012,0.35,0.001,0.0014,0.008,0.03,0.0062,1.367,0.0015,0.0005,1120.0,876.2838,620.19415,2.7000003,967.747,93.376,843.0,0.814814835,0.5,1200.0,1065.739,1.196671,-23.636,-39.755,-28.47798,0.81,-6.953,1.7,148.0,4.13,4.13,1447.0
1290.0,9500.0,0.247,0.0003,0.0022,0.0001,0.0002,0.02,0.012,0.35,0.001,0.0014,0.008,0.03,0.0062,1.367,0.0015,0.0005,1120.0,870.3352,622.0796,2.700003,957.834,95.888,843.0,0.814815021,0.5,1200.0,1035.756,1.211779,-23.323,-39.962,-28.47211,0.8,-6.995,1.7,143.0,4.2,4.2,1363.0
1290.0,7300.0,0.249,0.0002,0.002,0.0001,0.0002,0.02,0.01,0.32,0.001,0.0016,0.007,0.026,0.0062,1.333,0.0011,0.0005,1120.0,872.42725,621.6592,2.6999974,1216.141,86.069,841.0,0.814814636,0.5,1200.0,1029.299,1.229695,-25.145,-39.96,-24.4487,0.72,-6.918,1.71,145.0,4.01,4.01,1513.0
1290.0,9500.0,0.247,0.0003,0.0022,0.0001,0.0002,0.02,0.012,0.35,0.001,0.0014,0.008,0.03,0.0062,1.367,0.0015,0.0005,1120.0,874.58545,621.9942,2.7000022,953.85,95.868,840.0,0.814814966,0.5,1200.0,1023.792,1.222276,-23.084,-39.96,-28.71287,0.87,-6.956,1.71,148.0,4.13,4.13,1584.0
1290.0,7300.0,0.249,0.0002,0.002,0.0001,0.0002,0.02,0.01,0.32,0.001,0.0016,0.007,0.026,0.0062,1.333,0.0011,0.0005,1120.0,869.53894,622.12115,2.7000008,971.936,96.024,848.0,0.81481487,0.5,1200.0,1078.501,1.190616,-23.446,-39.96,-25.40663,0.74,-6.686,1.71,147.0,4.14,4.14,1547.0
1290.0,9500.0,0.249,0.0002,0.002,0.0001,0.0002,0.02,0.01,0.32,0.001,0.0016,0.007,0.026,0.0062,1.333,0.0011,0.0005,1120.0,870.4008,620.4785,2.6999981,938.804,90.428,848.0,0.814814684,0.5,1200.0,979.06,1.231393,-24.723,-39.96,-29.21263,0.79,-6.953,1.7,146.0,4.06,4.06,1489.0
1290.0,9500.0,0.249,0.0002,0.002,0.0001,0.0002,0.02,0.01,0.32,0.001,0.0016,0.007,0.026,0.0062,1.333,0.0011,0.0005,1120.0,874.10675,621.3513,2.7000017,1082.704,91.41,842.0,0.814814931,0.5,1200.0,1435.998,1.208254,-23.949,-39.96,-26.67897,0.8,-6.612,1.72,140.0,4.11,4.11,1598.0
1290.0,9500.0,0.238,0.0003,0.0022,0.0001,0.0002,0.02,0.01,0.31,0.001,0.0015,0.007,0.027,0.0066,1.348,0.0011,0.0002,1120.0,878.897,623.23193,2.700002,1054.624,92.911,840.0,0.814814952,0.5,1200.0,1341.722,1.228543,-23.518,-39.96,-26.78386,0.85,-6.915,1.7,147.0,4.09,4.09,1480.0
1290.0,9500.0,0.238,0.0003,0.0022,0.0001,0.0002,0.02,0.01,0.31,0.001,0.0015,0.007,0.027,0.0066,1.348,0.0011,0.0002,1120.0,874.4441,619.4787,2.6999996,1057.071,92.879,849.0,0.814814787,0.5,1200.0,1211.04,1.21873,-23.207,-39.96,-26.26787,0.73,-6.825,1.71,145.0,4.04,4.04,1556.0
1290.0,9500.0,0.238,0.0003,0.0022,0.0001,0.0002,0.02,0.01,0.31,0.001,0.0015,0.007,0.027,0.0066,1.348,0.0011,0.0002,1120.0,874.8351,620.4947,2.7000022,1055.258,90.922,845.0,0.814814966,0.5,1200.0,1343.824,1.242975,-24.097,-39.96,-26.68596,0.82,-6.613,1.7,141.0,4.04,4.04,1468.0
1290.0,9500.0,0.247,0.0003,0.0022,0.0001,0.0002,0.02,0.012,0.35,0.001,0.0014,0.008,0.03,0.0062,1.367,0.0015,0.0005,1120.0,873.3604,621.62024,2.700004,1056.874,88.474,848.0,0.814815089,0.5,1200.0,1349.186,1.205218,-24.21,-39.87,-28.05196,0.84,-6.865,1.69,149.0,3.91,3.91,1336.0
1290.0,9500.0,0.247,0.0003,0.0022,0.0001,0.0002,0.02,0.012,0.35,0.001,0.0014,0.008,0.03,0.0062,1.367,0.0015,0.0005,1120.0,875.0799,621.0557,2.6999986,1087.212,92.821,842.0,0.814814719,0.5,1200.0,1451.363,1.220668,-22.514,-39.96,-26.10212,0.85,-6.381,1.71,146.0,4.14,4.14,1557.0
1290.0,9500.0,0.222,0.0001,0.0023,0.001,0.0002,0.02,0.009,0.28,0.001,0.0018,0.007,0.04,0.0054,1.013,0.0011,0.0003,1120.0,884.5831,678.1463,2.7000036,1258.916,102.414,844.0,0.814815062,0.5,60.0,205.117,1.250795,-22.804,-39.96,-30.37316,0.89,-6.144,1.72,135.0,4.54,4.54,1807.0
1290.0,9500.0,0.222,0.0001,0.0023,0.001,0.0002,0.02,0.009,0.28,0.001,0.0018,0.007,0.04,0.0054,1.013,0.0011,0.0003,1120.0,889.3166,680.27563,2.7000027,1688.651,84.112,845.0,0.814815,0.5,1185.0,940.633,1.235206,-27.667,-39.96,-23.60084,0.85,-6.778,1.72,138.0,4.4,4.4,1740.0
1290.0,9500.0,0.231,0.0001,0.0024,0.001,0.0002,0.02,0.009,0.24,0.001,0.0016,0.008,0.035,0.006,0.981,0.001,0.0004,1120.0,894.14124,683.0742,2.699999,1666.81,102.456,842.0,0.814814746,0.5,1150.0,1130.735,1.22523,-23.592,-39.96,-30.71376,0.87,-6.258,1.73,135.0,4.48,4.48,1828.0
1290.0,9500.0,0.222,0.0001,0.0023,0.001,0.0002,0.02,0.009,0.28,0.001,0.0018,0.007,0.04,0.0054,1.013,0.0011,0.0003,1120.0,884.79083,679.319,2.7000017,1251.406,102.485,840.0,0.814814931,0.5,60.0,974.148,1.214623,-25.287,-39.96,-30.97305,0.85,-6.229,1.72,137.0,4.51,4.51,1656.0
1290.0,9500.0,0.231,0.0001,0.0024,0.001,0.0002,0.02,0.009,0.24,0.001,0.0016,0.008,0.035,0.006,0.981,0.001,0.0004,1120.0,893.3326,679.414,2.7000012,1699.76,97.41,850.0,0.814814897,0.5,1150.0,956.051,1.209842,-25.943,-39.96,-25.95164,0.68,-6.8,1.73,133.0,4.55,4.57,1899.0
1290.0,9500.0,0.231,0.0001,0.0024,0.001,0.0002,0.02,0.009,0.24,0.001,0.0016,0.008,0.035,0.006,0.981,0.001,0.0004,1120.0,886.98816,679.909,2.6999993,1070.873,92.603,849.0,0.814814767,0.5,1200.0,1395.976,1.257979,-26.38,-39.96,-29.30988,5.6,-8.006,1.72,131.0,4.4,4.4,1741.0
1290.0,9500.0,0.231,0.0001,0.0024,0.001,0.0002,0.02,0.009,0.24,0.001,0.0016,0.008,0.035,0.006,0.981,0.001,0.0004,1120.0,881.8642,679.7836,2.7000017,1704.957,101.67,844.0,0.814814931,0.5,60.0,1336.5,1.220173,-23.155,-39.96,-30.75802,0.81,-6.473,1.73,132.0,4.28,4.28,1838.0
1290.0,9500.0,0.222,0.0001,0.0023,0.001,0.0002,0.02,0.009,0.28,0.001,0.0018,0.007,0.04,0.0054,1.013,0.0011,0.0003,1120.0,883.9235,678.4221,2.7000012,1259.068,100.019,842.0,0.814814897,0.5,60.0,1201.306,1.187266,-26.55,-39.96,-30.80922,0.78,-6.179,1.72,136.0,4.58,4.58,1660.0
1290.0,9400.0,0.251,0.0001,0.0012,0.001,0.0002,0.02,0.009,0.26,0.001,0.0015,0.007,0.037,0.006,1.034,0.001,0.0002,1120.0,894.79895,681.001,2.6999962,1690.366,91.955,845.0,0.814814554,0.5,1150.0,920.17,1.199515,-27.183,-39.961,-25.73035,0.7,-6.815,1.74,134.0,4.39,4.42,1960.0
1290.0,9600.0,0.251,0.0001,0.0012,0.001,0.0002,0.02,0.009,0.26,0.001,0.0015,0.007,0.037,0.006,1.034,0.001,0.0002,1120.0,887.99084,680.05273,2.6999977,1265.659,102.154,841.0,0.814814657,0.5,1150.0,982.619,1.196886,-25.183,-39.962,-30.91832,0.76,-6.302,1.73,138.0,4.36,4.39,1825.0
1290.0,9500.0,0.231,0.0001,0.0024,0.001,0.0002,0.02,0.009,0.24,0.001,0.0016,0.008,0.035,0.006,0.981,0.001,0.0004,1120.0,886.83264,679.22437,2.7000008,1707.328,102.261,843.0,0.81481487,0.5,60.0,1333.619,1.206107,-24.586,-39.96,-30.86181,0.85,-6.418,1.72,133.0,4.55,4.55,1780.0
1290.0,9600.0,0.251,0.0001,0.0012,0.001,0.0002,0.02,0.009,0.26,0.001,0.0015,0.007,0.037,0.006,1.034,0.001,0.0002,1120.0,897.1754,682.12756,2.7000008,1703.244,101.688,842.0,0.81481487,0.5,1185.0,1004.058,1.219523,-23.901,-37.144,-22.22631,0.88,-6.275,1.74,133.0,4.52,4.52,1906.0
1290.0,9500.0,0.231,0.0001,0.0024,0.001,0.0002,0.02,0.009,0.24,0.001,0.0016,0.008,0.035,0.006,0.981,0.001,0.0004,1120.0,893.91974,680.6461,2.7000003,1061.141,92.542,844.0,0.814814835,0.5,1200.0,1363.383,1.238601,-25.359,-39.96,-29.78085,5.7,-7.979,1.71,129.0,4.45,4.45,1690.0
1290.0,9500.0,0.231,0.0001,0.0024,0.001,0.0002,0.02,0.009,0.24,0.001,0.0016,0.008,0.035,0.006,0.981,0.001,0.0004,1120.0,879.9254,677.4851,2.7000053,1059.537,92.611,846.0,0.814815178,0.5,1200.0,1358.041,1.229209,-26.565,-39.96,-26.71933,4.9,-7.54,1.7,133.0,4.51,4.51,1546.0
1290.0,9500.0,0.222,0.0001,0.0023,0.001,0.0002,0.02,0.009,0.28,0.001,0.0018,0.007,0.04,0.0054,1.013,0.0011,0.0003,1120.0,908.6705,683.0465,2.6999993,1077.991,81.801,849.0,0.814814767,0.5,1200.0,1027.176,1.227513,-27.152,-39.961,-28.48042,1.4,-6.526,1.73,133.0,4.62,4.62,1891.0
1290.0,9500.0,0.231,0.0001,0.0024,0.001,0.0002,0.02,0.009,0.24,0.001,0.0016,0.008,0.035,0.006,0.981,0.001,0.0004,1120.0,892.5552,681.3337,2.6999989,1053.898,92.188,846.0,0.814814739,0.5,1200.0,1178.769,1.225207,-23.416,-39.96,-28.88205,0.85,-6.437,1.75,134.0,4.94,4.94,2077.0
1290.0,9500.0,0.222,0.0001,0.0023,0.001,0.0002,0.02,0.009,0.28,0.001,0.0018,0.007,0.04,0.0054,1.013,0.0011,0.0003,1120.0,882.9837,679.61945,2.7000024,1694.857,102.277,843.0,0.814814979,0.5,60.0,232.939,1.230958,-25.966,-39.96,-30.89918,0.87,-6.556,1.72,137.0,4.5,4.5,1734.0
1290.0,9500.0,0.222,0.0001,0.0023,0.001,0.0002,0.02,0.009,0.28,0.001,0.0018,0.007,0.04,0.0054,1.013,0.0011,0.0003,1120.0,903.18384,681.2636,2.6999989,1703.846,102.222,844.0,0.814814739,0.5,60.0,1306.214,1.207406,-24.936,-39.96,-30.88374,0.82,-6.231,1.73,138.0,4.53,4.53,1755.0
1290.0,9600.0,0.251,0.0001,0.0012,0.001,0.0002,0.02,0.009,0.26,0.001,0.0015,0.007,0.037,0.006,1.034,0.001,0.0002,1120.0,871.9574,678.52185,2.700001,1066.97,92.574,845.0,0.814814883,0.5,1200.0,1382.869,1.253125,-26.022,-39.96,-27.62432,4.9,-8.033,1.72,136.0,4.3,4.3,1706.0
1290.0,9500.0,0.251,0.0001,0.0012,0.001,0.0002,0.02,0.009,0.26,0.001,0.0015,0.007,0.037,0.006,1.034,0.001,0.0002,1120.0,869.1956,680.5911,2.6999998,1706.62,102.291,841.0,0.814814801,0.5,60.0,1261.254,1.201626,-26.101,-39.96,-30.65816,0.85,-6.264,1.72,137.0,4.43,4.43,1723.0
1290.0,9500.0,0.222,0.0001,0.0023,0.001,0.0002,0.02,0.009,0.28,0.001,0.0018,0.007,0.04,0.0054,1.013,0.0011,0.0003,1120.0,908.0175,683.7803,2.6999962,1523.408,95.814,842.0,0.814814554,0.5,1200.0,664.544,1.198894,-27.878,-39.96,-26.94853,0.71,-6.799,1.73,135.0,4.65,4.66,1902.0
1290.0,9600.0,0.251,0.0001,0.0012,0.001,0.0002,0.02,0.009,0.26,0.001,0.0015,0.007,0.037,0.006,1.034,0.001,0.0002,1120.0,890.00305,679.4805,2.6999998,1068.427,92.569,847.0,0.814814801,0.5,1200.0,1387.753,1.223231,-25.688,-39.96,-26.07909,5.1,-7.504,1.72,137.0,4.35,4.35,1740.0
1290.0,9500.0,0.231,0.0001,0.0024,0.001,0.0002,0.02,0.009,0.24,0.001,0.0016,0.008,0.035,0.006,0.981,0.001,0.0004,1120.0,903.54034,679.206,2.6999996,904.572,93.682,845.0,0.814814787,0.5,1185.0,879.939,1.237377,-27.201,-39.961,-23.69353,0.88,-6.352,1.72,137.0,4.51,4.51,1652.0
1290.0,9500.0,0.251,0.0001,0.0012,0.001,0.0002,0.02,0.009,0.26,0.001,0.0015,0.007,0.037,0.006,1.034,0.001,0.0002,1120.0,902.88586,679.66797,2.6999989,1080.481,92.539,840.0,0.814814739,0.5,1200.0,1326.327,1.237222,-27.341,-39.96,-28.31797,5.0,-8.012,1.73,136.0,4.35,4.35,1865.0
1290.0,9500.0,0.251,0.0001,0.0012,0.001,0.0002,0.02,0.009,0.26,0.001,0.0015,0.007,0.037,0.006,1.034,0.001,0.0002,1120.0,892.7897,678.2006,2.6999998,1633.377,92.114,847.0,0.814814801,0.5,1200.0,3785.392,1.199345,-24.656,-39.961,-26.54354,0.81,-6.744,1.74,139.0,4.21,4.21,1888.0
1300.0,9400.0,0.002,0.0001,0.0013,0.0001,0.0002,0.023,0.006,0.19,0.001,0.001,0.007,0.044,0.005,0.698,0.0007,0.0002,1120.0,847.66425,672.0036,2.8000004,1700.276,104.875,849.0,0.821428597,0.5,1200.0,4135.711,1.222615,-24.621,-39.96,-25.22371,0.83,-6.487,1.73,127.0,6.14,6.14,1835.0
1300.0,9500.0,0.002,0.0001,0.0013,0.0001,0.0002,0.023,0.006,0.19,0.001,0.001,0.007,0.044,0.005,0.698,0.0007,0.0002,1120.0,844.4685,677.32184,2.7999997,1699.281,101.551,850.0,0.821428552,0.5,1200.0,202.123,1.250251,-23.294,-39.96,-28.01469,1.7,-6.211,1.72,123.0,5.8,5.8,1763.0
1300.0,9500.0,0.002,0.0001,0.0013,0.0001,0.0002,0.023,0.006,0.19,0.001,0.001,0.007,0.044,0.005,0.698,0.0007,0.0002,1120.0,848.88556,679.6159,2.8000011,1258.441,102.346,847.0,0.821428642,0.5,630.0,935.021,1.194916,-23.851,-36.12,-21.55364,0.8,-6.273,1.72,128.0,5.68,5.69,1717.0
1300.0,9500.0,0.002,0.0001,0.0016,0.0001,0.0002,0.028,0.006,0.19,0.001,0.0012,0.007,0.047,0.005,0.687,0.0006,0.0002,1120.0,862.77563,678.00555,2.8,1081.482,97.388,845.0,0.821428571,0.5,1200.0,1431.842,1.198262,-23.471,-39.961,-26.64747,1.8,-6.219,1.73,130.0,5.59,5.59,1965.0
1300.0,9500.0,0.002,0.0001,0.0016,0.0001,0.0002,0.028,0.006,0.19,0.001,0.0012,0.007,0.047,0.005,0.687,0.0006,0.0002,1120.0,855.5259,679.67535,2.8000007,1706.192,0.0,0.0,0.821428616,0.5,1200.0,1291.932,0.0,0.0,0.0,0.0,0.75,0.0,1.74,124.0,5.41,5.41,1956.0
1300.0,9500.0,0.002,0.0001,0.0013,0.0001,0.0002,0.023,0.006,0.19,0.001,0.001,0.007,0.044,0.005,0.698,0.0007,0.0002,1120.0,862.0056,678.9347,2.799998,1069.911,102.843,844.0,0.821428444,0.5,1200.0,1392.739,1.209126,-23.323,-39.151,-24.58791,0.71,-6.369,1.74,129.0,5.53,5.53,1918.0
1300.0,9500.0,0.002,0.0001,0.0016,0.0001,0.0002,0.028,0.006,0.19,0.001,0.0012,0.007,0.047,0.005,0.687,0.0006,0.0002,1120.0,857.85016,677.2966,2.8000007,1700.073,97.805,841.0,0.821428616,0.5,233.0,1340.247,1.224985,-22.86,-39.96,-23.7935,1.55,-6.114,1.73,124.0,5.27,5.27,1949.0
1300.0,9500.0,0.002,0.0001,0.0013,0.0001,0.0002,0.023,0.006,0.19,0.001,0.001,0.007,0.044,0.005,0.698,0.0007,0.0002,1120.0,850.94324,680.01404,2.7999992,997.444,96.769,849.0,0.82142852,0.5,1200.0,1157.41,1.249167,-0.009,-13.863,-18.13126,0.79,-6.113,1.73,126.0,6.3,6.3,1733.0
1310.0,9500.0,0.218,0.0001,0.0016,0.0001,0.0002,0.02,0.006,0.23,0.001,0.0019,0.007,0.073,0.004,0.58,0.001,0.0002,1120.0,900.5775,680.83496,2.7999938,951.418,102.84,847.0,0.821428176,0.5,1200.0,268.365,1.202934,-24.524,-39.171,-26.30153,0.86,-5.87,1.74,127.0,4.83,4.83,1982.0
1310.0,9500.0,0.218,0.0001,0.0016,0.0001,0.0002,0.02,0.006,0.23,0.001,0.0019,0.007,0.073,0.004,0.58,0.001,0.0002,1120.0,906.2365,681.67426,2.7999985,879.272,104.702,846.0,0.821428476,0.5,1200.0,250.955,1.20537,-10.154,-19.329,-24.1396,0.68,-5.992,1.75,128.0,5.11,5.11,2164.0
1310.0,9500.0,0.2,0.0001,0.0016,0.0001,0.0002,0.02,0.006,0.26,0.001,0.0015,0.007,0.073,0.004,0.564,0.001,0.0002,1120.0,900.4663,681.53876,2.8000007,933.595,97.701,845.0,0.821428616,0.5,1200.0,963.74,1.234872,-24.341,-37.412,-21.75886,0.7,-6.385,1.75,128.0,4.99,4.99,2181.0
1310.0,9500.0,0.218,0.0001,0.0016,0.0001,0.0002,0.02,0.006,0.23,0.001,0.0019,0.007,0.073,0.004,0.58,0.001,0.0002,1120.0,909.32587,681.7247,2.7999957,1487.12,103.138,849.0,0.821428297,0.5,1200.0,192.357,1.222235,-2.779,-13.315,-17.30785,0.8,-6.038,1.73,125.0,5.16,5.16,1930.0
1310.0,9500.0,0.2,0.0001,0.0016,0.0001,0.0002,0.02,0.006,0.26,0.001,0.0015,0.007,0.073,0.004,0.564,0.001,0.0002,1120.0,905.4968,680.7144,2.7999992,1698.94,102.456,845.0,0.82142852,0.5,264.0,1517.511,1.236626,-25.16,-39.96,-24.23027,0.86,-6.028,1.74,125.0,5.08,5.08,2118.0
1310.0,9500.0,0.2,0.0001,0.0016,0.0001,0.0002,0.02,0.006,0.26,0.001,0.0015,0.007,0.073,0.004,0.564,0.001,0.0002,1120.0,906.3443,680.97845,2.7999978,949.64,105.975,850.0,0.821428431,0.5,1200.0,198.726,1.224197,-24.488,-39.96,-29.07249,0.82,-6.167,1.74,122.0,4.84,4.84,2007.0
1310.0,9500.0,0.2,0.0001,0.0016,0.0001,0.0002,0.02,0.006,0.26,0.001,0.0015,0.007,0.073,0.004,0.564,0.001,0.0002,1120.0,909.8572,680.6377,2.7999935,953.105,104.676,848.0,0.821428157,0.5,1200.0,292.144,1.197902,-23.624,-39.96,-30.73032,0.74,-6.165,1.75,122.0,5.07,5.07,2248.0
1310.0,9500.0,0.218,0.0001,0.0016,0.0001,0.0002,0.02,0.006,0.23,0.001,0.0019,0.007,0.073,0.004,0.58,0.001,0.0002,1120.0,908.0977,681.1667,2.7999985,1704.769,102.4,845.0,0.821428476,0.5,264.0,1295.546,1.201992,-25.071,-39.96,-25.36793,0.89,-6.092,1.74,124.0,5.29,5.29,2062.0
1310.0,9100.0,0.221,0.0001,0.002,0.0001,0.0002,0.02,0.006,0.26,0.001,0.0012,0.007,0.071,0.004,0.573,0.001,0.0003,1120.0,899.03284,680.1245,2.7999902,936.779,96.105,849.0,0.821427946,0.5,1200.0,196.178,1.178753,-25.622,-39.961,-23.86512,0.79,-6.456,1.75,123.0,4.93,4.93,2128.0
1310.0,9100.0,0.221,0.0001,0.002,0.0001,0.0002,0.02,0.006,0.26,0.001,0.0012,0.007,0.071,0.004,0.573,0.001,0.0003,1120.0,902.0803,677.76855,2.7999938,941.347,106.354,844.0,0.821428176,0.5,1200.0,305.308,1.204189,-26.54,-39.96,-28.66786,0.78,-6.098,1.74,123.0,4.88,4.88,2085.0
1310.0,9500.0,0.221,0.0001,0.002,0.0001,0.0002,0.02,0.006,0.26,0.001,0.0012,0.007,0.071,0.004,0.573,0.001,0.0003,1120.0,907.1227,682.15375,2.7999988,1698.379,95.813,844.0,0.821428495,0.5,264.0,1304.339,1.227367,-23.653,-39.96,-22.94012,0.78,-6.575,1.75,124.0,4.96,4.96,2140.0
1310.0,9500.0,0.221,0.0001,0.002,0.0001,0.0002,0.02,0.006,0.26,0.001,0.0012,0.007,0.071,0.004,0.573,0.001,0.0003,1120.0,895.6864,679.9336,2.7999887,974.432,103.976,842.0,0.821427851,0.5,1200.0,253.715,1.185332,-10.053,-19.326,-25.92977,0.65,-6.04,1.75,124.0,5.01,5.01,2258.0
1310.0,9500.0,0.2,0.0001,0.0016,0.0001,0.0002,0.02,0.006,0.26,0.001,0.0015,0.007,0.073,0.004,0.564,0.001,0.0002,1120.0,901.51,677.129,2.7999945,962.392,96.718,842.0,0.821428221,0.5,1200.0,898.089,1.228437,-27.651,-39.408,-26.45522,0.74,-6.182,1.74,123.0,5.23,5.23,2025.0
1310.0,9500.0,0.218,0.0001,0.0016,0.0001,0.0002,0.02,0.006,0.23,0.001,0.0019,0.007,0.073,0.004,0.58,0.001,0.0002,1120.0,901.4241,681.2312,2.7999997,959.164,97.328,842.0,0.821428552,0.5,1200.0,1039.758,1.246109,-24.046,-39.852,-25.13371,0.78,-6.456,1.75,128.0,5.36,5.36,2119.0
1310.0,9100.0,0.221,0.0001,0.002,0.0001,0.0002,0.02,0.006,0.26,0.001,0.0012,0.007,0.071,0.004,0.573,0.001,0.0003,1120.0,903.135,682.84235,2.7999966,1458.842,101.556,841.0,0.821428355,0.5,1175.0,933.677,1.249816,-22.732,-38.852,-22.88359,0.78,-6.112,1.74,124.0,5.1,5.1,2095.0
1310.0,9500.0,0.2,0.0001,0.0016,0.0001,0.0002,0.02,0.006,0.26,0.001,0.0015,0.007,0.073,0.004,0.564,0.001,0.0002,1120.0,885.2438,680.7587,2.7999918,965.352,98.083,848.0,0.821428048,0.5,1175.0,847.378,1.251059,-23.056,-37.716,-23.31175,0.74,-6.123,1.75,125.0,4.99,4.99,2186.0
1310.0,9500.0,0.218,0.0001,0.0016,0.0001,0.0002,0.02,0.006,0.23,0.001,0.0019,0.007,0.073,0.004,0.58,0.001,0.0002,1120.0,888.61456,681.1815,2.7999926,961.736,100.036,845.0,0.821428099,0.5,1200.0,967.516,1.201841,-27.368,-36.009,-16.85448,0.86,-6.138,1.74,127.0,5.24,5.24,2021.0
1310.0,9500.0,0.218,0.0001,0.0016,0.0001,0.0002,0.02,0.006,0.23,0.001,0.0019,0.007,0.073,0.004,0.58,0.001,0.0002,1120.0,889.0361,668.2883,2.799982,1701.015,100.193,846.0,0.821427423,0.5,1165.0,4139.656,1.226026,-23.324,-39.96,-25.24888,0.7,-6.161,1.75,125.0,5.46,5.46,2169.0
1300.0,9500.0,0.002,0.0001,0.0015,0.0001,0.0002,0.026,0.007,0.2,0.001,0.0013,0.008,0.045,0.005,0.714,0.0007,0.0003,1120.0,846.6935,678.34955,2.800004,1088.449,97.268,844.0,0.821428827,0.5,1200.0,1455.591,1.212756,-23.105,-39.958,-22.24643,1.6,-5.739,1.74,126.0,5.46,5.46,2051.0
1300.0,9500.0,0.002,0.0001,0.0015,0.0001,0.0002,0.026,0.007,0.2,0.001,0.0013,0.008,0.045,0.005,0.714,0.0007,0.0003,1120.0,862.4441,683.86194,2.7999969,1086.8,96.976,847.0,0.821428374,0.5,1200.0,1449.956,1.213701,-22.769,-39.96,-21.99369,1.6,-5.891,1.75,128.0,5.48,5.48,2221.0
1300.0,9500.0,0.002,0.0001,0.0016,0.0001,0.0002,0.028,0.006,0.19,0.001,0.0012,0.007,0.047,0.005,0.687,0.0006,0.0002,1120.0,850.0276,679.00946,2.8000007,967.356,97.941,846.0,0.821428616,0.5,1175.0,1064.55,1.248344,-22.423,-39.961,-24.00569,0.79,-6.192,1.73,126.0,5.18,5.18,1957.0
1300.0,9500.0,0.002,0.0001,0.0016,0.0001,0.0002,0.028,0.006,0.19,0.001,0.0012,0.007,0.047,0.005,0.687,0.0006,0.0002,1120.0,861.50195,682.16736,2.8000028,1570.453,98.062,847.0,0.82142875,0.5,1175.0,717.712,1.234868,-22.48,-39.718,-23.94018,0.76,-6.127,1.74,127.0,5.4,5.4,2023.0
1300.0,9500.0,0.002,0.0001,0.0013,0.0001,0.0002,0.023,0.006,0.19,0.001,0.001,0.007,0.044,0.005,0.698,0.0007,0.0002,1120.0,853.757,681.8025,2.7999969,1735.196,93.869,842.0,0.821428374,0.5,257.0,832.917,1.218226,-25.114,-38.923,-19.79515,0.69,-5.224,1.74,127.0,5.93,5.93,1976.0
1300.0,9500.0,0.002,0.0001,0.0013,0.0001,0.0002,0.023,0.006,0.19,0.001,0.001,0.007,0.044,0.005,0.698,0.0007,0.0002,1120.0,856.0361,681.22455,2.7999985,1707.755,97.592,843.0,0.821428476,0.5,380.0,1336.481,1.224348,-22.719,-39.961,-23.70005,1.55,-5.984,1.73,128.0,5.61,5.61,1925.0
1300.0,9500.0,0.002,0.0001,0.0015,0.0001,0.0002,0.026,0.007,0.2,0.001,0.0013,0.008,0.045,0.005,0.714,0.0007,0.0003,1120.0,855.7521,677.32166,2.8,1721.157,94.295,841.0,0.821428571,0.5,225.5,1005.039,1.210941,-20.993,-39.96,-30.05231,0.79,-6.031,1.74,124.0,5.37,5.37,1927.0
1300.0,9500.0,0.002,0.0001,0.0013,0.0001,0.0002,0.023,0.006,0.19,0.001,0.001,0.007,0.044,0.005,0.698,0.0007,0.0002,1120.0,862.0945,681.15424,2.7999969,1718.771,103.855,842.0,0.821428374,0.5,1180.0,2010.148,1.221849,-22.76,-39.96,-30.87774,0.7,-6.172,1.74,126.0,5.65,5.65,1974.0
1300.0,9500.0,0.002,0.0001,0.0016,0.0001,0.0002,0.028,0.006,0.19,0.001,0.0012,0.007,0.047,0.005,0.687,0.0006,0.0002,1120.0,860.6094,681.27814,2.7999988,1745.05,0.0,0.0,0.821428495,0.5,1180.0,4201.0,0.0,0.0,0.0,0.0,0.81,0.0,1.74,125.0,5.48,5.48,2073.0
1300.0,9500.0,0.002,0.0001,0.0015,0.0001,0.0002,0.026,0.007,0.2,0.001,0.0013,0.008,0.045,0.005,0.714,0.0007,0.0003,1120.0,853.35,678.082,2.8000011,1720.265,100.86,847.0,0.821428642,0.5,1180.0,4243.108,1.215747,-26.673,-39.167,-23.97979,0.73,-6.345,1.75,125.0,5.47,5.47,2084.0
1300.0,9500.0,0.002,0.0001,0.0015,0.0001,0.0002,0.026,0.007,0.2,0.001,0.0013,0.008,0.045,0.005,0.714,0.0007,0.0003,1120.0,861.8491,681.269,2.7999969,1751.141,0.0,0.0,0.821428374,0.5,196.0,1047.056,0.0,0.0,0.0,0.0,0.78,0.0,1.75,129.0,5.26,5.26,2116.0
1300.0,9500.0,0.002,0.0001,0.0016,0.0001,0.0002,0.028,0.006,0.19,0.001,0.0012,0.007,0.047,0.005,0.687,0.0006,0.0002,1120.0,858.8157,679.9118,2.800004,1734.796,98.174,847.0,0.821428827,0.5,1180.0,4321.972,1.230918,0.438,-13.742,-14.83587,0.82,-6.099,1.73,128.0,5.72,5.72,1956.0
1300.0,9400.0,0.002,0.0001,0.0015,0.0001,0.0002,0.026,0.007,0.2,0.001,0.0013,0.008,0.045,0.005,0.714,0.0007,0.0003,1120.0,855.2358,678.93604,2.8000011,1719.549,99.276,850.0,0.821428642,0.5,1180.0,968.369,1.212468,-21.708,-39.961,-29.71997,0.74,-6.129,1.74,128.0,5.5,5.5,2067.0
1300.0,9400.0,0.002,0.0001,0.0015,0.0001,0.0002,0.026,0.007,0.2,0.001,0.0013,0.008,0.045,0.005,0.714,0.0007,0.0003,1120.0,861.3724,682.0111,2.7999976,1714.448,97.753,841.0,0.821428418,0.5,1160.0,4211.726,1.228033,-24.812,-39.96,-28.845,0.74,-6.252,1.75,130.0,5.12,5.12,2092.0
1300.0,9500.0,0.002,0.0001,0.0016,0.0001,0.0002,0.028,0.006,0.19,0.001,0.0012,0.007,0.047,0.005,0.687,0.0006,0.0002,1120.0,859.5162,681.99225,2.8,1725.615,102.329,844.0,0.821428571,0.5,1160.0,4272.066,1.203075,-22.337,-36.676,-23.12257,0.69,-5.952,1.74,127.0,5.54,5.54,1995.0
1300.0,9400.0,0.002,0.0001,0.0015,0.0001,0.0002,0.026,0.007,0.2,0.001,0.0013,0.008,0.045,0.005,0.714,0.0007,0.0003,1120.0,855.5927,679.68854,2.8000038,1714.545,102.306,842.0,0.821428814,0.5,1160.0,4212.25,1.209636,-24.082,-38.09,-24.60583,0.76,-5.939,1.74,126.0,5.51,5.51,2024.0
1290.0,9200.0,0.268,0.0002,0.0017,0.0001,0.0002,0.02,0.011,0.4,0.001,0.0015,0.007,0.049,0.0044,1.617,0.0014,0.0008,1120.0,879.6123,624.8693,2.6999905,1038.928,91.285,842.0,0.814814163,0.5,1200.0,1290.105,1.262987,-23.832,-39.962,-25.34276,5.4,-7.886,1.68,153.0,4.05,4.05,1227.0
1290.0,9200.0,0.268,0.0002,0.0017,0.0001,0.0002,0.02,0.011,0.4,0.001,0.0015,0.007,0.049,0.0044,1.617,0.0014,0.0008,1120.0,879.09827,620.7191,2.6999986,1679.262,67.131,843.0,0.759259134,0.65,152.4,962.858,1.20467,-24.655,-39.96,-18.79729,3.6,-7.488,1.72,151.0,4.1,4.1,1478.0
1290.0,7400.0,0.268,0.0002,0.0017,0.0001,0.0002,0.02,0.011,0.4,0.001,0.0015,0.007,0.049,0.0044,1.617,0.0014,0.0008,1120.0,879.1806,620.30475,2.7000003,1498.86,69.448,847.0,0.759259286,0.65,1221.0,2402.736,1.219306,-26.641,-39.036,-16.47041,3.5,-7.494,1.73,153.0,4.39,4.39,1589.0
1290.0,9200.0,0.268,0.0002,0.0017,0.0001,0.0002,0.02,0.011,0.4,0.001,0.0015,0.007,0.049,0.0044,1.617,0.0014,0.0008,1120.0,869.1663,621.6312,2.7000012,1650.395,68.506,843.0,0.759259366,0.65,1221.0,2979.365,1.217085,-25.49,-39.96,-19.86596,3.5,-7.48,1.72,155.0,4.03,4.03,1489.0
1290.0,9500.0,0.286,0.0003,0.0018,0.0001,0.0002,0.02,0.011,0.35,0.001,0.002,0.008,0.038,0.0054,1.65,0.0015,0.0007,1120.0,871.62537,621.37317,2.6999996,1711.455,62.737,848.0,0.759259224,0.65,1221.0,3227.398,1.223969,-28.455,-39.96,-24.19196,3.4,-8.006,1.72,158.0,4.06,4.06,1498.0
1290.0,9500.0,0.266,0.0003,0.0018,0.0001,0.0003,0.02,0.01,0.39,0.001,0.0012,0.008,0.043,0.0047,1.65,0.0015,0.0007,1120.0,880.38214,619.7461,2.699998,1046.586,88.378,847.0,0.814814678,0.5,1200.0,1315.193,1.253935,-23.079,-39.96,-25.78818,5.5,-7.978,1.68,160.0,4.11,4.11,1176.0
1290.0,9500.0,0.286,0.0003,0.0018,0.0001,0.0002,0.02,0.011,0.35,0.001,0.002,0.008,0.038,0.0054,1.65,0.0015,0.0007,1120.0,876.0611,621.0289,2.700001,1710.102,61.55,842.0,0.759259348,0.65,152.4,1011.395,1.213712,-26.467,-39.96,-21.96766,3.2,-8.447,1.71,157.0,4.33,4.33,1463.0
1290.0,9500.0,0.286,0.0003,0.0018,0.0001,0.0002,0.02,0.011,0.35,0.001,0.002,0.008,0.038,0.0054,1.65,0.0015,0.0007,1120.0,874.3333,620.5316,2.7000015,1718.869,63.441,844.0,0.759259393,0.65,152.4,997.621,1.215605,-29.791,-39.96,-24.6079,3.3,-8.01,1.71,156.0,3.84,3.84,1431.0
1290.0,9500.0,0.286,0.0003,0.0018,0.0001,0.0002,0.02,0.011,0.35,0.001,0.002,0.008,0.038,0.0054,1.65,0.0015,0.0007,1120.0,879.01215,620.715,2.699998,1705.436,66.922,845.0,0.759259081,0.65,1221.0,3202.548,1.226423,-26.116,-39.96,-20.2434,3.7,-8.406,1.71,158.0,4.38,4.38,1463.0
1290.0,9500.0,0.266,0.0003,0.0018,0.0001,0.0003,0.02,0.01,0.39,0.001,0.0012,0.008,0.043,0.0047,1.65,0.0015,0.0007,1120.0,872.23303,620.7587,2.7,1702.056,65.153,850.0,0.759259259,0.65,1221.0,3188.633,1.20319,-25.816,-39.96,-19.91712,3.4,-7.849,1.71,152.0,4.15,4.15,1383.0
1290.0,9500.0,0.286,0.0003,0.0018,0.0001,0.0002,0.02,0.011,0.35,0.001,0.002,0.008,0.038,0.0054,1.65,0.0015,0.0007,1120.0,867.2494,620.6798,2.7000005,1708.185,62.628,848.0,0.759259304,0.65,1221.0,3213.887,1.200704,-29.683,-39.96,-22.05303,3.6,-8.387,1.71,157.0,3.95,3.95,1418.0
1290.0,9500.0,0.266,0.0003,0.0018,0.0001,0.0003,0.02,0.01,0.39,0.001,0.0012,0.008,0.043,0.0047,1.65,0.0015,0.0007,1120.0,878.9602,621.16437,2.6999984,951.394,95.55,846.0,0.814814705,0.5,1200.0,1016.441,1.216274,-24.467,-39.96,-27.35773,4.65,-6.336,1.69,160.0,4.3,4.3,1315.0
1290.0,9500.0,0.266,0.0003,0.0018,0.0001,0.0003,0.02,0.01,0.39,0.001,0.0012,0.008,0.043,0.0047,1.65,0.0015,0.0007,1120.0,868.8205,620.35297,2.7000005,948.264,95.594,847.0,0.814814849,0.5,1200.0,1007.102,1.229233,-23.397,-39.96,-26.80878,4.7,-6.421,1.68,158.0,3.92,3.92,1235.0
1290.0,9500.0,0.286,0.0003,0.0018,0.0001,0.0002,0.02,0.011,0.35,0.001,0.002,0.008,0.038,0.0054,1.65,0.0015,0.0007,1120.0,875.1779,621.5876,2.6999993,754.228,89.814,842.0,0.814814767,0.5,1200.0,488.198,1.204766,-23.047,-39.96,-30.10193,4.7,-6.412,1.68,157.0,3.87,3.87,1159.0
1290.0,9500.0,0.286,0.0003,0.0018,0.0001,0.0002,0.02,0.011,0.35,0.001,0.002,0.008,0.038,0.0054,1.65,0.0015,0.0007,1120.0,879.93445,622.8203,2.6999984,941.326,88.349,844.0,0.814814705,0.5,1200.0,856.9,1.223405,-24.301,-39.96,-28.22408,4.6,-6.26,1.72,157.0,4.4,4.4,1565.0
1290.0,9500.0,0.286,0.0003,0.0018,0.0001,0.0002,0.02,0.011,0.35,0.001,0.002,0.008,0.038,0.0054,1.65,0.0015,0.0007,1120.0,868.10284,621.1837,2.700001,948.142,95.454,841.0,0.814814883,0.5,1200.0,1006.738,1.246513,-22.602,-39.96,-28.55903,5.25,-5.868,1.68,154.0,3.95,3.95,1193.0
1290.0,9200.0,0.268,0.0002,0.0017,0.0001,0.0002,0.02,0.011,0.4,0.001,0.0015,0.007,0.049,0.0044,1.617,0.0014,0.0008,1120.0,876.6189,621.013,2.699999,1656.874,93.282,848.0,0.814814746,0.5,1200.0,1215.074,1.232559,-23.329,-39.96,-27.88934,5.2,-5.902,1.69,152.0,3.95,3.95,1268.0
1290.0,9500.0,0.266,0.0003,0.0018,0.0001,0.0003,0.02,0.01,0.39,0.001,0.0012,0.008,0.043,0.0047,1.65,0.0015,0.0007,1120.0,878.98846,621.4014,2.6999986,950.845,92.877,846.0,0.814814719,0.5,1200.0,1014.8,1.187618,-22.615,-39.96,-25.65745,4.55,-6.105,1.69,160.0,4.35,4.35,1253.0
1290.0,9500.0,0.266,0.0003,0.0018,0.0001,0.0003,0.02,0.01,0.39,0.001,0.0012,0.008,0.043,0.0047,1.65,0.0015,0.0007,1120.0,869.3218,619.95905,2.7000003,948.769,92.833,843.0,0.814814835,0.5,1200.0,1008.607,1.235669,-22.262,-39.96,-24.70776,4.5,-6.077,1.68,160.0,4.19,4.19,1192.0
1290.0,9500.0,0.266,0.0003,0.0018,0.0001,0.0003,0.02,0.01,0.39,0.001,0.0012,0.008,0.043,0.0047,1.65,0.0015,0.0007,1120.0,875.8632,621.16907,2.7,951.836,93.643,843.0,0.814814815,0.5,1200.0,922.505,1.217076,-23.932,-39.961,-23.84525,4.8,-6.455,1.68,157.0,4.11,4.11,1127.0
1290.0,9500.0,0.268,0.0002,0.0017,0.0001,0.0002,0.02,0.011,0.4,0.001,0.0015,0.007,0.049,0.0044,1.617,0.0014,0.0008,1120.0,876.1983,621.79645,2.6999981,954.47,97.225,847.0,0.814814684,0.5,1200.0,1025.65,1.204734,-23.95,-39.962,-27.0534,5.1,-6.425,1.69,159.0,4.33,4.33,1257.0
1290.0,9500.0,0.268,0.0002,0.0017,0.0001,0.0002,0.02,0.011,0.4,0.001,0.0015,0.007,0.049,0.0044,1.617,0.0014,0.0008,1120.0,868.59546,620.34033,2.6999998,1683.633,68.802,846.0,0.759259241,0.65,1220.0,3113.264,1.204431,-24.991,-39.725,-19.42178,1.3,-6.473,1.7,163.0,4.42,4.42,1320.0
1290.0,9500.0,0.266,0.0003,0.0018,0.0001,0.0003,0.02,0.01,0.39,0.001,0.0012,0.008,0.043,0.0047,1.65,0.0015,0.0007,1120.0,878.9939,621.5925,2.7000003,951.723,95.557,845.0,0.814814835,0.5,1200.0,1017.424,1.223547,-22.76,-39.96,-28.88299,5.1,-6.401,1.68,158.0,3.98,3.98,1178.0
1310.0,9500.0,0.231,0.0002,0.0014,0.0001,0.0002,0.02,0.01,0.33,0.001,0.0016,0.007,0.026,0.0049,1.333,0.0012,0.0002,1120.0,871.5704,624.2426,2.699992,1713.921,91.4,843.0,0.814814266,0.5,1190.0,4208.89,1.216671,-23.878,-39.96,-24.62023,3.1,-6.621,1.7,145.0,4.03,4.03,1406.0
1310.0,9500.0,0.231,0.0002,0.0014,0.0001,0.0002,0.02,0.01,0.33,0.001,0.0016,0.007,0.026,0.0049,1.333,0.0012,0.0002,1120.0,870.7197,622.3947,2.6999974,1066.146,93.897,846.0,0.814814636,0.5,1205.0,1307.503,1.21753,-19.733,-34.931,-29.57041,0.75,-6.473,1.72,141.0,4.22,4.22,1665.0
1310.0,9500.0,0.231,0.0002,0.0014,0.0001,0.0002,0.02,0.01,0.33,0.001,0.0016,0.007,0.026,0.0049,1.333,0.0012,0.0002,1120.0,874.3697,621.9765,2.699999,1039.03,89.962,844.0,0.814814746,0.5,1205.0,1290.438,1.183946,-24.611,-39.96,-29.29522,0.75,-6.815,1.7,145.0,4.27,4.27,1436.0
1310.0,9500.0,0.221,0.0002,0.0017,0.0001,0.0002,0.02,0.01,0.3,0.001,0.0013,0.008,0.028,0.0052,1.368,0.0014,0.0004,1120.0,877.1231,621.7767,2.6999981,1060.9,89.362,842.0,0.814814684,0.5,1205.0,1362.58,1.212104,-23.954,-39.96,-28.70563,0.75,-6.793,1.7,148.0,4.21,4.21,1426.0
1310.0,9500.0,0.231,0.0002,0.0014,0.0001,0.0002,0.02,0.01,0.33,0.001,0.0016,0.007,0.026,0.0049,1.333,0.0012,0.0002,1120.0,876.73834,622.2696,2.699997,1065.656,87.372,842.0,0.814814609,0.5,1205.0,1378.465,1.230029,-26.673,-39.96,-27.6259,0.88,-6.562,1.7,144.0,4.08,4.08,1466.0
1310.0,9500.0,0.221,0.0002,0.0017,0.0001,0.0002,0.02,0.01,0.3,0.001,0.0013,0.008,0.028,0.0052,1.368,0.0014,0.0004,1120.0,874.18005,621.4958,2.7000003,1120.588,0.0,0.0,0.814814835,0.5,1205.0,1406.0,0.0,0.0,0.0,0.0,0.75,0.0,1.69,144.0,4.06,4.06,1303.0
1310.0,9500.0,0.245,0.0003,0.0019,0.0001,0.0002,0.02,0.011,0.31,0.001,0.0012,0.008,0.026,0.0042,1.4,0.0015,0.0006,1120.0,876.10535,621.1963,2.6999993,1069.768,88.469,849.0,0.814814767,0.5,1205.0,1392.258,1.207106,-24.133,-39.96,-26.83309,0.89,-6.755,1.69,147.0,4.08,4.08,1331.0
1310.0,9500.0,0.221,0.0002,0.0017,0.0001,0.0002,0.02,0.01,0.3,0.001,0.0013,0.008,0.028,0.0052,1.368,0.0014,0.0004,1120.0,874.6478,620.6487,2.699999,1105.483,0.0,0.0,0.814814746,0.5,1205.0,1353.0,0.0,0.0,0.0,0.0,0.85,0.0,1.71,143.0,4.01,4.01,1498.0
1310.0,9500.0,0.245,0.0003,0.0019,0.0001,0.0002,0.02,0.011,0.31,0.001,0.0012,0.008,0.026,0.0042,1.4,0.0015,0.0006,1120.0,872.8119,622.33514,2.7000008,1062.457,94.971,846.0,0.81481487,0.5,1205.0,1367.772,1.200013,-24.643,-39.96,-30.96243,0.75,-6.391,1.69,147.0,4.3,4.3,1256.0
1310.0,9500.0,0.245,0.0003,0.0019,0.0001,0.0002,0.02,0.011,0.31,0.001,0.0012,0.008,0.026,0.0042,1.4,0.0015,0.0006,1120.0,876.2624,620.6826,2.6999984,1055.021,90.155,842.0,0.814814705,0.5,1205.0,1343.041,1.183912,-25.32,-39.96,-29.82179,0.7,-6.095,1.69,150.0,4.03,4.03,1284.0
1310.0,9200.0,0.231,0.0002,0.0014,0.0001,0.0002,0.02,0.01,0.33,0.001,0.0016,0.007,0.026,0.0049,1.333,0.0012,0.0002,1120.0,873.7653,622.47363,2.6999989,1041.808,88.333,842.0,0.814814739,0.5,1205.0,1299.52,1.229478,-23.52,-39.961,-27.57961,0.87,-6.832,1.7,144.0,3.97,3.97,1400.0
1310.0,9500.0,0.245,0.0003,0.0019,0.0001,0.0002,0.02,0.011,0.31,0.001,0.0012,0.008,0.026,0.0042,1.4,0.0015,0.0006,1120.0,877.7491,620.00336,2.7000015,1066.194,89.96,844.0,0.814814918,0.5,1205.0,1380.267,1.189705,-24.42,-39.96,-29.40597,0.78,-6.798,1.69,144.0,4.12,4.12,1245.0
1310.0,9500.0,0.221,0.0002,0.0017,0.0001,0.0002,0.02,0.01,0.3,0.001,0.0013,0.008,0.028,0.0052,1.368,0.0014,0.0004,1120.0,875.45013,620.1865,2.6999972,1061.78,94.189,842.0,0.814814623,0.5,1205.0,858.63,1.211747,-19.686,-36.458,-29.62661,0.71,-6.575,1.71,139.0,4.21,4.21,1518.0
1310.0,9500.0,0.245,0.0003,0.0019,0.0001,0.0002,0.02,0.011,0.31,0.001,0.0012,0.008,0.026,0.0042,1.4,0.0015,0.0006,1120.0,872.2591,621.0699,2.6999977,1064.462,87.307,847.0,0.814814657,0.5,1200.0,1374.471,1.220256,-27.192,-39.96,-26.39514,0.84,-6.776,1.68,147.0,4.0,4.0,1128.0
1310.0,9500.0,0.221,0.0002,0.0017,0.0001,0.0002,0.02,0.01,0.3,0.001,0.0013,0.008,0.028,0.0052,1.368,0.0014,0.0004,1120.0,876.44403,620.4877,2.6999989,958.837,88.51,844.0,0.814814739,0.5,1200.0,1038.775,1.193824,-25.419,-39.961,-27.17806,0.82,-6.792,1.69,148.0,3.92,3.92,1295.0
1310.0,9500.0,0.245,0.0003,0.0019,0.0001,0.0002,0.02,0.011,0.31,0.001,0.0012,0.008,0.026,0.0042,1.4,0.0015,0.0006,1120.0,879.1997,619.3518,2.6999989,948.773,88.494,844.0,0.814814739,0.5,1200.0,1008.618,1.224928,-26.197,-39.961,-26.27042,0.71,-6.77,1.68,150.0,4.07,4.07,1258.0
1310.0,9500.0,0.221,0.0002,0.0017,0.0001,0.0002,0.02,0.01,0.3,0.001,0.0013,0.008,0.028,0.0052,1.368,0.0014,0.0004,1120.0,874.853,624.1115,2.699999,943.36,88.613,845.0,0.814814746,0.5,1200.0,992.528,1.245235,-23.928,-39.961,-27.46052,0.87,-6.768,1.7,147.0,3.98,3.98,1354.0
1310.0,9400.0,0.231,0.0002,0.0014,0.0001,0.0002,0.02,0.01,0.33,0.001,0.0016,0.007,0.026,0.0049,1.333,0.0012,0.0002,1120.0,877.4449,622.30505,2.7000008,1684.208,97.645,845.0,0.81481487,0.5,1210.0,4050.286,1.233934,-22.667,-39.96,-29.21118,3.1,-6.449,1.71,147.0,3.97,3.97,1566.0
1310.0,9500.0,0.221,0.0002,0.0017,0.0001,0.0002,0.02,0.01,0.3,0.001,0.0013,0.008,0.028,0.0052,1.368,0.0014,0.0004,1120.0,880.6747,617.9516,2.6999986,953.901,88.299,841.0,0.814814719,0.5,1200.0,1023.945,1.196879,-25.462,-39.96,-28.14272,0.86,-7.011,1.7,143.0,4.04,4.04,1412.0
1310.0,9500.0,0.245,0.0003,0.0019,0.0001,0.0002,0.02,0.011,0.31,0.001,0.0012,0.008,0.026,0.0042,1.4,0.0015,0.0006,1120.0,881.4744,620.7744,2.7000003,1664.721,80.58,844.0,0.814814835,0.5,1200.0,3947.774,1.212806,-24.661,-39.96,-28.28047,0.89,-6.797,1.74,148.0,4.8,4.8,1800.0
1310.0,9500.0,0.245,0.0003,0.0019,0.0001,0.0002,0.02,0.011,0.31,0.001,0.0012,0.008,0.026,0.0042,1.4,0.0015,0.0006,1120.0,874.3747,620.63153,2.7000012,1089.516,89.549,848.0,0.814814897,0.5,1200.0,1459.238,1.2158,-24.862,-39.96,-26.23831,0.86,-6.86,1.68,144.0,4.07,4.07,1150.0
1310.0,9500.0,0.221,0.0002,0.0017,0.0001,0.0002,0.02,0.01,0.3,0.001,0.0013,0.008,0.028,0.0052,1.368,0.0014,0.0004,1120.0,879.99133,620.225,2.6999967,942.343,96.811,846.0,0.814814588,0.5,1200.0,989.517,1.242698,-23.972,-39.96,-26.39459,0.82,-6.497,1.69,146.0,4.19,4.19,1345.0
1310.0,9200.0,0.231,0.0002,0.0014,0.0001,0.0002,0.02,0.01,0.33,0.001,0.0016,0.007,0.026,0.0049,1.333,0.0012,0.0002,1120.0,876.4163,621.79596,2.6999993,938.653,84.212,844.0,0.814814767,0.5,1200.0,978.614,1.208112,-25.801,-39.96,-28.72547,0.81,-6.997,1.7,144.0,3.91,3.91,1446.0
1275.0,9500.0,0.275,0.0003,0.0017,0.0001,0.0002,0.02,0.012,0.35,0.001,0.0034,0.008,0.044,0.0042,1.735,0.001,0.0006,1120.0,872.00745,691.6127,2.6999986,1687.425,83.346,846.0,0.814814719,0.5,1195.0,4067.324,1.227241,-20.771,-37.026,-17.96559,0.86,-6.671,1.71,164.0,3.32,3.32,1436.0
1275.0,9500.0,0.267,0.0004,0.0015,0.0001,0.0002,0.02,0.011,0.35,0.001,0.0016,0.008,0.039,0.005,1.73,0.001,0.0014,1120.0,876.01855,692.31116,2.699999,1712.663,83.11,841.0,0.814814746,0.5,1200.0,4202.119,1.222377,-23.874,-39.96,-28.92772,4.85,-8.003,1.7,158.0,3.5,3.5,1346.0
