Repository: Achyut-Krishna/JSW_Internship

# JSW_Internship
Property Prediction model using regression algorithms , this project is the part of my summer internship at JSW steel 2021  We were provided with raw data of 5135 rows and 45 columns which had to be cleaned first and later applied 5 different algorithms like KNN, Random Forest, ANN, Support Vector Regressor and Multiple Regressor to predict which gave the highest R2_score value and the least RMSE. Conclusion :- Random Forest was found to be relatively the best learner for this model and hence we deployed our machine learning model using html, css, flask.

File: final_data.csv (part 38 of 40)
Slab Width,Slab Length,AL,B,C,CA,NB,CR,CU,MN,MO,N,NI,P,S,SI,TI,V,Reheating Furnace Exit Temp,Finishing Temp,Coiling Temp,FM Exit Thickness,Coil Outr Dia,Avg line speed,weld pressure,Reduction Ratio,ACL-Thickness,ACL-Width,ACL-Length,O2 in Heating Element Furnace,Radiant Tube Furnace Dewpoint,After Tube Cooling Dewpoint,Rapid Jet Cooling Dewpoint,Coating Thickness,Drying Furnace Press,B50,Hardness,Coreloss-Before Aging,Coreloss After Aging,Permeability
1275.0,9500.0,0.275,0.0003,0.0017,0.0001,0.0002,0.02,0.012,0.35,0.001,0.0034,0.008,0.044,0.0042,1.735,0.001,0.0006,1120.0,871.33563,690.35815,2.7000017,1706.568,85.345,849.0,0.814814931,0.5,1197.5,4169.384,1.26283,-25.44,-39.961,-20.66212,0.82,-6.007,1.71,164.0,3.4,3.4,1532.0
1275.0,9500.0,0.267,0.0004,0.0015,0.0001,0.0002,0.02,0.011,0.35,0.001,0.0016,0.008,0.039,0.005,1.73,0.001,0.0014,1120.0,870.6494,689.75476,2.700004,1705.065,85.914,841.0,0.814815089,0.5,1200.0,4161.326,1.21649,-3.245,-39.96,-29.28368,0.86,-6.04,1.72,168.0,3.67,3.67,1625.0
1275.0,9500.0,0.275,0.0003,0.0017,0.0001,0.0002,0.02,0.012,0.35,0.001,0.0034,0.008,0.044,0.0042,1.735,0.001,0.0006,1120.0,875.8176,690.3656,2.6999986,1725.567,83.392,842.0,0.814814719,0.5,1200.0,4271.81,1.230347,-23.991,-39.96,-26.21427,4.7,-8.006,1.7,157.0,3.55,3.55,1398.0
1275.0,9500.0,0.267,0.0004,0.0015,0.0001,0.0002,0.02,0.011,0.35,0.001,0.0016,0.008,0.039,0.005,1.73,0.001,0.0014,1120.0,875.7186,693.821,2.7000027,1663.158,86.458,843.0,0.814815,0.5,1205.0,3939.604,1.207376,-23.694,-39.961,-26.87692,0.86,-6.732,1.71,159.0,3.78,3.78,1505.0
1275.0,9500.0,0.276,0.0003,0.0021,0.0001,0.0002,0.02,0.013,0.35,0.001,0.0014,0.008,0.04,0.0048,1.8,0.001,0.0008,1120.0,868.53973,688.80365,2.700004,1661.788,93.258,849.0,0.814815089,0.5,1200.0,3932.449,1.233884,12.028,-34.962,-26.38136,0.82,-5.948,1.71,169.0,3.65,3.65,1591.0
1275.0,9500.0,0.276,0.0003,0.0021,0.0001,0.0002,0.02,0.013,0.35,0.001,0.0014,0.008,0.04,0.0048,1.8,0.001,0.0008,1120.0,869.08954,688.8003,2.7000043,1685.473,93.885,842.0,0.81481511,0.5,1200.0,4056.984,1.238421,13.735,-34.391,-26.18403,0.73,-5.785,1.72,162.0,3.68,3.68,1632.0
1275.0,9500.0,0.276,0.0003,0.0021,0.0001,0.0002,0.02,0.013,0.35,0.001,0.0014,0.008,0.04,0.0048,1.8,0.001,0.0008,1120.0,871.13947,688.4902,2.700002,1702.883,79.741,841.0,0.814814952,0.5,1200.0,4149.645,1.218047,-24.588,-35.701,-16.27907,0.66,-7.266,1.73,164.0,3.23,3.23,1685.0
1275.0,9500.0,0.275,0.0003,0.0017,0.0001,0.0002,0.02,0.012,0.35,0.001,0.0034,0.008,0.044,0.0042,1.735,0.001,0.0006,1120.0,867.7065,687.1992,2.7000024,1687.262,73.556,847.0,0.814814979,0.5,1200.0,4066.462,1.241892,-28.014,-37.502,-21.04703,0.88,-6.03,1.71,166.0,3.28,3.31,1470.0
1275.0,9500.0,0.275,0.0003,0.0017,0.0001,0.0002,0.02,0.012,0.35,0.001,0.0034,0.008,0.044,0.0042,1.735,0.001,0.0006,1120.0,870.34106,690.0179,2.7000003,1709.393,83.194,844.0,0.814814835,0.5,1200.0,4184.539,1.23121,-25.185,-39.961,-20.38266,0.86,-6.012,1.71,164.0,3.37,3.37,1492.0
1275.0,9500.0,0.267,0.0004,0.0015,0.0001,0.0002,0.02,0.011,0.35,0.001,0.0016,0.008,0.039,0.005,1.73,0.001,0.0014,1120.0,870.23804,691.10077,2.7000015,1705.65,88.924,846.0,0.814814918,0.5,1200.0,4164.459,1.227579,-9.897,-39.96,-29.4993,0.88,-5.976,1.71,166.0,3.63,3.63,1517.0
1275.0,9500.0,0.275,0.0003,0.0017,0.0001,0.0002,0.02,0.012,0.35,0.001,0.0034,0.008,0.044,0.0042,1.735,0.001,0.0006,1120.0,873.10724,690.4605,2.699998,1681.839,87.875,850.0,0.814814678,0.5,1200.0,4037.76,1.251923,13.333,-33.231,-24.93204,0.71,-5.977,1.72,154.0,3.88,3.88,1598.0
1275.0,9500.0,0.276,0.0003,0.0021,0.0001,0.0002,0.02,0.013,0.35,0.001,0.0014,0.008,0.04,0.0048,1.8,0.001,0.0008,1120.0,870.7312,689.21967,2.700001,1704.715,83.324,843.0,0.814814883,0.5,1197.5,4159.454,1.23761,-25.835,-39.803,-19.56328,0.86,-6.032,1.72,165.0,3.17,3.17,1625.0
1275.0,9500.0,0.276,0.0003,0.0021,0.0001,0.0002,0.02,0.013,0.35,0.001,0.0014,0.008,0.04,0.0048,1.8,0.001,0.0008,1120.0,872.4796,690.2449,2.699996,1709.214,87.128,844.0,0.81481454,0.5,1200.0,4183.577,1.232226,-23.531,-39.912,-27.43634,4.85,-8.0,1.7,162.0,3.6,3.6,1333.0
1275.0,9500.0,0.276,0.0003,0.0021,0.0001,0.0002,0.02,0.013,0.35,0.001,0.0014,0.008,0.04,0.0048,1.8,0.001,0.0008,1120.0,868.2803,690.3505,2.6999967,1705.193,89.071,849.0,0.814814588,0.5,1200.0,4162.012,1.237098,7.366,-39.029,-28.93461,0.84,-5.987,1.71,168.0,3.76,3.76,1543.0
1275.0,9500.0,0.267,0.0004,0.0015,0.0001,0.0002,0.02,0.011,0.35,0.001,0.0016,0.008,0.039,0.005,1.73,0.001,0.0014,1120.0,874.282,690.7732,2.6999989,1704.145,90.755,843.0,0.814814739,0.5,1200.0,4156.402,1.238358,11.515,-36.201,-27.15453,0.81,-6.023,1.73,168.0,3.67,3.67,1746.0
1275.0,9500.0,0.267,0.0004,0.0015,0.0001,0.0002,0.02,0.011,0.35,0.001,0.0016,0.008,0.039,0.005,1.73,0.001,0.0014,1120.0,872.0471,690.2692,2.6999984,1702.642,83.443,845.0,0.814814705,0.5,1197.5,4148.358,1.22531,-23.742,-37.287,-19.50537,0.83,-5.976,1.7,163.0,3.48,3.48,1470.0
1310.0,7300.0,0.231,0.0002,0.0014,0.0001,0.0002,0.02,0.01,0.33,0.001,0.0016,0.007,0.026,0.0049,1.333,0.0012,0.0002,1120.0,882.99225,618.6449,2.6999981,1232.031,88.363,849.0,0.814814684,0.5,1205.0,1978.946,1.213145,-23.164,-39.96,-27.11424,0.88,-6.751,1.72,146.0,3.91,3.91,1567.0
1300.0,9500.0,0.274,0.0003,0.0022,0.0001,0.0004,0.02,0.011,0.35,0.001,0.0012,0.007,0.05,0.0041,1.784,0.001,0.0007,1120.0,870.3175,688.8952,2.6999948,1695.871,0.0,0.0,0.814814458,0.5,1200.0,4011.0,0.0,0.0,0.0,0.0,0.8,0.0,1.72,167.0,3.4,3.4,1718.0
1300.0,9470.0,0.274,0.0003,0.0022,0.0001,0.0004,0.02,0.011,0.35,0.001,0.0012,0.007,0.05,0.0041,1.784,0.001,0.0007,1120.0,878.141,689.69855,2.6999984,1683.7,83.042,849.0,0.814814705,0.5,1200.0,4047.601,1.224214,-24.501,-39.962,-24.69947,0.76,-6.888,1.72,169.0,3.39,3.39,1622.0
1300.0,9500.0,0.3,0.0002,0.0022,0.0001,0.0004,0.02,0.011,0.35,0.001,0.0011,0.008,0.049,0.005,1.752,0.001,0.0007,1120.0,880.1407,689.71326,2.6999974,1677.383,79.144,840.0,0.814814636,0.5,1200.0,4014.247,1.230977,-21.575,-39.794,-21.50668,0.76,-6.493,1.72,161.0,3.35,3.35,1646.0
1300.0,9480.0,0.274,0.0003,0.0022,0.0001,0.0004,0.02,0.011,0.35,0.001,0.0012,0.007,0.05,0.0041,1.784,0.001,0.0007,1120.0,868.92224,688.93494,2.7000008,1049.704,83.286,846.0,0.81481487,0.5,1200.0,1325.461,1.236069,-23.303,-39.961,-27.73969,0.87,-7.031,1.72,164.0,3.22,3.22,1620.0
1300.0,9460.0,0.3,0.0002,0.0022,0.0001,0.0004,0.02,0.011,0.35,0.001,0.0011,0.008,0.049,0.005,1.752,0.001,0.0007,1120.0,875.7595,689.33826,2.6999996,1678.352,79.255,845.0,0.814814787,0.5,1200.0,4019.357,1.21312,-25.462,-39.96,-23.40416,0.87,-6.829,1.72,168.0,3.31,3.31,1703.0
1300.0,9490.0,0.274,0.0003,0.0022,0.0001,0.0004,0.02,0.011,0.35,0.001,0.0012,0.007,0.05,0.0041,1.784,0.001,0.0007,1120.0,876.7126,688.7054,2.6999998,1686.573,83.578,844.0,0.814814801,0.5,1200.0,4062.811,1.228032,-20.18,-38.393,-21.59712,0.75,-6.595,1.7,164.0,3.34,3.34,1376.0
1300.0,9500.0,0.274,0.0003,0.0022,0.0001,0.0004,0.02,0.011,0.35,0.001,0.0012,0.007,0.05,0.0041,1.784,0.001,0.0007,1120.0,867.67645,687.9521,2.6999989,1085.644,79.117,840.0,0.814814739,0.5,1200.0,1446.012,1.229185,-23.978,-39.961,-29.05325,0.71,-6.462,1.7,162.0,3.24,3.24,1370.0
1300.0,9500.0,0.274,0.0003,0.0025,0.0001,0.0002,0.02,0.011,0.35,0.001,0.0011,0.007,0.044,0.0041,1.783,0.001,0.0007,1120.0,871.0847,689.0618,2.6999981,1031.606,83.127,845.0,0.814814684,0.5,1200.0,1266.294,1.203723,-23.904,-39.96,-28.1201,0.89,-7.253,1.7,163.0,3.46,3.46,1402.0
1300.0,9500.0,0.274,0.0003,0.0022,0.0001,0.0004,0.02,0.011,0.35,0.001,0.0012,0.007,0.05,0.0041,1.784,0.001,0.0007,1120.0,873.19885,688.32196,2.6999984,946.765,78.357,844.0,0.814814705,0.5,1200.0,1002.639,1.181322,-25.2,-39.96,-23.63031,0.72,-7.553,1.71,165.0,3.39,3.39,1462.0
1300.0,7350.0,0.274,0.0003,0.0025,0.0001,0.0002,0.02,0.011,0.35,0.001,0.0011,0.007,0.044,0.0041,1.783,0.001,0.0007,1120.0,864.8424,689.57385,2.6999953,1027.61,78.366,847.0,0.814814492,0.5,1200.0,1253.367,1.200317,-23.985,-39.96,-23.79095,0.77,-7.606,1.72,169.0,3.2,3.2,1588.0
1300.0,9500.0,0.3,0.0002,0.0022,0.0001,0.0004,0.02,0.011,0.35,0.001,0.0011,0.008,0.049,0.005,1.752,0.001,0.0007,1120.0,869.1039,690.0818,2.6999977,944.618,78.353,842.0,0.814814657,0.5,1200.0,996.261,1.189947,-25.463,-39.96,-22.59158,0.74,-7.706,1.71,167.0,3.38,3.38,1512.0
1300.0,7230.0,0.274,0.0003,0.0025,0.0001,0.0002,0.02,0.011,0.35,0.001,0.0011,0.007,0.044,0.0041,1.783,0.001,0.0007,1120.0,870.2394,690.2391,2.6999986,946.341,77.756,847.0,0.814814719,0.5,1200.0,1001.378,1.211654,-23.741,-39.96,-27.63048,0.85,-6.495,1.71,169.0,3.34,3.34,1529.0
1300.0,9490.0,0.3,0.0002,0.0022,0.0001,0.0004,0.02,0.011,0.35,0.001,0.0011,0.008,0.049,0.005,1.752,0.001,0.0007,1120.0,868.26074,689.4914,2.7,944.752,75.458,840.0,0.814814815,0.5,1200.0,996.657,1.189672,-27.732,-39.96,-23.36588,0.76,-7.562,1.73,169.0,3.2,3.2,1669.0
1300.0,7200.0,0.274,0.0003,0.0025,0.0001,0.0002,0.02,0.011,0.35,0.001,0.0011,0.007,0.044,0.0041,1.783,0.001,0.0007,1120.0,862.4868,689.5361,2.6999974,942.942,82.941,842.0,0.814814636,0.5,1200.0,991.29,1.206209,-22.004,-39.96,-21.09519,0.81,-6.585,1.72,174.0,3.29,3.29,1613.0
1300.0,9380.0,0.3,0.0002,0.0022,0.0001,0.0004,0.02,0.011,0.35,0.001,0.0011,0.008,0.049,0.005,1.752,0.001,0.0007,1120.0,873.7156,691.6082,2.6999984,1053.474,80.447,845.0,0.814814705,0.5,1200.0,1337.915,1.250753,-24.057,-39.96,-24.35517,0.88,-6.855,1.71,166.0,3.39,3.39,1542.0
1300.0,9600.0,0.274,0.0003,0.0025,0.0001,0.0002,0.02,0.011,0.35,0.001,0.0011,0.007,0.044,0.0041,1.783,0.001,0.0007,1120.0,863.7225,688.96936,2.700001,1062.567,82.583,845.0,0.814814883,0.5,1200.0,1368.138,1.206489,-22.779,-39.96,-21.48207,0.74,-6.447,1.72,167.0,3.33,3.33,1597.0
1300.0,9600.0,0.274,0.0003,0.0025,0.0001,0.0002,0.02,0.011,0.35,0.001,0.0011,0.007,0.044,0.0041,1.783,0.001,0.0007,1120.0,867.109,690.56573,2.6999998,1062.502,78.12,848.0,0.814814801,0.5,1200.0,1367.922,1.221002,-22.623,-39.96,-22.13627,0.72,-6.482,1.72,163.0,3.3,3.3,1616.0
1300.0,9500.0,0.274,0.0003,0.0025,0.0001,0.0002,0.02,0.011,0.35,0.001,0.0011,0.007,0.044,0.0041,1.783,0.001,0.0007,1120.0,867.4484,688.9165,2.699999,1061.31,83.577,849.0,0.814814746,0.5,1200.0,1363.947,1.225635,-20.712,-39.928,-21.32792,0.75,-6.518,1.72,160.0,3.23,3.23,1605.0
1300.0,9500.0,0.274,0.0003,0.0025,0.0001,0.0002,0.02,0.011,0.35,0.001,0.0011,0.007,0.044,0.0041,1.783,0.001,0.0007,1120.0,865.1189,689.7084,2.699997,938.183,73.442,847.0,0.814814609,0.5,1200.0,977.228,1.23783,-24.87,-39.96,-23.94684,0.76,-6.482,1.71,163.0,3.29,3.29,1583.0
1300.0,9470.0,0.274,0.0003,0.0022,0.0001,0.0004,0.02,0.011,0.35,0.001,0.0012,0.007,0.05,0.0041,1.784,0.001,0.0007,1120.0,867.0299,688.7458,2.6999967,1674.611,78.964,843.0,0.814814588,0.5,1200.0,3999.653,1.20916,-25.538,-39.96,-28.41119,0.89,-7.286,1.71,164.0,3.24,3.24,1513.0
1300.0,9470.0,0.274,0.0003,0.0022,0.0001,0.0004,0.02,0.011,0.35,0.001,0.0012,0.007,0.05,0.0041,1.784,0.001,0.0007,1120.0,861.57336,689.08856,2.6999998,1077.565,0.0,0.0,0.814814801,0.5,1200.0,1264.0,0.0,0.0,0.0,0.0,0.84,0.0,1.69,164.0,3.18,3.18,1264.0
1100.0,7400.0,0.3597,0.0002,0.0025,0.0003,0.0005,0.02,0.0095,0.3269,0.0011,0.0021,0.0063,0.0184,0.004,2.0138,0.001,0.0004,1120.0,861.2451,692.25494,2.5999947,1100.946,78.588,845.0,0.74999949,0.65,1000.5,1152.745,1.202981,-26.544,-39.96,-25.41889,3.4,-7.358,1.71,172.0,3.99,3.99,1490.0
1100.0,9500.0,0.4,0.0003,0.0025,0.0003,0.0008,0.02,0.0094,0.3,0.0013,0.0032,0.0065,0.0149,0.004,2.1,0.001,0.0002,1120.0,868.0002,689.73706,2.599998,1135.511,78.538,849.0,0.749999808,0.65,1000.5,1246.151,1.220567,-27.593,-39.96,-25.51413,3.5,-7.381,1.7,176.0,3.89,3.89,1387.0
1100.0,9500.0,0.4,0.0003,0.0025,0.0003,0.0008,0.02,0.0094,0.3,0.0013,0.0032,0.0065,0.0149,0.004,2.1,0.001,0.0002,1120.0,864.90344,689.537,2.5999966,1069.817,78.237,846.0,0.749999673,0.65,1000.5,1071.096,1.221249,-27.064,-39.96,-25.64148,3.5,-7.377,1.7,178.0,3.91,3.91,1351.0
1100.0,7400.0,0.3597,0.0002,0.0025,0.0003,0.0005,0.02,0.0095,0.3269,0.0011,0.0021,0.0063,0.0184,0.004,2.0138,0.001,0.0004,1120.0,858.9184,689.5495,2.5999932,1189.538,67.604,848.0,0.749999346,0.65,1000.5,1397.931,1.201964,-26.096,-39.41,-19.85173,3.1,-7.557,1.72,172.0,3.71,3.71,1507.0
1100.0,9500.0,0.3825,0.0003,0.0025,0.0003,0.0006,0.02,0.009,0.3408,0.0011,0.002,0.0071,0.0176,0.004,2.1,0.001,0.0003,1120.0,868.1738,690.2752,2.5999959,1078.59,78.229,846.0,0.749999606,0.65,1000.5,1093.87,1.230806,-26.417,-39.96,-25.78449,3.3,-7.411,1.7,175.0,4.04,4.04,1368.0
1100.0,9500.0,0.3825,0.0003,0.0025,0.0003,0.0006,0.02,0.009,0.3408,0.0011,0.002,0.0071,0.0176,0.004,2.1,0.001,0.0003,1120.0,862.69574,689.81354,2.5999973,1058.478,78.508,844.0,0.74999974,0.65,1000.5,1041.936,1.203306,-27.741,-39.96,-27.94333,3.5,-7.464,1.71,176.0,4.04,4.04,1453.0
1100.0,9500.0,0.3825,0.0003,0.0025,0.0003,0.0006,0.02,0.009,0.3408,0.0011,0.002,0.0071,0.0176,0.004,2.1,0.001,0.0003,1120.0,866.7101,689.5038,2.5999966,1066.815,78.156,846.0,0.749999673,0.65,1000.5,1063.344,1.193748,-26.941,-39.96,-25.77229,3.5,-7.449,1.7,174.0,4.02,4.02,1410.0
1100.0,9500.0,0.4,0.0003,0.0025,0.0003,0.0008,0.02,0.0094,0.3,0.0013,0.0032,0.0065,0.0149,0.004,2.1,0.001,0.0002,1120.0,871.9313,689.5845,2.5999975,1065.924,78.151,843.0,0.74999976,0.65,1000.5,1061.048,1.237828,-28.968,-39.96,-23.31582,3.3,-7.494,1.71,178.0,4.31,4.31,1399.0
1100.0,9500.0,0.3745,0.0003,0.0025,0.0003,0.0004,0.02,0.01,0.3435,0.001,0.0018,0.0067,0.0203,0.004,2.059,0.001,0.0004,1120.0,862.3433,687.8327,2.599997,1076.085,76.258,851.0,0.749999712,0.65,1000.5,1087.349,1.20922,-28.643,-39.96,-29.54838,3.6,-7.491,1.7,176.0,4.14,4.14,1358.0
1100.0,9500.0,0.4,0.0003,0.0025,0.0003,0.0008,0.02,0.0094,0.3,0.0013,0.0032,0.0065,0.0149,0.004,2.1,0.001,0.0002,1120.0,874.45325,691.3077,2.5999997,1068.669,80.586,843.0,0.807692286,0.5,1000.0,1388.567,1.211825,-24.827,-39.96,-24.38424,1.23,-6.439,1.69,178.0,3.15,3.15,1291.0
1100.0,9500.0,0.3745,0.0003,0.0025,0.0003,0.0004,0.02,0.01,0.3435,0.001,0.0018,0.0067,0.0203,0.004,2.059,0.001,0.0004,1120.0,872.4228,689.40735,2.599998,1074.065,78.246,845.0,0.749999808,0.65,1000.5,1082.099,1.202983,-25.109,-39.954,-18.85789,3.1,-7.518,1.72,173.0,4.25,4.25,1460.0
1100.0,9500.0,0.3825,0.0003,0.0025,0.0003,0.0006,0.02,0.009,0.3408,0.0011,0.002,0.0071,0.0176,0.004,2.1,0.001,0.0003,1120.0,863.748,688.8745,2.5999994,1053.346,78.708,848.0,0.749999942,0.65,1000.5,1028.84,1.221845,-23.711,-39.921,-25.11201,3.4,-7.945,1.71,178.0,3.98,3.98,1405.0
1100.0,9500.0,0.3745,0.0003,0.0025,0.0003,0.0004,0.02,0.01,0.3435,0.001,0.0018,0.0067,0.0203,0.004,2.059,0.001,0.0004,1120.0,867.4348,689.21405,2.5999982,1720.2,78.466,845.0,0.749999827,0.65,1000.5,3263.662,1.193616,-25.53,-39.96,-27.97534,3.4,-7.542,1.71,168.0,4.12,4.12,1406.0
1100.0,9500.0,0.3825,0.0003,0.0025,0.0003,0.0006,0.02,0.009,0.3408,0.0011,0.002,0.0071,0.0176,0.004,2.1,0.001,0.0003,1120.0,874.20935,689.52264,2.5999975,1032.828,78.236,847.0,0.74999976,0.65,1000.5,977.118,1.237649,-23.713,-39.96,-24.20922,3.3,-7.697,1.7,180.0,4.1,4.1,1414.0
1100.0,9500.0,0.3745,0.0003,0.0025,0.0003,0.0004,0.02,0.01,0.3435,0.001,0.0018,0.0067,0.0203,0.004,2.059,0.001,0.0004,1120.0,863.5733,689.6773,2.6000001,1022.736,78.68,845.0,0.75000001,0.65,1000.5,952.054,1.224914,-25.813,-39.96,-24.08196,3.5,-7.968,1.71,170.0,4.01,4.01,1439.0
1100.0,9500.0,0.3825,0.0003,0.0025,0.0003,0.0006,0.02,0.009,0.3408,0.0011,0.002,0.0071,0.0176,0.004,2.1,0.001,0.0003,1120.0,867.73895,688.99963,2.5999987,1069.852,78.436,844.0,0.749999875,0.65,1000.5,1071.187,1.206956,-25.229,-39.354,-17.43208,3.4,-7.489,1.72,172.0,4.01,4.01,1342.0
1100.0,9500.0,0.4,0.0003,0.0025,0.0003,0.0008,0.02,0.0094,0.3,0.0013,0.0032,0.0065,0.0149,0.004,2.1,0.001,0.0002,1120.0,866.1421,688.54865,2.6000004,1064.514,78.279,843.0,0.750000038,0.65,1000.5,1057.419,1.234117,-26.354,-39.96,-26.14898,3.4,-7.606,1.7,173.0,4.07,4.07,1364.0
1100.0,7400.0,0.3597,0.0002,0.0025,0.0003,0.0005,0.02,0.0095,0.3269,0.0011,0.0021,0.0063,0.0184,0.004,2.0138,0.001,0.0004,1120.0,872.3577,691.42487,2.5999956,1140.689,76.329,848.0,0.749999577,0.65,1000.5,1260.393,1.194011,-23.99,-39.961,-20.93224,3.5,-7.498,1.71,178.0,4.35,4.35,1397.0
1100.0,7400.0,0.3597,0.0002,0.0025,0.0003,0.0005,0.02,0.0095,0.3269,0.0011,0.0021,0.0063,0.0184,0.004,2.0138,0.001,0.0004,1120.0,861.98785,689.7366,2.5999978,1133.918,75.743,846.0,0.749999788,0.65,1000.5,1241.782,1.218718,-28.186,-39.96,-25.41437,3.2,-7.841,1.71,172.0,4.0,4.0,1412.0
1100.0,9500.0,0.3825,0.0003,0.0025,0.0003,0.0006,0.02,0.009,0.3408,0.0011,0.002,0.0071,0.0176,0.004,2.1,0.001,0.0003,1120.0,866.4052,688.3151,2.6000016,1081.64,77.737,851.0,0.750000154,0.65,1000.5,1101.829,1.206142,-28.826,-39.96,-27.40471,3.0,-7.485,1.71,175.0,4.1,4.1,1474.0
1100.0,9500.0,0.4,0.0003,0.0025,0.0003,0.0008,0.02,0.0094,0.3,0.0013,0.0032,0.0065,0.0149,0.004,2.1,0.001,0.0002,1120.0,878.3686,689.81396,2.5999982,1056.542,78.852,845.0,0.749999827,0.65,1000.5,1036.988,1.212804,-27.088,-38.577,-17.80128,3.6,-7.625,1.72,174.0,4.0,4.0,1480.0
1100.0,9500.0,0.3745,0.0003,0.0025,0.0003,0.0004,0.02,0.01,0.3435,0.001,0.0018,0.0067,0.0203,0.004,2.059,0.001,0.0004,1120.0,869.30334,689.20447,2.600001,1056.837,78.534,849.0,0.750000096,0.65,1000.5,1037.741,1.226565,-24.953,-38.736,-16.41646,3.5,-7.503,1.72,167.0,4.06,4.06,1450.0
1100.0,9500.0,0.4,0.0003,0.0025,0.0003,0.0008,0.02,0.0094,0.3,0.0013,0.0032,0.0065,0.0149,0.004,2.1,0.001,0.0002,1120.0,881.68665,688.77924,2.5999978,1062.734,75.885,848.0,0.749999788,0.65,1000.5,1052.844,1.216641,-29.49,-39.96,-25.17777,3.5,-8.006,1.71,176.0,4.57,4.57,1428.0
1100.0,9500.0,0.3745,0.0003,0.0025,0.0003,0.0004,0.02,0.01,0.3435,0.001,0.0018,0.0067,0.0203,0.004,2.059,0.001,0.0004,1120.0,864.98535,689.25714,2.5999994,1729.271,77.454,851.0,0.749999942,0.65,1000.5,3301.468,1.201738,-28.1,-39.96,-24.74708,3.3,-7.506,1.71,168.0,4.21,4.21,1493.0
1100.0,9500.0,0.3597,0.0002,0.0025,0.0003,0.0005,0.02,0.0095,0.3269,0.0011,0.0021,0.0063,0.0184,0.004,2.0138,0.001,0.0004,1120.0,871.7023,689.67365,2.6000004,1073.226,76.756,846.0,0.750000038,0.65,1000.5,1079.922,1.225232,-26.275,-39.96,-25.65805,3.7,-7.405,1.72,170.0,4.01,4.01,1504.0
1100.0,9500.0,0.3597,0.0002,0.0025,0.0003,0.0005,0.02,0.0095,0.3269,0.0011,0.0021,0.0063,0.0184,0.004,2.0138,0.001,0.0004,1120.0,879.9168,689.1433,2.5999985,1071.357,76.616,846.0,0.749999856,0.65,1000.5,1075.08,1.204371,-24.965,-39.961,-25.04739,3.6,-7.496,1.71,172.0,4.57,4.57,1436.0
1300.0,9480.0,0.274,0.0003,0.0022,0.0001,0.0004,0.02,0.011,0.35,0.001,0.0012,0.007,0.05,0.0041,1.784,0.001,0.0007,1120.0,857.6111,685.1623,2.699995,1693.737,78.221,848.0,0.814814472,0.5,1200.0,4100.848,1.255232,-21.15,-39.937,-22.69999,0.62,-6.507,1.71,164.0,3.28,3.28,1505.0
1290.0,9200.0,0.2607,0.0003,0.003,0.0003,0.0003,0.02,0.0098,0.2686,0.0015,0.002,0.0069,0.0294,0.007,1.3723,0.0012,0.0002,1120.0,863.70874,620.413,2.6999955,1075.336,80.578,843.0,0.814814506,0.5,1205.0,1411.019,1.212234,-28.555,-39.96,-29.68121,0.8,-6.708,1.71,144.0,3.97,3.97,1504.0
1290.0,9500.0,0.2692,0.0002,0.003,0.0003,0.0002,0.02,0.0096,0.35,0.0017,0.0029,0.007,0.03,0.0061,1.3265,0.001,0.0003,1120.0,861.46277,619.9408,2.7000012,1698.119,90.542,846.0,0.814814897,0.5,1200.0,4124.196,1.191621,-22.922,-39.96,-26.85587,1.6,-6.585,1.69,141.0,4.04,4.04,1333.0
1290.0,9500.0,0.2692,0.0002,0.003,0.0003,0.0002,0.02,0.0096,0.35,0.0017,0.0029,0.007,0.03,0.0061,1.3265,0.001,0.0003,1120.0,865.8591,621.47375,2.700001,1069.191,85.978,849.0,0.814814883,0.5,1200.0,1390.319,1.222131,-23.462,-39.96,-22.70138,1.7,-6.097,1.71,142.0,4.11,4.11,1494.0
1290.0,9500.0,0.2692,0.0002,0.003,0.0003,0.0002,0.02,0.0096,0.35,0.0017,0.0029,0.007,0.03,0.0061,1.3265,0.001,0.0003,1120.0,866.94476,621.22156,2.7000005,1061.765,92.789,843.0,0.814814849,0.5,1200.0,1365.465,1.217386,-23.621,-39.96,-25.45922,1.7,-6.628,1.71,148.0,3.76,3.76,1467.0
1290.0,9500.0,0.2692,0.0002,0.003,0.0003,0.0002,0.02,0.0096,0.35,0.0017,0.0029,0.007,0.03,0.0061,1.3265,0.001,0.0003,1120.0,862.08765,620.30176,2.7000031,1068.349,84.061,843.0,0.814815027,0.5,1200.0,1387.491,1.222184,-24.154,-39.96,-23.59826,1.6,-6.178,1.71,144.0,4.03,4.03,1490.0
1290.0,9500.0,0.27,0.0003,0.003,0.0003,0.0003,0.02,0.0095,0.307,0.0014,0.0023,0.0069,0.03,0.0062,1.4,0.0014,0.0003,1120.0,862.03485,620.51965,2.7000024,1067.693,92.819,845.0,0.814814979,0.5,1200.0,1385.291,1.20937,-24.204,-39.961,-24.59182,1.65,-6.506,1.68,150.0,3.99,3.99,1214.0
1290.0,9500.0,0.2634,0.0003,0.003,0.0003,0.0003,0.02,0.0089,0.3191,0.0016,0.0028,0.0072,0.03,0.0059,1.3713,0.001,0.0004,1120.0,867.05786,621.39404,2.7000024,1066.01,90.88,847.0,0.814814979,0.5,1200.0,1379.652,1.204786,-23.418,-39.96,-22.31563,1.4,-6.228,1.69,146.0,4.09,4.09,1367.0
1290.0,9500.0,0.2692,0.0002,0.003,0.0003,0.0002,0.02,0.0096,0.35,0.0017,0.0029,0.007,0.03,0.0061,1.3265,0.001,0.0003,1120.0,862.1406,620.548,2.700004,1061.229,88.354,849.0,0.814815089,0.5,1200.0,1363.676,1.237979,-23.905,-39.96,-23.0514,1.4,-6.145,1.69,147.0,3.99,3.99,1335.0
1290.0,9500.0,0.2634,0.0003,0.003,0.0003,0.0003,0.02,0.0089,0.3191,0.0016,0.0028,0.0072,0.03,0.0059,1.3713,0.001,0.0004,1120.0,860.7996,619.88934,2.7000036,1063.918,85.408,846.0,0.814815062,0.5,1200.0,1372.651,1.212827,-24.02,-39.96,-28.34276,1.75,-6.808,1.69,143.0,3.92,3.92,1335.0
1290.0,9500.0,0.2634,0.0003,0.003,0.0003,0.0003,0.02,0.0089,0.3191,0.0016,0.0028,0.0072,0.03,0.0059,1.3713,0.001,0.0004,1120.0,866.63556,622.2133,2.7000005,1081.519,91.909,847.0,0.814814849,0.5,1200.0,1431.968,1.217761,-22.998,-39.96,-26.65336,1.8,-6.47,1.69,148.0,4.07,4.07,1292.0
1290.0,9500.0,0.2692,0.0002,0.003,0.0003,0.0002,0.02,0.0096,0.35,0.0017,0.0029,0.007,0.03,0.0061,1.3265,0.001,0.0003,1120.0,869.30835,620.26996,2.7000012,855.785,83.162,841.0,0.814814897,0.5,1200.0,745.035,1.229118,-25.248,-39.382,-19.57015,0.63,-6.142,1.73,142.0,4.03,4.03,1664.0
1290.0,9500.0,0.2634,0.0003,0.003,0.0003,0.0003,0.02,0.0089,0.3191,0.0016,0.0028,0.0072,0.03,0.0059,1.3713,0.001,0.0004,1120.0,856.6959,620.75244,2.7000027,1106.699,0.0,0.0,0.814815,0.5,1205.0,1245.976,0.0,0.0,0.0,0.0,0.83,0.0,1.69,147.0,4.07,4.07,1675.0
1290.0,9500.0,0.27,0.0003,0.003,0.0003,0.0003,0.02,0.0095,0.307,0.0014,0.0023,0.0069,0.03,0.0062,1.4,0.0014,0.0003,1120.0,862.1969,620.69794,2.7000017,1422.953,88.184,843.0,0.814814931,0.5,1205.0,645.294,1.222618,-28.182,-39.96,-28.66766,0.67,-6.307,1.7,150.0,4.16,4.16,1393.0
1290.0,9200.0,0.2607,0.0003,0.003,0.0003,0.0003,0.02,0.0098,0.2686,0.0015,0.002,0.0069,0.0294,0.007,1.3723,0.0012,0.0002,1120.0,854.21484,621.2828,2.7000022,1663.917,95.962,847.0,0.814814966,0.5,1225.0,3943.571,1.226719,-23.628,-39.961,-28.96129,1.65,-6.549,1.68,152.0,3.93,3.93,1231.0
1290.0,9500.0,0.27,0.0003,0.003,0.0003,0.0003,0.02,0.0095,0.307,0.0014,0.0023,0.0069,0.03,0.0062,1.4,0.0014,0.0003,1120.0,862.325,618.9656,2.7000017,1719.873,85.714,847.0,0.814814931,0.5,1225.0,4240.993,1.193364,-23.826,-36.752,-18.63086,1.5,-7.043,1.68,149.0,4.1,4.1,1237.0
1290.0,9500.0,0.2634,0.0003,0.003,0.0003,0.0003,0.02,0.0089,0.3191,0.0016,0.0028,0.0072,0.03,0.0059,1.3713,0.001,0.0004,1120.0,862.71643,621.45123,2.7000022,1700.772,81.618,841.0,0.814814966,0.5,1225.0,4138.361,1.174608,-22.896,-36.169,-18.22901,1.6,-6.983,1.68,145.0,3.96,3.96,1243.0
1290.0,9500.0,0.2607,0.0003,0.003,0.0003,0.0003,0.02,0.0098,0.2686,0.0015,0.002,0.0069,0.0294,0.007,1.3723,0.0012,0.0002,1120.0,852.491,619.80194,2.700002,1716.22,96.778,845.0,0.814814952,0.5,1200.0,4221.275,1.226593,-22.401,-39.96,-27.92722,0.79,-6.946,1.68,150.0,4.12,4.12,1220.0
1290.0,7400.0,0.2607,0.0003,0.003,0.0003,0.0003,0.02,0.0098,0.2686,0.0015,0.002,0.0069,0.0294,0.007,1.3723,0.0012,0.0002,1120.0,854.6988,621.6219,2.7000012,937.938,87.29,841.0,0.814814897,0.5,1200.0,976.508,1.2119,-23.485,-39.96,-20.83182,0.76,-6.888,1.68,146.0,3.96,3.96,1187.0
1290.0,9200.0,0.2607,0.0003,0.003,0.0003,0.0003,0.02,0.0098,0.2686,0.0015,0.002,0.0069,0.0294,0.007,1.3723,0.0012,0.0002,1120.0,860.44415,621.39166,2.7000034,939.836,91.805,840.0,0.814815048,0.5,1200.0,982.107,1.226713,-25.326,-39.96,-25.72848,0.73,-6.719,1.68,144.0,4.03,4.03,1191.0
1290.0,9500.0,0.235,0.0002,0.0015,0.001,0.0002,0.02,0.009,0.3,0.001,0.0017,0.008,0.04,0.0046,0.989,0.0012,0.0008,1120.0,866.90576,670.1301,2.7000046,1694.43,91.818,843.0,0.81481513,0.5,1210.0,4104.534,1.188622,-17.706,-39.719,-27.37293,0.86,-6.098,1.74,136.0,4.05,4.05,1990.0
1290.0,9500.0,0.235,0.0002,0.0015,0.001,0.0002,0.02,0.009,0.3,0.001,0.0017,0.008,0.04,0.0046,0.989,0.0012,0.0008,1120.0,878.0489,679.2424,2.6999986,1684.226,78.277,844.0,0.759259134,0.65,1225.0,3115.679,1.21199,-25.65,-39.96,-23.94869,0.78,-6.346,1.73,135.0,5.18,5.2,1680.0
1290.0,9500.0,0.235,0.0002,0.0015,0.001,0.0002,0.02,0.009,0.3,0.001,0.0017,0.008,0.04,0.0046,0.989,0.0012,0.0008,1120.0,892.5347,683.40656,2.699999,1673.005,74.927,848.0,0.75925917,0.65,1225.0,3070.162,1.224887,-23.586,-39.96,-27.02035,0.85,-6.439,1.73,133.0,5.03,5.03,1736.0
1290.0,9498.0,0.244,0.0002,0.0018,0.001,0.0002,0.02,0.009,0.29,0.001,0.0013,0.008,0.04,0.0055,1.007,0.0012,0.0006,1120.0,870.54944,680.5117,2.7000015,1675.922,79.657,847.0,0.759259393,0.65,1225.0,3081.964,1.207151,-25.685,-39.961,-23.45417,0.79,-6.383,1.74,136.0,5.16,5.16,1842.0
1290.0,9500.0,0.235,0.0002,0.0015,0.001,0.0002,0.02,0.009,0.3,0.001,0.0017,0.008,0.04,0.0046,0.989,0.0012,0.0008,1120.0,882.7357,681.4042,2.7000008,868.685,87.774,847.0,0.81481487,0.5,1200.0,779.979,1.194337,-24.547,-39.96,-29.84671,0.82,-5.995,1.75,136.0,5.5,5.5,1964.0
1290.0,9494.0,0.244,0.0002,0.0018,0.001,0.0002,0.02,0.009,0.29,0.001,0.0013,0.008,0.04,0.0055,1.007,0.0012,0.0006,1120.0,883.25214,682.67035,2.7000012,1680.185,93.185,840.0,0.814814897,0.5,1200.0,4029.024,1.2202,-23.249,-39.96,-26.15421,0.87,-6.905,1.72,136.0,4.39,4.39,1746.0
1290.0,9500.0,0.235,0.0002,0.0015,0.001,0.0002,0.02,0.009,0.3,0.001,0.0017,0.008,0.04,0.0046,0.989,0.0012,0.0008,1120.0,867.5314,678.1492,2.7000031,1221.165,93.167,842.0,0.814815027,0.5,1200.0,1937.074,1.223609,-23.005,-39.96,-25.73859,0.76,-6.857,1.72,132.0,4.48,4.48,1674.0
1290.0,9500.0,0.235,0.0002,0.0015,0.001,0.0002,0.02,0.009,0.3,0.001,0.0017,0.008,0.04,0.0046,0.989,0.0012,0.0008,1120.0,884.0537,680.74255,2.6999993,1631.228,96.659,851.0,0.814814767,0.5,1200.0,3774.371,1.219185,-23.054,-39.954,-17.5936,0.77,-6.792,1.72,134.0,4.45,4.45,1710.0
1290.0,9500.0,0.235,0.0002,0.0015,0.001,0.0002,0.02,0.009,0.3,0.001,0.0017,0.008,0.04,0.0046,0.989,0.0012,0.0008,1120.0,901.80225,681.3189,2.6999993,956.492,97.718,848.0,0.814814767,0.5,1200.0,1031.718,1.233733,-23.585,-39.96,-25.70175,0.72,-6.115,1.72,133.0,4.38,4.38,1704.0
1290.0,9500.0,0.235,0.0002,0.0015,0.001,0.0002,0.02,0.009,0.3,0.001,0.0017,0.008,0.04,0.0046,0.989,0.0012,0.0008,1120.0,867.4558,678.5002,2.7000039,1677.697,97.706,846.0,0.814815082,0.5,1200.0,4015.903,1.221591,-23.473,-39.96,-25.29201,0.78,-6.07,1.71,132.0,4.62,4.62,1592.0
1290.0,9499.0,0.244,0.0002,0.0018,0.001,0.0002,0.02,0.009,0.29,0.001,0.0013,0.008,0.04,0.0055,1.007,0.0012,0.0006,1120.0,883.13153,678.8237,2.6999989,1069.092,86.197,847.0,0.814814739,0.5,1200.0,1389.988,1.192931,-22.684,-39.96,-26.2971,1.6,-6.341,1.75,133.0,4.1,4.1,2031.0
1290.0,9499.0,0.244,0.0002,0.0018,0.001,0.0002,0.02,0.009,0.29,0.001,0.0013,0.008,0.04,0.0055,1.007,0.0012,0.0006,1120.0,895.6383,680.913,2.7000043,1060.584,97.386,843.0,0.81481511,0.5,1200.0,1361.528,1.217093,-23.826,-39.96,-23.97699,1.4,-5.791,1.75,131.0,4.25,4.25,2188.0
1290.0,9494.0,0.244,0.0002,0.0018,0.001,0.0002,0.02,0.009,0.29,0.001,0.0013,0.008,0.04,0.0055,1.007,0.0012,0.0006,1120.0,876.6972,679.0514,2.7000048,1061.355,92.885,847.0,0.814815144,0.5,1200.0,1364.096,1.218235,-24.35,-39.961,-24.70932,1.4,-5.91,1.74,132.0,4.23,4.23,1986.0
1290.0,9496.0,0.251,0.0002,0.0014,0.001,0.0002,0.02,0.009,0.27,0.001,0.0015,0.008,0.044,0.0065,0.987,0.0013,0.0005,1120.0,891.82,682.9831,2.7000034,1078.567,97.139,848.0,0.814815048,0.5,1200.0,1421.953,1.226606,-23.879,-39.96,-29.36914,1.8,-6.346,1.74,132.0,4.3,4.3,1878.0
1290.0,7397.0,0.251,0.0002,0.0014,0.001,0.0002,0.02,0.009,0.27,0.001,0.0015,0.008,0.044,0.0065,0.987,0.0013,0.0005,1120.0,876.3817,680.7295,2.7000022,968.132,88.25,848.0,0.814814966,0.5,1200.0,1066.91,1.209026,-25.848,-39.96,-27.51633,0.83,-6.621,1.73,133.0,4.49,4.49,1699.0
1290.0,7397.0,0.251,0.0002,0.0014,0.001,0.0002,0.02,0.009,0.27,0.001,0.0015,0.008,0.044,0.0065,0.987,0.0013,0.0005,1120.0,884.0339,682.52155,2.7000012,948.376,94.717,841.0,0.814814897,0.5,1200.0,1007.436,1.227017,-22.114,-34.061,-14.61738,0.73,-6.565,1.72,134.0,4.7,4.7,1706.0
1290.0,9498.0,0.244,0.0002,0.0018,0.001,0.0002,0.02,0.009,0.29,0.001,0.0013,0.008,0.04,0.0055,1.007,0.0012,0.0006,1120.0,897.9896,682.3017,2.7000017,1010.125,0.0,0.0,0.814814931,0.5,1200.0,1025.0,0.0,0.0,0.0,0.0,0.81,0.0,1.73,135.0,4.38,4.38,1897.0
1290.0,9499.0,0.244,0.0002,0.0018,0.001,0.0002,0.02,0.009,0.29,0.001,0.0013,0.008,0.04,0.0055,1.007,0.0012,0.0006,1120.0,884.3853,680.8423,2.7000024,965.612,93.02,846.0,0.814814979,0.5,1200.0,1059.253,1.240942,-22.665,-39.96,-25.33196,0.79,-6.884,1.73,135.0,4.31,4.31,1883.0
1290.0,9497.0,0.251,0.0002,0.0014,0.001,0.0002,0.02,0.009,0.27,0.001,0.0015,0.008,0.044,0.0065,0.987,0.0013,0.0005,1120.0,891.9177,680.6936,2.7000022,1059.208,98.011,841.0,0.814814966,0.5,1200.0,1356.945,1.225597,-23.767,-39.96,-25.38588,0.8,-6.057,1.72,133.0,4.44,4.44,1815.0
1290.0,9550.0,0.251,0.0002,0.0014,0.001,0.0002,0.02,0.009,0.27,0.001,0.0015,0.008,0.044,0.0065,0.987,0.0013,0.0005,1120.0,884.0993,679.0721,2.700002,1068.386,97.707,842.0,0.814814952,0.5,1200.0,1387.618,1.22322,-23.657,-39.96,-23.72235,0.88,-6.242,1.73,134.0,4.55,4.55,1814.0
1290.0,9601.0,0.251,0.0002,0.0014,0.001,0.0002,0.02,0.009,0.27,0.001,0.0015,0.008,0.044,0.0065,0.987,0.0013,0.0005,1120.0,896.724,681.07074,2.7000043,1070.153,97.735,849.0,0.81481511,0.5,1200.0,1393.552,1.21977,-23.771,-39.96,-25.59562,0.78,-5.926,1.73,132.0,4.64,4.64,1894.0
1290.0,9499.0,0.251,0.0002,0.0014,0.001,0.0002,0.02,0.009,0.27,0.001,0.0015,0.008,0.044,0.0065,0.987,0.0013,0.0005,1120.0,892.5914,682.63416,2.700002,1064.662,92.976,846.0,0.814814952,0.5,1200.0,1375.139,1.259536,-23.87,-39.96,-23.56849,0.87,-6.189,1.72,136.0,4.46,4.46,1799.0
1290.0,9499.0,0.244,0.0002,0.0018,0.001,0.0002,0.02,0.009,0.29,0.001,0.0013,0.008,0.04,0.0055,1.007,0.0012,0.0006,1120.0,897.2255,680.0379,2.700004,1069.176,97.849,845.0,0.814815089,0.5,1200.0,1390.27,1.226363,-22.059,-36.07,-19.73294,0.78,-6.783,1.73,135.0,4.18,4.18,1861.0
1290.0,9550.0,0.251,0.0002,0.0014,0.001,0.0002,0.02,0.009,0.27,0.001,0.0015,0.008,0.044,0.0065,0.987,0.0013,0.0005,1120.0,873.9663,681.8803,2.7000024,1059.605,101.456,843.0,0.814814979,0.5,1200.0,1358.266,1.178172,-23.793,-39.96,-22.84018,0.67,-6.515,1.73,134.0,4.7,4.7,1825.0
1290.0,9600.0,0.251,0.0002,0.0014,0.001,0.0002,0.02,0.009,0.27,0.001,0.0015,0.008,0.044,0.0065,0.987,0.0013,0.0005,1120.0,894.98083,684.1633,2.6999989,1068.964,87.039,844.0,0.814814739,0.5,1200.0,1389.559,1.21041,-24.74,-39.96,-27.42686,0.8,-6.896,1.73,134.0,4.53,4.53,1713.0
1100.0,9500.0,0.3825,0.0003,0.0025,0.0003,0.0006,0.02,0.009,0.3408,0.0011,0.002,0.0071,0.0176,0.004,2.1,0.001,0.0003,1120.0,880.29297,686.65265,2.6000032,1122.261,0.0,0.0,0.807692544,0.5,1025.0,1394.0,0.0,0.0,0.0,0.0,8.5,0.0,1.68,176.0,3.16,3.19,1166.0
1290.0,9200.0,0.2607,0.0003,0.003,0.0003,0.0003,0.02,0.0098,0.2686,0.0015,0.002,0.0069,0.0294,0.007,1.3723,0.0012,0.0002,1120.0,871.33716,624.19806,2.6999924,1678.72,87.713,849.0,0.814814294,0.5,1200.0,4021.299,1.210816,-24.19,-39.961,-22.11214,0.86,-6.594,1.69,144.0,4.26,4.26,1329.0
1290.0,9500.0,0.218,0.0002,0.0019,0.001,0.0002,0.02,0.009,0.29,0.001,0.0025,0.007,0.039,0.005,0.956,0.0015,0.0005,1120.0,883.5803,683.6002,2.6999924,1227.337,78.9,845.0,0.814814294,0.5,1210.0,1960.811,1.210658,-25.747,-39.96,-27.16039,0.77,-6.779,1.71,134.0,4.35,4.35,1514.0
1290.0,9500.0,0.21,0.0002,0.0017,0.001,0.0002,0.02,0.008,0.3,0.001,0.0016,0.007,0.041,0.0055,0.95,0.0013,0.0004,1120.0,889.86664,682.97296,2.6999962,1667.723,97.913,843.0,0.814814554,0.5,1210.0,3963.491,1.216038,-24.701,-39.96,-27.76435,0.8,-6.183,1.72,133.0,4.93,4.93,1743.0
1290.0,9500.0,0.218,0.0002,0.0019,0.001,0.0002,0.02,0.009,0.29,0.001,0.0025,0.007,0.039,0.005,0.956,0.0015,0.0005,1120.0,902.0255,682.4434,2.6999962,945.75,93.38,847.0,0.814814554,0.5,1210.0,999.621,1.207966,-24.847,-39.96,-28.22342,0.81,-6.705,1.72,134.0,4.48,4.48,1664.0
1290.0,9500.0,0.21,0.0002,0.0017,0.001,0.0002,0.02,0.008,0.3,0.001,0.0016,0.007,0.041,0.0055,0.95,0.0013,0.0004,1120.0,889.71936,678.5716,2.6999974,930.395,85.811,849.0,0.814814636,0.5,1210.0,954.37,1.185094,-26.009,-39.96,-24.21587,0.8,-6.623,1.72,138.0,4.67,4.67,1767.0
1290.0,9500.0,0.218,0.0002,0.0019,0.001,0.0002,0.02,0.009,0.29,0.001,0.0025,0.007,0.039,0.005,0.956,0.0015,0.0005,1120.0,893.4582,680.691,2.6999981,941.193,93.231,842.0,0.814814684,0.5,1210.0,986.114,1.208005,-23.713,-39.96,-28.96048,0.86,-6.6,1.72,137.0,4.53,4.53,1754.0
1290.0,9500.0,0.21,0.0002,0.0017,0.001,0.0002,0.02,0.008,0.3,0.001,0.0016,0.007,0.041,0.0055,0.95,0.0013,0.0004,1120.0,899.82776,680.5545,2.6999984,939.088,88.305,847.0,0.814814705,0.5,1210.0,979.896,1.21748,-23.949,-39.96,-26.57509,0.81,-6.54,1.73,133.0,4.58,4.58,1769.0
1290.0,9500.0,0.218,0.0002,0.0019,0.001,0.0002,0.02,0.009,0.29,0.001,0.0025,0.007,0.039,0.005,0.956,0.0015,0.0005,1120.0,891.77795,678.5239,2.7000008,1661.884,100.438,849.0,0.81481487,0.5,1210.0,3932.949,1.235939,-22.865,-39.945,-24.05438,0.86,-6.377,1.72,134.0,4.71,4.71,1734.0
1290.0,9500.0,0.21,0.0002,0.0017,0.001,0.0002,0.02,0.008,0.3,0.001,0.0016,0.007,0.041,0.0055,0.95,0.0013,0.0004,1120.0,892.4719,679.7707,2.7000003,943.023,81.257,848.0,0.814814835,0.5,1210.0,991.531,1.217329,-24.638,-39.961,-26.34662,0.88,-6.341,1.72,132.0,4.88,4.88,1798.0
1290.0,9500.0,0.218,0.0002,0.0019,0.001,0.0002,0.02,0.009,0.29,0.001,0.0025,0.007,0.039,0.005,0.956,0.0015,0.0005,1120.0,900.6133,681.4151,2.6999989,949.899,97.799,846.0,0.814814739,0.5,1210.0,1011.977,1.205939,-25.672,-39.961,-26.33805,0.8,-6.453,1.72,136.0,4.55,4.55,1795.0
1290.0,9500.0,0.21,0.0002,0.0017,0.001,0.0002,0.02,0.008,0.3,0.001,0.0016,0.007,0.041,0.0055,0.95,0.0013,0.0004,1120.0,896.956,680.7816,2.699999,948.385,91.852,841.0,0.814814746,0.5,1210.0,1007.463,1.210106,-25.199,-39.96,-27.46392,0.72,-6.591,1.72,133.0,4.84,4.84,1756.0
1290.0,9500.0,0.21,0.0002,0.0017,0.001,0.0002,0.02,0.008,0.3,0.001,0.0016,0.007,0.041,0.0055,0.95,0.0013,0.0004,1120.0,896.96484,680.7507,2.6999996,945.064,88.398,841.0,0.814814787,0.5,1210.0,997.583,1.274418,-22.799,-39.96,-27.47867,0.72,-6.652,1.72,134.0,4.63,4.63,1730.0
1290.0,9480.0,0.21,0.0002,0.0017,0.001,0.0002,0.02,0.008,0.3,0.001,0.0016,0.007,0.041,0.0055,0.95,0.0013,0.0004,1120.0,900.2521,681.75385,2.699999,977.816,90.052,845.0,0.814814746,0.5,1210.0,1096.512,1.224674,-25.334,-39.96,-27.86897,0.77,-6.577,1.74,136.0,4.55,4.55,1978.0
1290.0,9500.0,0.218,0.0002,0.0019,0.001,0.0002,0.02,0.009,0.29,0.001,0.0025,0.007,0.039,0.005,0.956,0.0015,0.0005,1120.0,894.37726,679.3426,2.7,1701.143,100.646,850.0,0.814814815,0.5,1210.0,4140.34,1.225076,-24.307,-39.96,-25.67267,0.75,-5.986,1.72,130.0,4.88,4.88,1768.0
1290.0,9500.0,0.21,0.0002,0.0017,0.001,0.0002,0.02,0.008,0.3,0.001,0.0016,0.007,0.041,0.0055,0.95,0.0013,0.0004,1120.0,901.1277,680.655,2.6999989,968.373,89.021,840.0,0.814814739,0.5,1210.0,1067.642,1.190655,-24.841,-39.96,-27.62161,0.81,-6.595,1.72,132.0,4.49,4.49,1754.0
1290.0,9500.0,0.218,0.0002,0.0019,0.001,0.0002,0.02,0.009,0.29,0.001,0.0025,0.007,0.039,0.005,0.956,0.0015,0.0005,1120.0,901.56055,681.83997,2.6999989,946.672,86.304,845.0,0.814814739,0.5,1210.0,1002.363,1.186406,-25.655,-39.96,-24.51504,0.7,-6.591,1.7,135.0,4.17,4.17,1432.0
1290.0,9450.0,0.244,0.0002,0.0015,0.001,0.0002,0.02,0.009,0.3,0.001,0.0014,0.007,0.038,0.0062,1.05,0.0014,0.0009,1120.0,887.49976,679.4066,2.7000012,1661.131,96.621,847.0,0.814814897,0.5,1210.0,3929.022,1.227033,-26.811,-39.96,-26.83627,0.74,-6.49,1.72,136.0,4.61,4.61,1722.0
1290.0,9450.0,0.244,0.0002,0.0015,0.001,0.0002,0.02,0.009,0.3,0.001,0.0014,0.007,0.038,0.0062,1.05,0.0014,0.0009,1120.0,886.71387,679.0216,2.7000012,946.859,99.37,846.0,0.814814897,0.5,1210.0,1002.919,1.206867,-25.108,-39.96,-25.20317,0.86,-6.417,1.72,135.0,4.43,4.43,1748.0
1290.0,9500.0,0.244,0.0002,0.0015,0.001,0.0002,0.02,0.009,0.3,0.001,0.0014,0.007,0.038,0.0062,1.05,0.0014,0.0009,1120.0,894.87054,681.6957,2.6999981,1674.914,90.585,845.0,0.814814684,0.5,1210.0,4001.249,1.217986,-26.637,-39.96,-26.90469,0.72,-6.519,1.72,138.0,4.52,4.52,1756.0
1290.0,9500.0,0.218,0.0002,0.0019,0.001,0.0002,0.02,0.009,0.29,0.001,0.0025,0.007,0.039,0.005,0.956,0.0015,0.0005,1120.0,895.84924,680.8826,2.699998,963.762,86.583,849.0,0.814814678,0.5,1200.0,1053.648,1.203954,-22.976,-39.837,-25.43633,0.73,-6.823,1.72,132.0,4.56,4.56,1699.0
1290.0,9500.0,0.21,0.0002,0.0017,0.001,0.0002,0.02,0.008,0.3,0.001,0.0016,0.007,0.041,0.0055,0.95,0.0013,0.0004,1120.0,902.40045,681.67993,2.699998,1682.261,76.748,841.0,0.759259081,0.65,1225.0,3107.687,1.211688,-23.871,-39.961,-24.70992,0.85,-6.296,1.73,133.0,5.23,5.23,1784.0
1290.0,9450.0,0.244,0.0002,0.0015,0.001,0.0002,0.02,0.009,0.3,0.001,0.0014,0.007,0.038,0.0062,1.05,0.0014,0.0009,1120.0,891.39655,679.0609,2.699999,1053.035,94.425,846.0,0.814814746,0.5,1200.0,1336.462,1.220488,-23.922,-39.96,-24.60267,1.4,-5.708,1.74,133.0,4.3,4.3,2008.0
1290.0,9500.0,0.244,0.0002,0.0015,0.001,0.0002,0.02,0.009,0.3,0.001,0.0014,0.007,0.038,0.0062,1.05,0.0014,0.0009,1120.0,901.1736,681.19446,2.6999989,1682.18,91.185,851.0,0.814814739,0.5,1200.0,4039.561,1.20841,-24.422,-39.96,-27.1768,0.86,-6.661,1.73,136.0,4.43,4.43,1841.0
1290.0,9450.0,0.244,0.0002,0.0015,0.001,0.0002,0.02,0.009,0.3,0.001,0.0014,0.007,0.038,0.0062,1.05,0.0014,0.0009,1120.0,895.0396,680.49866,2.6999996,1680.787,92.888,842.0,0.814814787,0.5,1200.0,4032.202,1.210579,-24.825,-39.96,-27.12728,0.8,-6.754,1.73,137.0,4.69,4.69,1872.0
1290.0,7100.0,0.244,0.0002,0.0015,0.001,0.0002,0.02,0.009,0.3,0.001,0.0014,0.007,0.038,0.0062,1.05,0.0014,0.0009,1120.0,896.30194,681.42456,2.700002,938.601,93.165,842.0,0.814814952,0.5,1200.0,978.462,1.199797,-24.581,-39.96,-26.92581,0.8,-6.891,1.72,138.0,4.48,4.48,1721.0
1300.0,9497.0,0.285,0.0003,0.0015,0.0001,0.0002,0.02,0.013,0.35,0.001,0.0019,0.008,0.043,0.0048,1.8,0.001,0.0008,1120.0,882.3586,691.47394,2.6999974,1057.599,76.141,849.0,0.814814636,0.5,1200.0,1351.595,1.246877,-21.988,-39.96,-22.13531,0.77,-6.517,1.71,164.0,3.4,3.4,1495.0
1300.0,9500.0,0.296,0.0003,0.0017,0.0001,0.0004,0.02,0.013,0.35,0.001,0.0015,0.008,0.042,0.0043,1.8,0.001,0.001,1120.0,879.4681,689.17194,2.7000022,1062.034,73.453,849.0,0.814814966,0.5,1200.0,1366.361,1.198268,-23.607,-39.961,-22.68584,0.8,-6.51,1.7,174.0,3.48,3.48,1434.0
1300.0,9500.0,0.296,0.0003,0.0017,0.0001,0.0004,0.02,0.013,0.35,0.001,0.0015,0.008,0.042,0.0043,1.8,0.001,0.001,1120.0,883.36426,687.92554,2.700003,1060.712,73.715,847.0,0.814815021,0.5,1200.0,1351.144,1.261737,-26.608,-39.96,-23.40043,0.75,-6.551,1.69,165.0,3.33,3.33,1273.0
1300.0,9495.0,0.285,0.0003,0.0015,0.0001,0.0002,0.02,0.013,0.35,0.001,0.0019,0.008,0.043,0.0048,1.8,0.001,0.0008,1120.0,879.0216,689.0501,2.7000036,962.609,77.13,841.0,0.814815062,0.5,1200.0,1050.16,1.220104,-24.424,-38.499,-29.45466,0.86,-6.515,1.7,166.0,3.29,3.29,1389.0
1300.0,7300.0,0.285,0.0003,0.0015,0.0001,0.0002,0.02,0.013,0.35,0.001,0.0019,0.008,0.043,0.0048,1.8,0.001,0.0008,1120.0,879.1511,691.7407,2.700004,941.348,78.583,848.0,0.814815089,0.5,1200.0,986.574,1.233596,-30.07,-39.96,-30.06931,0.79,-7.045,1.7,170.0,3.34,3.34,1301.0
1300.0,9500.0,0.288,0.0003,0.002,0.0001,0.0003,0.02,0.013,0.35,0.001,0.0018,0.008,0.042,0.0049,1.8,0.001,0.001,1120.0,882.25165,688.42773,2.7000022,1689.915,86.119,848.0,0.814814966,0.5,1200.0,4080.534,1.219862,-14.13,-39.96,-30.31894,0.69,-6.426,1.7,174.0,3.4,3.4,1456.0
1300.0,9500.0,0.296,0.0003,0.0017,0.0001,0.0004,0.02,0.013,0.35,0.001,0.0015,0.008,0.042,0.0043,1.8,0.001,0.001,1120.0,877.0089,689.40497,2.7000015,940.177,86.071,841.0,0.814814918,0.5,1200.0,983.112,1.241648,-16.491,-39.963,-30.30786,0.74,-6.371,1.71,171.0,3.45,3.45,1493.0
1300.0,9500.0,0.288,0.0003,0.002,0.0001,0.0003,0.02,0.013,0.35,0.001,0.0018,0.008,0.042,0.0049,1.8,0.001,0.001,1120.0,870.3113,688.00305,2.700005,958.977,73.018,846.0,0.814815158,0.5,1200.0,1039.197,1.223646,-22.269,-39.96,-31.77058,0.69,-6.501,1.71,172.0,3.49,3.49,1487.0
1300.0,9500.0,0.288,0.0003,0.002,0.0001,0.0003,0.02,0.013,0.35,0.001,0.0018,0.008,0.042,0.0049,1.8,0.001,0.001,1120.0,880.9337,688.3826,2.700003,946.812,73.78,847.0,0.814815021,0.5,1200.0,1002.78,1.231386,-24.747,-39.96,-21.43633,0.78,-6.411,1.71,176.0,3.35,3.35,1495.0
1300.0,9500.0,0.296,0.0003,0.0017,0.0001,0.0004,0.02,0.013,0.35,0.001,0.0015,0.008,0.042,0.0043,1.8,0.001,0.001,1120.0,877.4988,691.0705,2.7000034,1100.904,84.206,841.0,0.814815048,0.5,1200.0,1498.423,1.212596,-26.656,-36.333,-20.31688,0.84,-6.71,1.71,164.0,3.4,3.4,1488.0
