Repository: Achyut-Krishna/JSW_Internship

# JSW_Internship
Property Prediction model using regression algorithms , this project is the part of my summer internship at JSW steel 2021  We were provided with raw data of 5135 rows and 45 columns which had to be cleaned first and later applied 5 different algorithms like KNN, Random Forest, ANN, Support Vector Regressor and Multiple Regressor to predict which gave the highest R2_score value and the least RMSE. Conclusion :- Random Forest was found to be relatively the best learner for this model and hence we deployed our machine learning model using html, css, flask.

File: final_data.csv (part 39 of 40)
Slab Width,Slab Length,AL,B,C,CA,NB,CR,CU,MN,MO,N,NI,P,S,SI,TI,V,Reheating Furnace Exit Temp,Finishing Temp,Coiling Temp,FM Exit Thickness,Coil Outr Dia,Avg line speed,weld pressure,Reduction Ratio,ACL-Thickness,ACL-Width,ACL-Length,O2 in Heating Element Furnace,Radiant Tube Furnace Dewpoint,After Tube Cooling Dewpoint,Rapid Jet Cooling Dewpoint,Coating Thickness,Drying Furnace Press,B50,Hardness,Coreloss-Before Aging,Coreloss After Aging,Permeability
1300.0,9500.0,0.288,0.0003,0.002,0.0001,0.0003,0.02,0.013,0.35,0.001,0.0018,0.008,0.042,0.0049,1.8,0.001,0.001,1120.0,880.2331,688.35455,2.700007,1041.993,76.852,850.0,0.814815295,0.5,1200.0,1300.124,1.251303,-25.453,-39.961,-31.69,0.8,-7.118,1.71,171.0,3.44,3.44,1478.0
1300.0,9500.0,0.288,0.0003,0.002,0.0001,0.0003,0.02,0.013,0.35,0.001,0.0018,0.008,0.042,0.0049,1.8,0.001,0.001,1120.0,876.74994,689.9984,2.7000036,1689.786,82.948,841.0,0.814815062,0.5,1200.0,4079.852,1.218014,-21.093,-37.796,-21.02652,0.79,-6.495,1.71,169.0,3.49,3.5,1450.0
1300.0,9500.0,0.296,0.0003,0.0017,0.0001,0.0004,0.02,0.013,0.35,0.001,0.0015,0.008,0.042,0.0043,1.8,0.001,0.001,1120.0,873.43805,689.4082,2.7000046,1045.062,88.12,846.0,0.81481513,0.5,1200.0,1310.186,1.247637,-22.972,-39.96,-22.8243,1.6,-6.571,1.72,164.0,3.43,3.43,1601.0
1300.0,9500.0,0.288,0.0003,0.002,0.0001,0.0003,0.02,0.013,0.35,0.001,0.0018,0.008,0.042,0.0049,1.8,0.001,0.001,1120.0,876.3762,690.4347,2.7000024,1077.419,88.312,843.0,0.814814979,0.5,1200.0,1418.063,1.220409,-27.53,-39.933,-26.13617,1.6,-7.279,1.71,165.0,3.4,3.4,1524.0
1300.0,9500.0,0.288,0.0003,0.002,0.0001,0.0003,0.02,0.013,0.35,0.001,0.0018,0.008,0.042,0.0049,1.8,0.001,0.001,1120.0,877.972,685.2871,2.7000053,1051.014,85.299,848.0,0.814815178,0.5,1200.0,1329.782,1.234028,-23.483,-39.961,-24.91146,1.6,-6.559,1.71,165.0,3.44,3.45,1441.0
1300.0,9500.0,0.285,0.0003,0.0015,0.0001,0.0002,0.02,0.013,0.35,0.001,0.0019,0.008,0.043,0.0048,1.8,0.001,0.0008,1120.0,863.6472,688.3729,2.6999936,1080.537,0.0,0.0,0.814814376,0.5,1200.0,1274.0,0.0,0.0,0.0,0.0,0.86,0.0,1.7,166.0,3.34,3.34,1381.0
1290.0,9200.0,0.2835,0.0002,0.003,0.0003,0.0003,0.02,0.0092,0.3272,0.0012,0.0034,0.0072,0.0385,0.0062,1.6005,0.0008,0.0004,1120.0,855.97766,620.75323,2.6999974,954.426,90.922,845.0,0.814814636,0.5,1200.0,1025.517,1.235037,-24.838,-39.962,-25.30017,5.6,-7.734,1.68,160.0,4.2,4.2,1188.0
1290.0,9500.0,0.2805,0.0002,0.003,0.0006,0.0004,0.02,0.0092,0.3014,0.0014,0.0035,0.0072,0.0329,0.0066,1.6,0.0009,0.0003,1120.0,876.9306,622.0307,2.6999989,958.029,99.038,844.0,0.814814739,0.5,1200.0,1036.341,1.193128,-22.187,-39.96,-20.49406,0.7,-6.233,1.72,157.0,4.11,4.11,1620.0
1290.0,9300.0,0.2805,0.0002,0.003,0.0006,0.0004,0.02,0.0092,0.3014,0.0014,0.0035,0.0072,0.0329,0.0066,1.6,0.0009,0.0003,1120.0,873.6329,621.76874,2.6999989,949.443,90.493,844.0,0.814814739,0.5,1200.0,1010.615,1.24243,-23.776,-39.96,-24.73305,5.7,-7.634,1.7,158.0,4.4,4.4,1319.0
1290.0,9200.0,0.2835,0.0002,0.003,0.0003,0.0003,0.02,0.0092,0.3272,0.0012,0.0034,0.0072,0.0385,0.0062,1.6005,0.0008,0.0004,1120.0,872.4577,622.57654,2.7000005,937.089,92.801,845.0,0.814814849,0.5,1200.0,974.006,1.26078,-22.668,-39.96,-24.46786,5.7,-7.595,1.69,155.0,4.49,4.49,1283.0
1290.0,9200.0,0.2835,0.0002,0.003,0.0003,0.0003,0.02,0.0092,0.3272,0.0012,0.0034,0.0072,0.0385,0.0062,1.6005,0.0008,0.0004,1120.0,857.86536,619.423,2.7000024,955.321,92.904,843.0,0.814814979,0.5,1200.0,1028.202,1.263753,-23.602,-39.96,-24.08367,5.3,-7.57,1.68,158.0,4.48,4.48,1235.0
1290.0,9500.0,0.2805,0.0002,0.003,0.0006,0.0004,0.02,0.0092,0.3014,0.0014,0.0035,0.0072,0.0329,0.0066,1.6,0.0009,0.0003,1120.0,860.96515,619.9437,2.7000024,933.202,81.026,841.0,0.814814979,0.5,1205.0,954.947,1.199222,-26.195,-39.96,-20.73955,0.8,-6.569,1.72,160.0,3.44,3.44,1631.0
1290.0,9200.0,0.2835,0.0002,0.003,0.0003,0.0003,0.02,0.0092,0.3272,0.0012,0.0034,0.0072,0.0385,0.0062,1.6005,0.0008,0.0004,1120.0,870.8383,619.8222,2.700001,936.688,82.611,846.0,0.814814883,0.5,1205.0,972.825,1.207357,-25.033,-39.96,-31.62507,0.8,-6.245,1.72,165.0,3.5,3.5,1573.0
1290.0,7400.0,0.2805,0.0002,0.003,0.0006,0.0004,0.02,0.0092,0.3014,0.0014,0.0035,0.0072,0.0329,0.0066,1.6,0.0009,0.0003,1120.0,872.74286,620.2564,2.6999993,896.812,82.409,849.0,0.814814767,0.5,1205.0,857.982,1.21023,-23.535,-39.96,-21.37662,0.79,-6.463,1.72,163.0,3.68,3.68,1639.0
1290.0,7400.0,0.2805,0.0002,0.003,0.0006,0.0004,0.02,0.0092,0.3014,0.0014,0.0035,0.0072,0.0329,0.0066,1.6,0.0009,0.0003,1120.0,857.8489,621.1566,2.7000062,959.969,84.756,842.0,0.81481524,0.5,1205.0,1042.187,1.244218,-23.561,-39.96,-23.19677,0.73,-6.502,1.72,164.0,3.6,3.6,1617.0
1290.0,9500.0,0.241,0.0002,0.0017,0.0001,0.0002,0.02,0.01,0.32,0.001,0.0015,0.007,0.029,0.0043,1.348,0.0013,0.0007,1120.0,876.96063,619.54913,2.6999981,966.346,91.672,847.0,0.814814684,0.5,1200.0,1061.481,1.249804,-26.226,-39.96,-26.61575,0.87,-6.422,1.71,144.0,4.24,4.24,1488.0
1290.0,9600.0,0.253,0.0002,0.0029,0.0001,0.0002,0.02,0.01,0.25,0.001,0.0016,0.008,0.023,0.0055,1.398,0.0012,0.0003,1120.0,883.77057,620.1351,2.6999967,944.715,90.995,840.0,0.814814588,0.5,1200.0,996.549,1.20351,-25.615,-39.961,-25.47999,0.85,-6.618,1.71,143.0,4.11,4.11,1540.0
1290.0,7400.0,0.253,0.0002,0.0029,0.0001,0.0002,0.02,0.01,0.25,0.001,0.0016,0.008,0.023,0.0055,1.398,0.0012,0.0003,1120.0,861.901,621.14056,2.7000039,1152.445,91.484,848.0,0.814815082,0.5,1200.0,1680.857,1.224369,-22.693,-39.96,-26.00216,0.86,-6.025,1.7,144.0,3.95,3.95,1446.0
1290.0,7400.0,0.253,0.0002,0.0029,0.0001,0.0002,0.02,0.01,0.25,0.001,0.0016,0.008,0.023,0.0055,1.398,0.0012,0.0003,1120.0,868.4404,618.7706,2.7000027,962.63,90.078,846.0,0.814815,0.5,1200.0,1050.222,1.221321,-24.225,-39.96,-25.60896,0.85,-6.034,1.71,147.0,4.08,4.08,1581.0
1290.0,9500.0,0.239,0.0002,0.0025,0.0001,0.0002,0.02,0.01,0.31,0.001,0.0015,0.008,0.025,0.0038,1.376,0.0012,0.0007,1120.0,873.54486,619.4213,2.7,951.74,89.89,845.0,0.814814815,0.5,1200.0,1017.476,1.257474,-25.842,-39.96,-25.35333,0.8,-5.999,1.7,146.0,4.15,4.15,1409.0
1290.0,7400.0,0.253,0.0002,0.0029,0.0001,0.0002,0.02,0.01,0.25,0.001,0.0016,0.008,0.023,0.0055,1.398,0.0012,0.0003,1120.0,866.1062,623.26697,2.7000003,943.732,87.676,843.0,0.814814835,0.5,1200.0,993.632,1.18622,-23.899,-39.96,-22.80314,0.86,-7.201,1.71,144.0,4.1,4.1,1511.0
1290.0,9500.0,0.253,0.0002,0.0029,0.0001,0.0002,0.02,0.01,0.25,0.001,0.0016,0.008,0.023,0.0055,1.398,0.0012,0.0003,1120.0,870.65356,621.062,2.700001,952.865,85.128,845.0,0.814814883,0.5,1200.0,1020.841,1.213207,-25.595,-39.961,-26.11689,0.88,-6.772,1.7,144.0,4.09,4.09,1443.0
1290.0,9500.0,0.241,0.0002,0.0017,0.0001,0.0002,0.02,0.01,0.32,0.001,0.0015,0.007,0.029,0.0043,1.348,0.0013,0.0007,1120.0,874.12024,621.3744,2.699998,947.758,86.908,843.0,0.814814678,0.5,1200.0,1005.593,1.231836,-20.897,-34.016,-19.43454,0.87,-6.947,1.69,143.0,4.1,4.1,1301.0
1290.0,9500.0,0.239,0.0002,0.0025,0.0001,0.0002,0.02,0.01,0.31,0.001,0.0015,0.008,0.025,0.0038,1.376,0.0012,0.0007,1120.0,868.99567,620.96814,2.6999996,1107.693,0.0,0.0,0.814814787,0.5,1200.0,1361.0,0.0,0.0,0.0,0.0,0.82,0.0,1.7,150.0,3.94,3.94,1409.0
1290.0,9500.0,0.239,0.0002,0.0025,0.0001,0.0002,0.02,0.01,0.31,0.001,0.0015,0.008,0.025,0.0038,1.376,0.0012,0.0007,1120.0,866.10474,620.056,2.700002,1058.446,90.971,842.0,0.814814952,0.5,1200.0,1354.41,1.237779,-23.029,-39.961,-22.67279,0.75,-6.52,1.7,140.0,4.09,4.09,1472.0
1290.0,9500.0,0.239,0.0002,0.0025,0.0001,0.0002,0.02,0.01,0.31,0.001,0.0015,0.008,0.025,0.0038,1.376,0.0012,0.0007,1120.0,877.0594,621.4209,2.6999977,1076.086,87.992,847.0,0.814814657,0.5,1200.0,1413.554,1.199485,-26.909,-38.76,-26.36974,0.85,-6.817,1.69,146.0,3.97,3.97,1326.0
1290.0,9500.0,0.239,0.0002,0.0025,0.0001,0.0002,0.02,0.01,0.31,0.001,0.0015,0.008,0.025,0.0038,1.376,0.0012,0.0007,1120.0,871.5923,621.4132,2.6999984,953.667,87.593,848.0,0.814814705,0.5,1200.0,1023.243,1.194785,-12.986,-39.937,-28.44741,0.81,-6.256,1.71,145.0,4.04,4.04,1499.0
1290.0,9500.0,0.253,0.0002,0.0029,0.0001,0.0002,0.02,0.01,0.25,0.001,0.0016,0.008,0.023,0.0055,1.398,0.0012,0.0003,1120.0,866.0501,620.36755,2.700001,956.203,90.26,849.0,0.814814883,0.5,1200.0,1030.852,1.245706,-19.84,-29.258,-18.67817,0.78,-6.478,1.71,144.0,3.96,3.96,1569.0
1290.0,9500.0,0.241,0.0002,0.0017,0.0001,0.0002,0.02,0.01,0.32,0.001,0.0015,0.007,0.029,0.0043,1.348,0.0013,0.0007,1120.0,873.73804,621.7187,2.6999977,959.262,91.851,845.0,0.814814657,0.5,1200.0,1040.054,1.21233,-25.441,-39.96,-25.70389,0.77,-6.807,1.69,142.0,4.07,4.07,1290.0
1290.0,9600.0,0.253,0.0002,0.0029,0.0001,0.0002,0.02,0.01,0.25,0.001,0.0016,0.008,0.023,0.0055,1.398,0.0012,0.0003,1120.0,880.7758,621.9862,2.699996,1642.636,96.813,845.0,0.81481454,0.5,1200.0,3833.041,1.219664,-24.591,-39.96,-26.1853,0.79,-6.169,1.7,145.0,4.03,4.03,1413.0
1290.0,9500.0,0.241,0.0002,0.0017,0.0001,0.0002,0.02,0.01,0.32,0.001,0.0015,0.007,0.029,0.0043,1.348,0.0013,0.0007,1120.0,869.2668,622.18604,2.7000022,950.957,87.995,849.0,0.814814966,0.5,1200.0,1015.135,1.201845,-24.905,-39.96,-21.78213,0.87,-6.908,1.69,142.0,4.0,4.0,1300.0
1290.0,9500.0,0.241,0.0002,0.0017,0.0001,0.0002,0.02,0.01,0.32,0.001,0.0015,0.007,0.029,0.0043,1.348,0.0013,0.0007,1120.0,874.86145,622.00116,2.6999993,1689.315,89.564,843.0,0.814814767,0.5,1200.0,4077.35,1.221173,-25.458,-39.96,-24.98121,0.82,-6.037,1.69,144.0,4.12,4.12,1332.0
1290.0,9500.0,0.241,0.0002,0.0017,0.0001,0.0002,0.02,0.01,0.32,0.001,0.0015,0.007,0.029,0.0043,1.348,0.0013,0.0007,1120.0,875.44116,620.7901,2.7000003,938.43,88.917,843.0,0.814814835,0.5,1200.0,977.957,1.230099,-18.658,-39.883,-24.3648,0.85,-5.993,1.73,145.0,4.8,4.8,1733.0
1290.0,9500.0,0.241,0.0002,0.0017,0.0001,0.0002,0.02,0.01,0.32,0.001,0.0015,0.007,0.029,0.0043,1.348,0.0013,0.0007,1120.0,870.2886,621.0489,2.7000036,949.913,89.94,843.0,0.814815062,0.5,1200.0,1012.019,1.215324,-24.936,-39.96,-25.06316,0.84,-6.003,1.71,141.0,4.06,4.06,1482.0
1290.0,9500.0,0.241,0.0002,0.0017,0.0001,0.0002,0.02,0.01,0.32,0.001,0.0015,0.007,0.029,0.0043,1.348,0.0013,0.0007,1120.0,875.7841,620.65546,2.6999993,1684.042,81.234,845.0,0.814814767,0.5,1200.0,4049.406,1.206675,-19.973,-27.622,-17.2903,0.74,-6.972,1.69,143.0,3.86,3.86,1279.0
1290.0,9600.0,0.253,0.0002,0.0029,0.0001,0.0002,0.02,0.01,0.25,0.001,0.0016,0.008,0.023,0.0055,1.398,0.0012,0.0003,1120.0,883.5722,619.94604,2.6999974,1055.735,89.877,848.0,0.814814636,0.5,1200.0,1345.407,1.208963,-26.063,-39.961,-27.04497,1.9,-6.383,1.7,144.0,4.26,4.26,1518.0
1290.0,9500.0,0.239,0.0002,0.0025,0.0001,0.0002,0.02,0.01,0.31,0.001,0.0015,0.008,0.025,0.0038,1.376,0.0012,0.0007,1120.0,869.5416,622.1595,2.7000048,951.676,95.589,847.0,0.814815144,0.5,1200.0,1017.283,1.206426,-24.196,-39.961,-27.63709,0.86,-6.44,1.7,144.0,4.04,4.04,1437.0
1290.0,9500.0,0.253,0.0002,0.0029,0.0001,0.0002,0.02,0.01,0.25,0.001,0.0016,0.008,0.023,0.0055,1.398,0.0012,0.0003,1120.0,877.05414,620.3926,2.6999989,949.114,80.444,844.0,0.814814739,0.5,1200.0,1009.634,1.188898,-26.128,-39.961,-25.03855,0.83,-6.063,1.71,144.0,4.08,4.08,1511.0
1290.0,9500.0,0.239,0.0002,0.0025,0.0001,0.0002,0.02,0.01,0.31,0.001,0.0015,0.008,0.025,0.0038,1.376,0.0012,0.0007,1120.0,883.1184,619.02545,2.6999986,1682.508,82.054,841.0,0.814814719,0.5,1200.0,4041.299,1.24957,-25.848,-39.96,-34.27571,0.85,-6.519,1.71,143.0,4.31,4.31,1504.0
1290.0,9500.0,0.241,0.0002,0.0017,0.0001,0.0002,0.02,0.01,0.32,0.001,0.0015,0.007,0.029,0.0043,1.348,0.0013,0.0007,1120.0,865.75696,621.6706,2.7000031,1696.359,89.032,846.0,0.814815027,0.5,1210.0,4114.812,1.212498,-19.554,-39.96,-31.72416,0.74,-6.232,1.73,143.0,3.83,3.83,1854.0
1290.0,9500.0,0.239,0.0002,0.0025,0.0001,0.0002,0.02,0.01,0.31,0.001,0.0015,0.008,0.025,0.0038,1.376,0.0012,0.0007,1120.0,875.0166,620.98505,2.699999,951.403,87.891,847.0,0.814814746,0.5,1200.0,1016.467,1.233821,-25.397,-39.96,-24.59873,0.84,-5.934,1.71,146.0,4.13,4.13,1526.0
1290.0,9400.0,0.235,0.0002,0.0022,0.001,0.0002,0.02,0.009,0.22,0.001,0.0014,0.008,0.039,0.005,1.02,0.0013,0.0006,1120.0,889.8092,680.72705,2.6999955,1686.547,92.734,847.0,0.814814506,0.5,1200.0,4062.672,1.227254,-22.152,-39.96,-27.88878,0.83,-5.871,1.74,134.0,4.7,4.7,1998.0
1290.0,9400.0,0.235,0.0002,0.0022,0.001,0.0002,0.02,0.009,0.22,0.001,0.0014,0.008,0.039,0.005,1.02,0.0013,0.0006,1120.0,902.8701,680.97455,2.6999955,713.265,86.095,842.0,0.814814506,0.5,1200.0,1117.197,1.250486,-22.177,-39.113,-28.62884,5.6,-8.0,1.72,136.0,4.3,4.3,1690.0
1290.0,9400.0,0.222,0.0002,0.0017,0.001,0.0002,0.02,0.009,0.24,0.001,0.001,0.008,0.04,0.006,1.028,0.0013,0.0006,1120.0,894.6323,679.32404,2.6999984,1655.141,92.674,842.0,0.814814705,0.5,1200.0,1035.244,1.2454,-23.312,-39.915,-28.66532,5.5,-8.001,1.72,137.0,4.27,4.27,1701.0
1290.0,9400.0,0.222,0.0002,0.0017,0.001,0.0002,0.02,0.009,0.24,0.001,0.001,0.008,0.04,0.006,1.028,0.0013,0.0006,1120.0,892.5593,679.5546,2.6999993,1079.912,0.0,0.0,0.814814767,0.5,1200.0,1146.709,0.0,0.0,0.0,0.0,5.3,0.0,1.72,136.0,4.54,4.54,1782.0
1290.0,9150.0,0.222,0.0002,0.0017,0.001,0.0002,0.02,0.009,0.24,0.001,0.001,0.008,0.04,0.006,1.028,0.0013,0.0006,1120.0,906.8197,681.9564,2.6999993,1660.62,90.306,843.0,0.814814767,0.5,1200.0,619.108,1.235848,-21.751,-39.917,-28.97646,5.4,-7.873,1.72,134.0,4.47,4.47,1773.0
1290.0,9400.0,0.211,0.0002,0.0015,0.001,0.0003,0.02,0.009,0.27,0.001,0.0013,0.007,0.038,0.006,0.992,0.0012,0.0006,1120.0,905.06256,680.63763,2.6999998,1704.278,92.616,844.0,0.814814801,0.5,1200.0,1259.023,1.225932,-25.202,-39.96,-28.85959,5.3,-8.015,1.72,138.0,4.35,4.35,1820.0
1290.0,9400.0,0.235,0.0002,0.0022,0.001,0.0002,0.02,0.009,0.22,0.001,0.0014,0.008,0.039,0.005,1.02,0.0013,0.0006,1120.0,894.734,679.9355,2.700003,1056.645,92.615,844.0,0.814815021,0.5,1200.0,1348.427,1.237699,-25.571,-39.961,-27.24948,5.05,-7.994,1.72,134.0,4.34,4.34,1723.0
1290.0,9400.0,0.235,0.0002,0.0022,0.001,0.0002,0.02,0.009,0.22,0.001,0.0014,0.008,0.039,0.005,1.02,0.0013,0.0006,1120.0,903.32983,683.0606,2.700002,876.245,0.0,0.0,0.814814952,0.5,1200.0,626.0,0.0,0.0,0.0,0.0,5.5,0.0,1.72,135.0,4.22,4.22,1688.0
1290.0,9400.0,0.235,0.0002,0.0022,0.001,0.0002,0.02,0.009,0.22,0.001,0.0014,0.008,0.039,0.005,1.02,0.0013,0.0006,1120.0,896.57916,681.42346,2.7000005,1074.68,92.59,845.0,0.814814849,0.5,1200.0,1005.308,1.23493,-27.204,-39.96,-28.76057,5.5,-7.98,1.72,133.0,4.33,4.33,1785.0
1290.0,9400.0,0.235,0.0002,0.0022,0.001,0.0002,0.02,0.009,0.22,0.001,0.0014,0.008,0.039,0.005,1.02,0.0013,0.0006,1120.0,892.94226,681.87585,2.7000003,1061.167,92.629,843.0,0.814814835,0.5,1200.0,1106.157,1.227686,-25.914,-39.96,-28.14465,5.4,-7.974,1.72,135.0,4.32,4.32,1794.0
1290.0,9400.0,0.211,0.0002,0.0015,0.001,0.0003,0.02,0.009,0.27,0.001,0.0013,0.007,0.038,0.006,0.992,0.0012,0.0006,1120.0,902.7911,681.7483,2.7,1063.735,92.357,846.0,0.814814815,0.5,1200.0,1136.306,1.220959,-26.078,-39.96,-28.75554,5.6,-7.988,1.72,132.0,4.42,4.42,1816.0
1290.0,9400.0,0.235,0.0002,0.0022,0.001,0.0002,0.02,0.009,0.22,0.001,0.0014,0.008,0.039,0.005,1.02,0.0013,0.0006,1120.0,902.7837,681.9426,2.6999998,1708.309,92.654,848.0,0.814814801,0.5,1200.0,1267.304,1.249758,-24.507,-39.96,-28.85997,5.6,-7.996,1.72,133.0,4.57,4.57,1811.0
1290.0,9400.0,0.211,0.0002,0.0015,0.001,0.0003,0.02,0.009,0.27,0.001,0.0013,0.007,0.038,0.006,0.992,0.0012,0.0006,1120.0,893.05396,680.0916,2.6999998,1063.787,92.715,845.0,0.814814801,0.5,1200.0,1372.214,1.260667,-24.711,-39.96,-28.12582,5.55,-8.01,1.72,137.0,4.52,4.52,1773.0
1290.0,9400.0,0.235,0.0002,0.0022,0.001,0.0002,0.02,0.009,0.22,0.001,0.0014,0.008,0.039,0.005,1.02,0.0013,0.0006,1120.0,899.79285,681.13293,2.7000012,1071.079,92.628,840.0,0.814814897,0.5,1200.0,1310.403,1.235614,-24.215,-39.96,-28.18737,5.4,-7.926,1.72,138.0,4.57,4.57,1766.0
1290.0,9400.0,0.211,0.0002,0.0015,0.001,0.0003,0.02,0.009,0.27,0.001,0.0013,0.007,0.038,0.006,0.992,0.0012,0.0006,1120.0,899.9047,681.92834,2.6999993,1111.952,0.0,0.0,0.814814767,0.5,1200.0,1367.0,0.0,0.0,0.0,0.0,5.4,0.0,1.73,131.0,4.65,4.65,1842.0
1290.0,9400.0,0.211,0.0002,0.0015,0.001,0.0003,0.02,0.009,0.27,0.001,0.0013,0.007,0.038,0.006,0.992,0.0012,0.0006,1120.0,876.2976,677.32776,2.700002,1105.252,0.0,0.0,0.814814952,0.5,1200.0,1343.0,0.0,0.0,0.0,0.0,5.6,0.0,1.73,136.0,4.35,4.35,1835.0
1290.0,9400.0,0.211,0.0002,0.0015,0.001,0.0003,0.02,0.009,0.27,0.001,0.0013,0.007,0.038,0.006,0.992,0.0012,0.0006,1120.0,899.2834,680.6211,2.700001,1674.357,85.845,842.0,0.814814883,0.5,1150.0,915.699,1.219078,-23.557,-38.655,-25.62417,0.84,-6.172,1.73,131.0,4.47,4.47,1830.0
1290.0,9150.0,0.222,0.0002,0.0017,0.001,0.0002,0.02,0.009,0.24,0.001,0.001,0.008,0.04,0.006,1.028,0.0013,0.0006,1120.0,890.59076,679.23083,2.699998,1579.664,94.913,847.0,0.814814678,0.5,1070.0,1001.443,1.217932,-19.353,-39.96,-30.78156,0.7,-6.163,1.73,138.0,4.34,4.34,1903.0
1290.0,9150.0,0.222,0.0002,0.0017,0.001,0.0002,0.02,0.009,0.24,0.001,0.001,0.008,0.04,0.006,1.028,0.0013,0.0006,1120.0,888.0605,680.2639,2.7000015,1615.425,77.948,844.0,0.814814918,0.5,1150.0,1197.452,1.217525,-23.493,-39.96,-33.95746,0.8,-6.519,1.72,134.0,4.25,4.25,1771.0
1290.0,9500.0,0.222,0.0002,0.0017,0.001,0.0002,0.02,0.009,0.24,0.001,0.001,0.008,0.04,0.006,1.028,0.0013,0.0006,1120.0,895.1295,680.5344,2.700001,1085.016,96.358,841.0,0.814814883,0.5,1200.0,902.972,1.222327,-23.651,-39.96,-29.55541,1.7,-6.566,1.73,135.0,4.42,4.42,1933.0
1290.0,9150.0,0.222,0.0002,0.0017,0.001,0.0002,0.02,0.009,0.24,0.001,0.001,0.008,0.04,0.006,1.028,0.0013,0.0006,1120.0,886.41125,679.68427,2.6999977,1670.253,89.955,847.0,0.814814657,0.5,1150.0,825.135,1.273032,-24.046,-39.96,-25.27294,0.77,-6.412,1.73,134.0,4.5,4.5,1885.0
1290.0,9400.0,0.211,0.0002,0.0015,0.001,0.0003,0.02,0.009,0.27,0.001,0.0013,0.007,0.038,0.006,0.992,0.0012,0.0006,1120.0,894.79425,680.5089,2.6999986,1671.984,93.194,848.0,0.814814719,0.5,1150.0,1282.235,1.212685,-25.393,-39.96,-27.16757,0.85,-6.523,1.74,138.0,4.48,4.48,1962.0
1290.0,9400.0,0.211,0.0002,0.0015,0.001,0.0003,0.02,0.009,0.27,0.001,0.0013,0.007,0.038,0.006,0.992,0.0012,0.0006,1120.0,897.28644,680.53546,2.7000031,1677.128,88.337,846.0,0.814815027,0.5,1200.0,4012.904,1.216744,-25.571,-39.96,-24.55956,0.83,-6.036,1.73,135.0,4.43,4.43,1929.0
1300.0,9507.0,0.002,0.0001,0.0015,0.0001,0.0002,0.035,0.007,0.2,0.001,0.0014,0.007,0.052,0.005,0.685,0.001,0.0003,1120.0,856.56305,677.4606,2.7999995,1721.996,97.257,847.0,0.82142854,0.5,268.0,949.002,1.225864,-23.783,-39.961,-27.05168,1.65,-6.052,1.74,127.0,5.35,5.35,1999.0
1300.0,9500.0,0.002,0.0001,0.0023,0.0001,0.0002,0.03,0.007,0.17,0.001,0.0016,0.007,0.05,0.005,0.705,0.0011,0.0003,1120.0,858.7108,676.33826,2.8000019,1699.145,100.616,844.0,0.821428693,0.5,302.0,950.692,1.205539,-23.058,-39.961,-25.77708,1.3,-6.369,1.73,132.0,6.45,6.45,1789.0
1300.0,9510.0,0.002,0.0001,0.0015,0.0001,0.0002,0.035,0.007,0.2,0.001,0.0014,0.007,0.052,0.005,0.685,0.001,0.0003,1120.0,869.27374,680.89307,2.8,1696.506,97.866,846.0,0.821428571,0.5,50.0,902.541,1.242475,-22.581,-39.96,-26.3187,1.5,-6.287,1.74,130.0,5.71,5.71,2017.0
1300.0,9500.0,0.002,0.0001,0.0023,0.0001,0.0002,0.03,0.007,0.17,0.001,0.0016,0.007,0.05,0.005,0.705,0.0011,0.0003,1120.0,873.8021,678.2339,2.800002,1677.511,94.034,849.0,0.821428699,0.5,50.0,966.396,1.199377,-30.838,-39.363,-19.31555,1.45,-6.301,1.73,126.0,6.04,6.04,1845.0
1300.0,9506.0,0.002,0.0001,0.0015,0.0001,0.0002,0.035,0.007,0.2,0.001,0.0014,0.007,0.052,0.005,0.685,0.001,0.0003,1120.0,867.73914,678.449,2.8000002,1708.328,86.607,844.0,0.821428584,0.5,1180.0,4178.82,1.230033,-24.646,-39.961,-26.74327,0.69,-6.681,1.74,126.0,5.44,5.44,1892.0
1300.0,9500.0,0.002,0.0001,0.0023,0.0001,0.0002,0.03,0.007,0.17,0.001,0.0016,0.007,0.05,0.005,0.705,0.0011,0.0003,1120.0,872.1481,679.31903,2.800002,1719.387,102.893,850.0,0.821428699,0.5,1180.0,4238.368,1.21291,-23.018,-39.841,-19.45406,0.69,-6.205,1.74,131.0,6.63,6.63,1938.0
1300.0,9508.0,0.002,0.0001,0.0015,0.0001,0.0002,0.035,0.007,0.2,0.001,0.0014,0.007,0.052,0.005,0.685,0.001,0.0003,1120.0,863.8087,678.7827,2.8000019,1707.829,99.131,841.0,0.821428693,0.5,1180.0,781.604,1.225669,-25.131,-39.96,-26.16284,0.89,-6.591,1.74,129.0,5.83,5.83,2031.0
1300.0,9508.0,0.002,0.0001,0.0014,0.0001,0.0002,0.023,0.007,0.22,0.001,0.0012,0.007,0.048,0.005,0.72,0.001,0.0002,1120.0,862.4771,679.51105,2.8000026,1716.381,98.529,840.0,0.821428737,0.5,1180.0,3509.23,1.245717,-22.18,-39.664,-20.40184,0.77,-6.222,1.74,132.0,5.74,5.74,1986.0
1300.0,9510.0,0.002,0.0001,0.0014,0.0001,0.0002,0.023,0.007,0.22,0.001,0.0012,0.007,0.048,0.005,0.72,0.001,0.0002,1120.0,862.19073,680.99445,2.800001,1721.807,104.666,842.0,0.821428635,0.5,1180.0,4005.182,1.234012,-25.452,-39.961,-23.39325,0.87,-5.822,1.74,129.0,5.95,5.95,1998.0
1300.0,9212.0,0.002,0.0001,0.0014,0.0001,0.0002,0.023,0.007,0.22,0.001,0.0012,0.007,0.048,0.005,0.72,0.001,0.0002,1120.0,864.00446,679.26636,2.8000026,1696.163,104.652,846.0,0.821428737,0.5,261.0,885.159,1.218195,-24.722,-39.96,-23.43669,0.84,-5.862,1.74,127.0,5.77,5.77,2011.0
1300.0,9509.0,0.002,0.0001,0.0014,0.0001,0.0002,0.023,0.007,0.22,0.001,0.0012,0.007,0.048,0.005,0.72,0.001,0.0002,1120.0,862.99664,679.613,2.8000016,1716.346,102.702,845.0,0.821428673,0.5,1180.0,4221.955,1.208434,-24.892,-39.96,-23.41102,0.87,-5.86,1.75,130.0,5.77,5.77,2031.0
1300.0,9500.0,0.002,0.0001,0.0023,0.0001,0.0002,0.03,0.007,0.17,0.001,0.0016,0.007,0.05,0.005,0.705,0.0011,0.0003,1120.0,880.6364,681.92725,2.8000019,1708.356,103.031,846.0,0.821428693,0.5,1100.0,1034.351,1.254987,-25.203,-39.957,-25.23021,0.88,-6.207,1.75,130.0,6.63,6.63,1981.0
1300.0,9509.0,0.002,0.0001,0.0015,0.0001,0.0002,0.035,0.007,0.2,0.001,0.0014,0.007,0.052,0.005,0.685,0.001,0.0003,1120.0,860.35803,680.26154,2.800001,1710.46,104.478,849.0,0.821428635,0.5,1188.0,4190.274,1.224287,-25.323,-39.96,-22.44741,0.78,-6.15,1.75,126.0,5.88,5.88,2065.0
1300.0,9500.0,0.002,0.0001,0.0023,0.0001,0.0002,0.03,0.007,0.17,0.001,0.0016,0.007,0.05,0.005,0.705,0.0011,0.0003,1120.0,859.74274,679.2811,2.8000019,1720.51,100.99,843.0,0.821428693,0.5,1180.0,4098.024,1.20934,-26.894,-39.96,-22.01159,0.8,-6.165,1.74,129.0,6.5,6.5,1838.0
1300.0,9500.0,0.002,0.0001,0.0023,0.0001,0.0002,0.03,0.007,0.17,0.001,0.0016,0.007,0.05,0.005,0.705,0.0011,0.0003,1120.0,862.1779,679.6208,2.800002,1719.35,98.627,845.0,0.821428699,0.5,1165.0,1334.026,1.245275,-24.744,-39.961,-28.58305,1.6,-6.204,1.74,128.0,6.5,6.5,1849.0
1300.0,9500.0,0.002,0.0001,0.0023,0.0001,0.0002,0.03,0.007,0.17,0.001,0.0016,0.007,0.05,0.005,0.705,0.0011,0.0003,1120.0,857.5016,677.5278,2.8000026,1712.644,104.286,848.0,0.821428737,0.5,259.0,989.829,1.218769,-26.157,-39.96,-23.02885,0.86,-6.168,1.74,127.0,6.17,6.17,1898.0
1300.0,9507.0,0.002,0.0001,0.0015,0.0001,0.0002,0.035,0.007,0.2,0.001,0.0014,0.007,0.052,0.005,0.685,0.001,0.0003,1120.0,859.5736,680.3812,2.800001,1050.161,97.9,841.0,0.821428635,0.5,1165.0,1326.969,1.228058,-24.942,-39.96,-28.91617,1.5,-5.86,1.74,124.0,5.64,5.64,2041.0
1300.0,9500.0,0.002,0.0001,0.0023,0.0001,0.0002,0.03,0.007,0.17,0.001,0.0016,0.007,0.05,0.005,0.705,0.0011,0.0003,1120.0,856.0875,678.85693,2.8000026,1084.362,97.847,849.0,0.821428737,0.5,1165.0,1069.626,1.238663,-25.221,-39.961,-28.9225,1.5,-5.728,1.73,126.0,5.73,5.73,1819.0
1300.0,9508.0,0.002,0.0001,0.0015,0.0001,0.0002,0.035,0.007,0.2,0.001,0.0014,0.007,0.052,0.005,0.685,0.001,0.0003,1120.0,860.01483,679.43555,2.8000016,1121.495,97.798,842.0,0.821428673,0.5,1165.0,1570.306,1.219328,-23.461,-39.96,-28.53191,1.5,-6.189,1.74,124.0,5.56,5.56,2062.0
1300.0,9500.0,0.002,0.0001,0.0023,0.0001,0.0002,0.03,0.007,0.17,0.001,0.0016,0.007,0.05,0.005,0.705,0.0011,0.0003,1120.0,858.53143,680.2346,2.800003,1761.702,0.0,0.0,0.821428763,0.5,261.0,1025.615,0.0,0.0,0.0,0.0,0.73,0.0,1.74,127.0,6.3,6.3,1904.0
1300.0,9507.0,0.002,0.0001,0.0015,0.0001,0.0002,0.035,0.007,0.2,0.001,0.0014,0.007,0.052,0.005,0.685,0.001,0.0003,1120.0,858.67316,679.8516,2.8000014,1725.949,101.199,845.0,0.821428661,0.5,1180.0,4273.877,1.203366,-25.781,-39.96,-30.32388,0.8,-6.896,1.74,126.0,5.81,5.81,2027.0
1300.0,7397.0,0.002,0.0001,0.0014,0.0001,0.0002,0.023,0.007,0.22,0.001,0.0012,0.007,0.048,0.005,0.72,0.001,0.0002,1120.0,861.06256,679.77686,2.800004,985.623,98.007,849.0,0.821428827,0.5,1150.0,1120.588,1.226519,-25.579,-39.96,-26.50258,0.75,-6.485,1.74,129.0,5.91,5.91,1996.0
1300.0,7415.0,0.002,0.0001,0.0014,0.0001,0.0002,0.023,0.007,0.22,0.001,0.0012,0.007,0.048,0.005,0.72,0.001,0.0002,1120.0,861.49164,681.07733,2.800001,980.94,102.785,840.0,0.821428635,0.5,1150.0,983.883,1.184867,-25.073,-39.96,-22.47871,0.76,-5.966,1.74,128.0,5.65,5.65,2074.0
1300.0,9215.0,0.002,0.0001,0.0014,0.0001,0.0002,0.023,0.007,0.22,0.001,0.0012,0.007,0.048,0.005,0.72,0.001,0.0002,1120.0,858.5307,680.29486,2.8000028,1082.552,102.564,841.0,0.82142875,0.5,1150.0,1435.479,1.249513,-23.022,-34.004,-21.90722,0.76,-5.951,1.74,130.0,5.62,5.62,1942.0
1300.0,9300.0,0.002,0.0001,0.0014,0.0001,0.0002,0.023,0.007,0.22,0.001,0.0012,0.007,0.048,0.005,0.72,0.001,0.0002,1120.0,861.47485,679.747,2.800002,1118.684,0.0,0.0,0.821428699,0.5,1150.0,1151.149,0.0,0.0,0.0,0.0,0.76,0.0,1.74,130.0,5.85,5.85,2044.0
1275.0,7400.0,0.218,0.0001,0.0018,0.0001,0.0002,0.02,0.006,0.23,0.001,0.001,0.008,0.072,0.004,0.56,0.001,0.0005,1120.0,914.7215,685.1654,2.7999823,947.854,101.403,844.0,0.821427443,0.5,1200.0,1005.881,1.268229,-23.862,-39.953,-24.48572,0.85,-6.335,1.76,128.0,5.01,5.01,2292.0
1275.0,9500.0,0.228,0.0001,0.0019,0.0001,0.0002,0.02,0.007,0.26,0.001,0.0011,0.007,0.075,0.004,0.571,0.001,0.0004,1120.0,905.45,676.76886,2.7999885,1055.474,83.563,850.0,0.767856189,0.65,1200.0,1034.263,1.222322,20.283,-32.33,-20.73977,0.75,-5.824,1.76,126.0,6.51,6.51,2098.0
1275.0,9500.0,0.226,0.0002,0.0017,0.0001,0.0002,0.02,0.008,0.23,0.001,0.0022,0.007,0.075,0.004,0.58,0.001,0.0006,1120.0,909.7949,675.1361,2.7999897,1058.808,83.535,842.0,0.767856289,0.65,1200.0,1042.78,1.24948,-25.317,-34.072,-19.62583,0.78,-5.893,1.75,127.0,6.8,6.8,2020.0
1275.0,9500.0,0.226,0.0002,0.0017,0.0001,0.0002,0.02,0.008,0.23,0.001,0.0022,0.007,0.075,0.004,0.58,0.001,0.0006,1120.0,911.8371,676.8057,2.7999902,1055.064,83.37,842.0,0.76785633,0.65,1200.0,1033.217,1.225644,-25.375,-32.901,-18.41189,0.74,-5.854,1.75,131.0,6.78,6.78,2033.0
1275.0,9500.0,0.228,0.0001,0.0019,0.0001,0.0002,0.02,0.007,0.26,0.001,0.0011,0.007,0.075,0.004,0.571,0.001,0.0004,1120.0,907.8276,677.68243,2.7999904,1066.639,98.668,843.0,0.821427959,0.5,1200.0,226.327,1.217525,-26.244,-39.962,-23.63364,0.85,-6.394,1.75,125.0,4.96,4.96,2158.0
1275.0,9500.0,0.228,0.0001,0.0019,0.0001,0.0002,0.02,0.007,0.26,0.001,0.0011,0.007,0.075,0.004,0.571,0.001,0.0004,1120.0,911.3985,678.2116,2.7999902,1020.112,92.953,848.0,0.821427946,0.5,1200.0,1214.437,1.196655,-24.778,-39.96,-29.08431,0.72,-6.598,1.74,124.0,5.35,5.35,2118.0
1275.0,9500.0,0.218,0.0001,0.0018,0.0001,0.0002,0.02,0.006,0.23,0.001,0.001,0.008,0.072,0.004,0.56,0.001,0.0005,1120.0,905.1286,679.3363,2.7999916,1684.168,100.751,840.0,0.821428036,0.5,1200.0,1225.902,1.207201,-24.905,-39.96,-24.90993,0.89,-6.486,1.76,127.0,5.03,5.03,2265.0
1275.0,9500.0,0.218,0.0001,0.0018,0.0001,0.0002,0.02,0.006,0.23,0.001,0.001,0.008,0.072,0.004,0.56,0.001,0.0005,1120.0,907.97485,680.6953,2.799992,1063.075,102.715,848.0,0.821428061,0.5,1200.0,205.52,1.187584,-25.66,-39.961,-24.50104,0.89,-6.567,1.75,124.0,5.25,5.25,2128.0
1275.0,9500.0,0.226,0.0002,0.0017,0.0001,0.0002,0.02,0.008,0.23,0.001,0.0022,0.007,0.075,0.004,0.58,0.001,0.0006,1120.0,898.04333,678.4384,2.7999973,1065.648,100.046,845.0,0.821428399,0.5,1200.0,180.467,1.20688,-25.449,-39.96,-24.28025,0.88,-6.468,1.75,126.0,5.24,5.24,2119.0
1275.0,9500.0,0.226,0.0002,0.0017,0.0001,0.0002,0.02,0.008,0.23,0.001,0.0022,0.007,0.075,0.004,0.58,0.001,0.0006,1120.0,908.2159,680.6496,2.799995,1681.477,98.037,844.0,0.821428253,0.5,1200.0,180.467,1.206405,-24.435,-39.96,-27.85381,0.72,-6.65,1.74,125.0,5.19,5.19,2071.0
1300.0,9500.0,0.368,0.0004,0.0022,0.0001,0.0003,0.02,0.014,0.3,0.001,0.0017,0.008,0.021,0.004,2.25,0.001,0.0009,1120.0,874.741,689.90125,2.600003,1697.39,64.168,849.0,0.80769253,0.5,1200.0,4120.309,1.216697,-30.104,-39.963,-22.681,0.85,-7.515,1.69,183.0,2.97,2.97,1190.0
1300.0,9400.0,0.392,0.0004,0.0022,0.0001,0.0002,0.02,0.015,0.3,0.001,0.0014,0.008,0.016,0.004,2.25,0.001,0.0006,1120.0,872.57324,688.82794,2.600002,1252.357,0.0,0.0,0.807692456,0.5,1215.0,1880.0,0.0,0.0,0.0,0.0,8.4,0.0,1.68,183.0,3.3,3.3,1176.0
1300.0,9500.0,0.393,0.0004,0.0022,0.0001,0.0002,0.02,0.013,0.25,0.001,0.0015,0.007,0.009,0.004,2.25,0.001,0.0007,1120.0,873.6896,689.3549,2.600001,931.783,82.576,845.0,0.807692382,0.5,1200.0,931.22,1.236555,-23.866,-27.427,-15.96688,1.15,-6.988,1.71,182.0,3.27,3.27,1480.0
1300.0,9500.0,0.393,0.0004,0.0022,0.0001,0.0002,0.02,0.013,0.25,0.001,0.0015,0.007,0.009,0.004,2.25,0.001,0.0007,1120.0,868.8311,689.0379,2.6000025,1660.931,0.0,0.0,0.807692493,0.5,1215.0,3750.0,0.0,0.0,0.0,0.0,8.8,0.0,1.68,181.0,3.23,3.23,1149.0
1300.0,9500.0,0.393,0.0004,0.0022,0.0001,0.0002,0.02,0.013,0.25,0.001,0.0015,0.007,0.009,0.004,2.25,0.001,0.0007,1120.0,870.334,690.7893,2.6000028,1061.837,64.547,848.0,0.807692515,0.5,1200.0,1365.703,1.196758,-32.311,-39.965,-21.04408,1.23,-7.498,1.69,178.0,3.05,3.05,1181.0
1290.0,7400.0,0.268,0.0003,0.0024,0.0001,0.0003,0.02,0.011,0.37,0.001,0.0015,0.007,0.04,0.0056,1.587,0.0015,0.0009,1120.0,876.3791,619.26416,2.6999989,955.118,69.098,840.0,0.814814739,0.5,1205.0,1027.593,1.218979,-26.867,-39.96,-31.91633,0.81,-6.247,1.73,162.0,4.1,4.1,1675.0
1290.0,7400.0,0.268,0.0003,0.0024,0.0001,0.0003,0.02,0.011,0.37,0.001,0.0015,0.007,0.04,0.0056,1.587,0.0015,0.0009,1120.0,879.3691,618.8077,2.6999989,956.815,80.851,850.0,0.814814739,0.5,1205.0,1032.689,1.211519,-24.103,-39.961,-21.25784,0.76,-6.534,1.72,157.0,4.07,4.07,1637.0
1290.0,7400.0,0.268,0.0003,0.0024,0.0001,0.0003,0.02,0.011,0.37,0.001,0.0015,0.007,0.04,0.0056,1.587,0.0015,0.0009,1120.0,877.56244,619.38885,2.7000017,1446.242,73.923,847.0,0.814814931,0.5,1205.0,2880.135,1.261175,-26.048,-39.7,-22.0525,0.78,-6.034,1.72,155.0,3.5,3.5,1689.0
1290.0,9500.0,0.268,0.0003,0.0024,0.0001,0.0003,0.02,0.011,0.37,0.001,0.0015,0.007,0.04,0.0056,1.587,0.0015,0.0009,1120.0,874.29535,621.24896,2.6999998,1054.049,83.128,841.0,0.814814801,0.5,1205.0,1339.818,1.205818,-23.076,-39.944,-21.16072,0.83,-6.288,1.73,158.0,3.85,3.85,1755.0
1290.0,9500.0,0.25,0.0003,0.0024,0.0001,0.0003,0.02,0.011,0.4,0.001,0.0014,0.007,0.041,0.0051,1.65,0.0015,0.001,1120.0,873.9189,622.02045,2.7000003,1028.444,80.654,842.0,0.814814835,0.5,1205.0,1256.06,1.198384,-23.767,-39.961,-21.35779,0.74,-6.499,1.71,161.0,3.92,3.92,1500.0
1290.0,9500.0,0.25,0.0003,0.0024,0.0001,0.0003,0.02,0.011,0.4,0.001,0.0014,0.007,0.041,0.0051,1.65,0.0015,0.001,1120.0,874.82184,621.2815,2.6999998,1688.214,80.014,845.0,0.814814801,0.5,1200.0,4071.505,1.250766,-29.617,-39.96,-23.40964,0.75,-6.472,1.72,150.0,4.06,4.06,1681.0
1290.0,9500.0,0.25,0.0003,0.0024,0.0001,0.0003,0.02,0.011,0.4,0.001,0.0014,0.007,0.041,0.0051,1.65,0.0015,0.001,1120.0,872.50745,620.82965,2.7000022,947.142,85.133,845.0,0.814814966,0.5,1200.0,1003.761,1.217276,-33.208,-38.06,-21.40521,5.4,-7.989,1.67,160.0,4.21,4.21,1145.0
1290.0,9500.0,0.268,0.0003,0.0024,0.0001,0.0003,0.02,0.011,0.37,0.001,0.0015,0.007,0.04,0.0056,1.587,0.0015,0.0009,1120.0,873.84564,620.2061,2.6999996,1715.005,93.961,849.0,0.814814787,0.5,1231.0,4214.728,1.246263,-26.686,-39.501,-18.96753,5.7,-7.389,1.68,156.0,4.5,4.5,1196.0
1290.0,9500.0,0.268,0.0003,0.0024,0.0001,0.0003,0.02,0.011,0.37,0.001,0.0015,0.007,0.04,0.0056,1.587,0.0015,0.0009,1120.0,872.45087,620.5849,2.699999,1048.123,79.615,845.0,0.814814746,0.5,1200.0,1320.25,1.226352,-28.011,-39.949,-26.74524,0.73,-6.528,1.72,155.0,3.86,3.86,1666.0
1295.0,9500.0,0.2,0.0002,0.002,0.001,0.0002,0.02,0.008,0.27,0.001,0.0015,0.007,0.035,0.0054,0.973,0.0013,0.0002,1120.0,891.81757,680.6553,2.699995,1682.755,74.248,843.0,0.759258813,0.65,1225.0,3109.695,1.26075,-7.804,-39.395,-25.69556,0.75,-5.954,1.73,130.0,5.14,5.14,1752.0
1295.0,9500.0,0.215,0.0002,0.0021,0.001,0.0002,0.02,0.007,0.25,0.001,0.0017,0.007,0.033,0.0061,0.997,0.0015,0.0002,1120.0,902.6669,683.4335,2.7000003,1692.145,72.938,840.0,0.759259286,0.65,1225.0,3147.986,1.250703,-19.254,-39.96,-24.34702,0.72,-6.036,1.71,131.0,5.47,5.47,1568.0
1295.0,9500.0,0.215,0.0002,0.0021,0.001,0.0002,0.02,0.007,0.25,0.001,0.0017,0.007,0.033,0.0061,0.997,0.0015,0.0002,1120.0,891.48706,676.9731,2.6999996,912.065,91.25,844.0,0.814814787,0.5,1200.0,357.113,1.219119,-25.976,-39.533,-28.67711,1.5,-6.273,1.71,133.0,4.77,4.77,1656.0
1295.0,9100.0,0.242,0.0002,0.0014,0.001,0.0002,0.02,0.009,0.25,0.001,0.0019,0.007,0.04,0.0065,1.05,0.0011,0.0002,1120.0,883.0435,677.4903,2.6999965,1675.844,0.0,0.0,0.814814575,0.5,1200.0,1217.622,0.0,0.0,0.0,0.0,1.5,0.0,1.73,134.0,4.56,4.56,1822.0
1295.0,9500.0,0.2,0.0002,0.002,0.001,0.0002,0.02,0.008,0.27,0.001,0.0015,0.007,0.035,0.0054,0.973,0.0013,0.0002,1120.0,898.1901,681.32153,2.6999998,1067.982,94.434,845.0,0.814814801,0.5,1200.0,193.206,1.223619,-25.848,-39.96,-26.13537,1.7,-6.332,1.72,133.0,4.38,4.38,1889.0
1295.0,9500.0,0.2,0.0002,0.002,0.001,0.0002,0.02,0.008,0.27,0.001,0.0015,0.007,0.035,0.0054,0.973,0.0013,0.0002,1120.0,895.6594,679.77185,2.6999967,1079.154,92.778,841.0,0.814814588,0.5,1200.0,1423.94,1.25149,-25.609,-39.96,-28.37879,1.7,-6.227,1.72,132.0,4.56,4.56,1777.0
1295.0,9500.0,0.2,0.0002,0.002,0.001,0.0002,0.02,0.008,0.27,0.001,0.0015,0.007,0.035,0.0054,0.973,0.0013,0.0002,1120.0,901.3187,681.77716,2.700003,882.953,90.055,844.0,0.814815021,0.5,1200.0,660.297,1.227619,-26.494,-39.96,-29.4451,1.5,-6.45,1.72,132.0,4.8,4.8,1707.0
1295.0,9500.0,0.2,0.0002,0.002,0.001,0.0002,0.02,0.008,0.27,0.001,0.0015,0.007,0.035,0.0054,0.973,0.0013,0.0002,1120.0,891.637,679.62476,2.6999996,1069.512,96.963,849.0,0.814814787,0.5,1200.0,1391.399,1.217849,-25.261,-39.96,-27.94172,1.6,-6.305,1.72,133.0,4.74,4.74,1724.0
1295.0,9100.0,0.242,0.0002,0.0014,0.001,0.0002,0.02,0.009,0.25,0.001,0.0019,0.007,0.04,0.0065,1.05,0.0011,0.0002,1120.0,879.3124,679.5294,2.6999967,1681.468,92.552,840.0,0.814814588,0.5,1200.0,1114.862,1.232165,-24.844,-39.96,-28.86077,5.5,-7.883,1.72,138.0,4.47,4.47,1714.0
1295.0,9500.0,0.215,0.0002,0.0021,0.001,0.0002,0.02,0.007,0.25,0.001,0.0017,0.007,0.033,0.0061,0.997,0.0015,0.0002,1120.0,894.9729,682.9016,2.7000012,954.92,92.593,845.0,0.814814897,0.5,1200.0,1026.999,1.212707,-26.283,-39.96,-27.66422,5.3,-7.56,1.71,131.0,4.57,4.57,1618.0
1295.0,9100.0,0.242,0.0002,0.0014,0.001,0.0002,0.02,0.009,0.25,0.001,0.0019,0.007,0.04,0.0065,1.05,0.0011,0.0002,1120.0,885.8241,680.41077,2.7000005,944.643,92.667,843.0,0.814814849,0.5,1200.0,996.333,1.241222,-25.363,-39.96,-28.76426,5.8,-7.941,1.71,137.0,4.6,4.6,1676.0
1295.0,9500.0,0.215,0.0002,0.0021,0.001,0.0002,0.02,0.007,0.25,0.001,0.0017,0.007,0.033,0.0061,0.997,0.0015,0.0002,1120.0,887.64874,682.01245,2.6999922,961.097,92.642,848.0,0.81481428,0.5,1200.0,1045.59,1.246405,-26.011,-38.716,-25.71492,5.5,-7.838,1.71,130.0,4.64,4.64,1661.0
1295.0,9500.0,0.242,0.0002,0.0014,0.001,0.0002,0.02,0.009,0.25,0.001,0.0019,0.007,0.04,0.0065,1.05,0.0011,0.0002,1120.0,887.4324,681.03046,2.7,1692.029,95.833,843.0,0.814814815,0.5,1200.0,354.989,1.188875,-24.181,-39.96,-27.26056,1.8,-6.207,1.73,137.0,4.58,4.58,1875.0
1295.0,9500.0,0.2,0.0002,0.002,0.001,0.0002,0.02,0.008,0.27,0.001,0.0015,0.007,0.035,0.0054,0.973,0.0013,0.0002,1120.0,879.6157,681.97797,2.6999938,1057.266,92.936,852.0,0.81481439,0.5,1200.0,1350.486,1.229125,-24.27,-39.96,-28.33589,1.5,-6.356,1.72,132.0,4.55,4.55,1774.0
1295.0,9500.0,0.215,0.0002,0.0021,0.001,0.0002,0.02,0.007,0.25,0.001,0.0017,0.007,0.033,0.0061,0.997,0.0015,0.0002,1120.0,889.3514,681.6985,2.6999989,1014.595,88.416,842.0,0.814814739,0.5,1200.0,425.478,1.206755,-25.469,-39.961,-29.43342,1.6,-6.267,1.72,131.0,4.53,4.53,1764.0
1295.0,9500.0,0.2,0.0002,0.002,0.001,0.0002,0.02,0.008,0.27,0.001,0.0015,0.007,0.035,0.0054,0.973,0.0013,0.0002,1120.0,890.2055,680.94684,2.7,1697.174,95.059,844.0,0.814814815,0.5,1200.0,1157.537,1.240218,-24.555,-39.96,-30.65117,1.6,-5.792,1.72,133.0,4.73,4.73,1778.0
1295.0,9500.0,0.215,0.0002,0.0021,0.001,0.0002,0.02,0.007,0.25,0.001,0.0017,0.007,0.033,0.0061,0.997,0.0015,0.0002,1120.0,883.0158,680.6739,2.6999962,1061.155,97.701,840.0,0.814814554,0.5,1200.0,1363.428,1.222198,-25.984,-39.96,-29.29533,1.6,-5.91,1.72,134.0,4.9,4.9,1767.0
1295.0,9100.0,0.242,0.0002,0.0014,0.001,0.0002,0.02,0.009,0.25,0.001,0.0019,0.007,0.04,0.0065,1.05,0.0011,0.0002,1120.0,875.786,678.8593,2.7000017,1065.443,93.018,843.0,0.814814931,0.5,1200.0,1369.537,1.248615,-25.586,-39.96,-28.80771,1.5,-6.175,1.72,134.0,4.45,4.45,1803.0
1295.0,9500.0,0.242,0.0002,0.0014,0.001,0.0002,0.02,0.009,0.25,0.001,0.0019,0.007,0.04,0.0065,1.05,0.0011,0.0002,1120.0,874.133,679.6769,2.7000003,1683.7,92.502,843.0,0.814814835,0.5,1200.0,601.486,1.213819,-25.572,-39.961,-27.4439,1.75,-6.413,1.72,139.0,4.5,4.5,1727.0
1295.0,9500.0,0.242,0.0002,0.0014,0.001,0.0002,0.02,0.009,0.25,0.001,0.0019,0.007,0.04,0.0065,1.05,0.0011,0.0002,1120.0,890.2699,682.61554,2.6999989,1071.679,92.915,841.0,0.814814739,0.5,1200.0,1398.687,1.22542,-26.181,-39.96,-28.19369,1.6,-6.322,1.72,135.0,4.44,4.44,1744.0
1090.0,9100.0,0.2771,0.0002,0.003,0.0005,0.0016,0.02,0.0099,0.3652,0.002,0.003,0.0085,0.0426,0.0062,1.6046,0.0012,0.0007,1120.0,847.7616,622.2073,2.6999962,1668.794,91.863,844.0,0.814814554,0.5,1025.0,3969.105,1.201533,-21.93,-39.96,-21.7023,0.65,-5.907,1.72,158.0,3.51,3.51,1580.0
1090.0,9500.0,0.2631,0.0002,0.003,0.0003,0.0015,0.02,0.0107,0.3997,0.0042,0.003,0.0086,0.043,0.0066,1.5945,0.0012,0.0008,1120.0,850.707,621.21075,2.6999984,1706.091,93.077,843.0,0.814814705,0.5,1025.0,4166.827,1.208346,-20.266,-39.961,-22.25998,0.74,-5.958,1.72,154.0,3.47,3.47,1603.0
1090.0,9500.0,0.2631,0.0002,0.003,0.0003,0.0015,0.02,0.0107,0.3997,0.0042,0.003,0.0086,0.043,0.0066,1.5945,0.0012,0.0008,1120.0,842.96674,620.49097,2.6999986,1663.938,97.981,848.0,0.814814719,0.5,1025.0,3943.683,1.218515,-22.349,-39.961,-22.76556,0.7,-6.063,1.72,154.0,3.51,3.51,1625.0
1090.0,9500.0,0.2668,0.0002,0.003,0.0003,0.0014,0.02,0.0101,0.4,0.0042,0.0027,0.0101,0.0425,0.0065,1.6117,0.0011,0.0005,1120.0,854.94135,621.5392,2.6999946,1703.038,93.345,845.0,0.814814444,0.5,1025.0,4150.475,1.198476,-21.929,-39.96,-22.83284,0.75,-6.0,1.72,157.0,3.42,3.42,1714.0
1090.0,9500.0,0.2668,0.0002,0.003,0.0003,0.0014,0.02,0.0101,0.4,0.0042,0.0027,0.0101,0.0425,0.0065,1.6117,0.0011,0.0005,1120.0,863.1622,622.41364,2.6999948,1719.472,97.47,851.0,0.814814458,0.5,1025.0,4238.824,1.22744,-26.281,-39.546,-18.29794,5.5,-7.539,1.67,158.0,4.13,4.13,1066.0
1090.0,9500.0,0.2668,0.0002,0.003,0.0003,0.0014,0.02,0.0101,0.4,0.0042,0.0027,0.0101,0.0425,0.0065,1.6117,0.0011,0.0005,1120.0,855.47925,620.8251,2.699995,1725.905,97.513,850.0,0.814814472,0.5,1025.0,4273.64,1.254539,-25.505,-39.401,-19.9299,5.5,-7.498,1.67,159.0,4.14,4.14,1087.0
1090.0,9500.0,0.2631,0.0002,0.003,0.0003,0.0015,0.02,0.0107,0.3997,0.0042,0.003,0.0086,0.043,0.0066,1.5945,0.0012,0.0008,1120.0,851.7408,621.3779,2.6999981,1726.461,97.175,850.0,0.814814684,0.5,705.0,1326.879,1.24968,-28.832,-38.823,-18.2164,4.8,-7.45,1.67,158.0,3.93,3.93,1085.0
1090.0,9500.0,0.2668,0.0002,0.003,0.0003,0.0014,0.02,0.0101,0.4,0.0042,0.0027,0.0101,0.0425,0.0065,1.6117,0.0011,0.0005,1120.0,866.32306,621.5631,2.6999955,1572.695,95.753,845.0,0.814814506,0.5,705.0,1642.803,1.237261,-24.001,-33.259,-19.37947,4.9,-7.284,1.67,159.0,4.07,4.07,1089.0
1090.0,9500.0,0.2631,0.0002,0.003,0.0003,0.0015,0.02,0.0107,0.3997,0.0042,0.003,0.0086,0.043,0.0066,1.5945,0.0012,0.0008,1120.0,858.1423,621.51215,2.6999948,1724.465,96.678,848.0,0.814814458,0.5,705.0,311.083,1.254329,-25.888,-37.741,-19.17926,4.8,-7.446,1.67,157.0,4.14,4.14,1049.0
1090.0,9500.0,0.2631,0.0002,0.003,0.0003,0.0015,0.02,0.0107,0.3997,0.0042,0.003,0.0086,0.043,0.0066,1.5945,0.0012,0.0008,1120.0,856.51483,621.3368,2.6999981,1714.213,96.919,845.0,0.814814684,0.5,705.0,973.503,1.273423,-29.858,-38.271,-19.29025,5.3,-7.467,1.66,159.0,4.05,4.05,1000.0
1090.0,9100.0,0.2771,0.0002,0.003,0.0005,0.0016,0.02,0.0099,0.3652,0.002,0.003,0.0085,0.0426,0.0062,1.6046,0.0012,0.0007,1120.0,859.57513,620.9721,2.6999948,1699.134,92.217,840.0,0.814814458,0.5,705.0,1900.637,1.246458,-27.505,-33.253,-21.1948,5.9,-7.738,1.66,158.0,4.15,4.15,1016.0
1090.0,7400.0,0.2762,0.0002,0.003,0.0004,0.0009,0.02,0.0098,0.3643,0.0041,0.0028,0.0079,0.0389,0.0069,1.6283,0.0012,0.0004,1120.0,865.68115,622.49786,2.6999922,1513.895,97.566,852.0,0.81481428,0.5,705.0,771.975,1.263196,-26.957,-38.957,-19.45572,5.2,-7.486,1.67,158.0,4.11,4.11,1095.0
