Repository: Achyut-Krishna/JSW_Internship

# JSW_Internship
Property Prediction model using regression algorithms , this project is the part of my summer internship at JSW steel 2021  We were provided with raw data of 5135 rows and 45 columns which had to be cleaned first and later applied 5 different algorithms like KNN, Random Forest, ANN, Support Vector Regressor and Multiple Regressor to predict which gave the highest R2_score value and the least RMSE. Conclusion :- Random Forest was found to be relatively the best learner for this model and hence we deployed our machine learning model using html, css, flask.

File: final_data.csv (part 40 of 40)
Slab Width,Slab Length,AL,B,C,CA,NB,CR,CU,MN,MO,N,NI,P,S,SI,TI,V,Reheating Furnace Exit Temp,Finishing Temp,Coiling Temp,FM Exit Thickness,Coil Outr Dia,Avg line speed,weld pressure,Reduction Ratio,ACL-Thickness,ACL-Width,ACL-Length,O2 in Heating Element Furnace,Radiant Tube Furnace Dewpoint,After Tube Cooling Dewpoint,Rapid Jet Cooling Dewpoint,Coating Thickness,Drying Furnace Press,B50,Hardness,Coreloss-Before Aging,Coreloss After Aging,Permeability
1090.0,7400.0,0.2762,0.0002,0.003,0.0004,0.0009,0.02,0.0098,0.3643,0.0041,0.0028,0.0079,0.0389,0.0069,1.6283,0.0012,0.0004,1120.0,854.90607,621.3525,2.699994,1527.933,92.961,848.0,0.814814403,0.5,705.0,863.439,1.250905,-35.302,-38.727,-23.13854,5.3,-7.809,1.67,159.0,3.94,3.94,1052.0
1100.0,9500.0,0.2631,0.0002,0.003,0.0003,0.0015,0.02,0.0107,0.3997,0.0042,0.003,0.0086,0.043,0.0066,1.5945,0.0012,0.0008,1120.0,872.88824,619.86615,2.6999948,1733.184,88.812,850.0,0.814814458,0.5,705.0,2007.389,1.231743,-28.066,-38.99,-23.5857,5.9,-7.812,1.67,160.0,4.06,4.06,1061.0
1090.0,9500.0,0.2762,0.0002,0.003,0.0004,0.0009,0.02,0.0098,0.3643,0.0041,0.0028,0.0079,0.0389,0.0069,1.6283,0.0012,0.0004,1120.0,861.63824,621.29254,2.6999938,1736.235,97.518,850.0,0.81481439,0.5,705.0,2028.025,1.222681,-29.549,-39.003,-18.14687,5.4,-7.773,1.67,159.0,4.13,4.13,1124.0
1090.0,7400.0,0.2762,0.0002,0.003,0.0004,0.0009,0.02,0.0098,0.3643,0.0041,0.0028,0.0079,0.0389,0.0069,1.6283,0.0012,0.0004,1120.0,862.7929,623.3416,2.699992,1337.532,82.904,846.0,0.814814266,0.5,705.0,680.0,1.236503,-35.752,-34.434,-25.43788,5.0,-7.77,1.67,158.0,4.05,4.05,1091.0
1090.0,9500.0,0.2668,0.0002,0.003,0.0003,0.0014,0.02,0.0101,0.4,0.0042,0.0027,0.0101,0.0425,0.0065,1.6117,0.0011,0.0005,1120.0,864.4418,620.8649,2.699996,1737.482,88.894,852.0,0.81481454,0.5,705.0,2024.968,1.218247,-29.806,-39.96,-22.69999,5.4,-8.009,1.68,159.0,4.09,4.09,1170.0
1090.0,9200.0,0.2771,0.0002,0.003,0.0005,0.0016,0.02,0.0099,0.3652,0.002,0.003,0.0085,0.0426,0.0062,1.6046,0.0012,0.0007,1120.0,877.6867,622.1221,2.699998,1717.333,97.277,850.0,0.814814678,0.5,705.0,1855.287,1.244,-26.182,-38.659,-20.1135,5.7,-7.506,1.67,159.0,4.33,4.33,1055.0
1295.0,9500.0,0.2,0.0002,0.002,0.001,0.0002,0.02,0.008,0.27,0.001,0.0015,0.007,0.035,0.0054,0.973,0.0013,0.0002,1120.0,883.7972,684.66327,2.6999938,934.273,92.756,848.0,0.81481439,0.5,1200.0,1246.497,1.24442,-27.474,-39.96,-24.17339,4.85,-7.491,1.72,133.0,4.6,4.6,1704.0
1300.0,7200.0,0.002,0.0001,0.0011,0.0001,0.0002,0.029,0.006,0.22,0.001,0.0026,0.008,0.056,0.005,0.702,0.0007,0.0002,1120.0,852.59406,680.9196,2.800003,932.87,86.391,845.0,0.821428763,0.5,1210.0,961.614,1.219101,-24.666,-39.96,-33.54852,0.8,-6.44,1.74,129.0,5.71,5.71,1936.0
1300.0,9500.0,0.005,0.0001,0.0013,0.0001,0.0002,0.033,0.006,0.18,0.001,0.0015,0.008,0.055,0.005,0.702,0.0009,0.0002,1120.0,864.41345,681.9402,2.8000019,953.089,100.844,840.0,0.821428693,0.5,1200.0,1021.511,1.210719,-24.792,-39.632,-24.46874,0.67,-6.721,1.74,128.0,6.23,6.23,2000.0
1300.0,7200.0,0.002,0.0001,0.0011,0.0001,0.0002,0.029,0.006,0.22,0.001,0.0026,0.008,0.056,0.005,0.702,0.0007,0.0002,1120.0,848.90845,681.7719,2.8000023,1478.42,97.975,846.0,0.821428718,0.5,262.0,947.587,1.24051,-23.632,-39.961,-26.62908,1.8,-6.163,1.74,126.0,5.36,5.36,2016.0
1300.0,9500.0,0.003,0.0001,0.0014,0.0001,0.0002,0.031,0.007,0.21,0.001,0.0018,0.008,0.05,0.005,0.702,0.0006,0.0002,1120.0,861.6005,685.58374,2.7999995,1225.892,103.306,845.0,0.82142854,0.5,1200.0,1955.243,1.241781,-23.021,-39.96,-24.60813,0.86,-6.373,1.74,128.0,5.63,5.63,1971.0
1300.0,9500.0,0.003,0.0001,0.0014,0.0001,0.0002,0.031,0.007,0.21,0.001,0.0018,0.008,0.05,0.005,0.702,0.0006,0.0002,1120.0,861.72003,684.15106,2.8000002,1695.932,93.181,844.0,0.821428584,0.5,182.0,1302.803,1.199649,-23.906,-39.96,-24.05883,0.78,-6.794,1.74,128.0,5.39,5.39,1940.0
1300.0,9500.0,0.003,0.0001,0.0014,0.0001,0.0002,0.031,0.007,0.21,0.001,0.0018,0.008,0.05,0.005,0.702,0.0006,0.0002,1120.0,865.44745,684.9306,2.799998,1700.147,98.107,843.0,0.821428444,0.5,269.0,1306.027,1.222666,-24.052,-39.961,-26.50874,1.6,-6.062,1.75,132.0,5.47,5.47,2103.0
1300.0,9500.0,0.005,0.0001,0.0013,0.0001,0.0002,0.033,0.006,0.18,0.001,0.0015,0.008,0.055,0.005,0.702,0.0009,0.0002,1120.0,860.9983,682.30316,2.8,1689.971,97.795,845.0,0.821428571,0.5,324.0,1274.943,1.244313,-26.467,-39.96,-30.33214,1.6,-6.124,1.74,125.0,5.61,5.61,1967.0
1300.0,9500.0,0.003,0.0001,0.0014,0.0001,0.0002,0.031,0.007,0.21,0.001,0.0018,0.008,0.05,0.005,0.702,0.0006,0.0002,1120.0,852.7846,679.19934,2.7999997,1694.225,97.891,847.0,0.821428552,0.5,172.0,1297.586,1.244349,-22.646,-39.96,-26.37156,1.7,-6.286,1.74,130.0,5.5,5.5,2007.0
1300.0,9500.0,0.005,0.0001,0.0013,0.0001,0.0002,0.033,0.006,0.18,0.001,0.0015,0.008,0.055,0.005,0.702,0.0009,0.0002,1120.0,853.86487,679.49585,2.8000011,1704.227,97.913,845.0,0.821428642,0.5,324.0,999.656,1.223042,-25.327,-39.961,-26.71536,1.6,-6.201,1.74,131.0,6.15,6.15,1936.0
1300.0,9500.0,0.005,0.0001,0.0013,0.0001,0.0002,0.033,0.006,0.18,0.001,0.0015,0.008,0.055,0.005,0.702,0.0009,0.0002,1120.0,856.3099,681.2245,2.7999992,1700.948,97.886,842.0,0.82142852,0.5,50.0,819.017,1.249013,-24.751,-39.961,-26.01789,1.7,-6.165,1.74,124.0,6.03,6.03,1948.0
1300.0,9500.0,0.003,0.0001,0.0014,0.0001,0.0002,0.031,0.007,0.21,0.001,0.0018,0.008,0.05,0.005,0.702,0.0006,0.0002,1120.0,857.23425,679.7825,2.7999997,1702.309,97.737,847.0,0.821428552,0.5,50.0,1315.676,1.256614,-24.782,-39.96,-29.91023,1.6,-6.029,1.73,126.0,5.82,5.82,1848.0
1300.0,9500.0,0.005,0.0001,0.0013,0.0001,0.0002,0.033,0.006,0.18,0.001,0.0015,0.008,0.055,0.005,0.702,0.0009,0.0002,1120.0,860.3659,680.8496,2.799999,1716.418,97.893,846.0,0.821428508,0.5,269.0,1297.027,1.224195,-26.035,-39.962,-28.2215,1.6,-6.285,1.75,124.0,5.84,5.84,2084.0
1300.0,9500.0,0.003,0.0001,0.0014,0.0001,0.0002,0.031,0.007,0.21,0.001,0.0018,0.008,0.05,0.005,0.702,0.0006,0.0002,1120.0,860.7313,680.0937,2.7999995,951.282,102.502,846.0,0.82142854,0.5,1200.0,1008.042,1.248893,-23.96,-39.96,-24.89505,0.79,-6.288,1.75,129.0,5.77,5.77,2107.0
1300.0,9500.0,0.002,0.0001,0.0011,0.0001,0.0002,0.029,0.006,0.22,0.001,0.0026,0.008,0.056,0.005,0.702,0.0007,0.0002,1120.0,858.24243,678.81433,2.799999,1695.326,97.785,847.0,0.821428508,0.5,342.0,950.318,1.220614,-23.94,-38.037,-28.76228,1.5,-6.074,1.74,126.0,5.46,5.46,2070.0
1300.0,9500.0,0.002,0.0001,0.0011,0.0001,0.0002,0.029,0.006,0.22,0.001,0.0026,0.008,0.056,0.005,0.702,0.0007,0.0002,1120.0,852.1868,679.1542,2.8,1058.236,97.888,842.0,0.821428571,0.5,1200.0,1353.711,1.253819,-24.555,-39.96,-28.37769,1.6,-6.21,1.75,126.0,5.45,5.45,2065.0
1300.0,9500.0,0.002,0.0001,0.0011,0.0001,0.0002,0.029,0.006,0.22,0.001,0.0026,0.008,0.056,0.005,0.702,0.0007,0.0002,1120.0,860.17993,679.8964,2.7999992,1691.294,91.33,845.0,0.82142852,0.5,1200.0,1270.913,1.234851,-23.87,-39.96,-27.4215,1.7,-6.445,1.74,127.0,5.47,5.47,2083.0
1300.0,9500.0,0.005,0.0001,0.0013,0.0001,0.0002,0.033,0.006,0.18,0.001,0.0015,0.008,0.055,0.005,0.702,0.0009,0.0002,1120.0,853.1934,680.0061,2.8000004,1702.663,106.57,843.0,0.821428597,0.5,1220.0,4148.471,1.202244,-21.723,-39.959,-22.99294,0.76,-6.128,1.75,129.0,6.35,6.35,2038.0
1300.0,9500.0,0.003,0.0001,0.0014,0.0001,0.0002,0.031,0.007,0.21,0.001,0.0018,0.008,0.05,0.005,0.702,0.0006,0.0002,1120.0,855.00494,682.27814,2.8000004,1707.62,102.894,849.0,0.821428597,0.5,1180.0,3884.487,1.214637,-22.76,-39.951,-20.58613,0.63,-6.057,1.74,127.0,5.64,5.64,2069.0
1300.0,9500.0,0.005,0.0001,0.0013,0.0001,0.0002,0.033,0.006,0.18,0.001,0.0015,0.008,0.055,0.005,0.702,0.0009,0.0002,1120.0,862.66144,683.8232,2.799998,1085.046,99.403,841.0,0.821428444,0.5,1198.0,1443.972,1.219611,-26.43,-39.96,-27.7501,1.8,-5.917,1.75,129.0,6.11,6.11,2069.0
1300.0,9200.0,0.002,0.0001,0.0011,0.0001,0.0002,0.029,0.006,0.22,0.001,0.0026,0.008,0.056,0.005,0.702,0.0007,0.0002,1120.0,871.08887,684.1703,2.8000002,1680.019,102.775,851.0,0.821428584,0.5,1180.0,4028.148,1.227896,-22.367,-39.96,-22.00998,0.79,-5.962,1.74,126.0,5.89,5.89,1954.0
1300.0,9500.0,0.003,0.0001,0.0014,0.0001,0.0002,0.031,0.007,0.21,0.001,0.0018,0.008,0.05,0.005,0.702,0.0006,0.0002,1120.0,865.42883,680.65485,2.7999978,1086.829,103.016,844.0,0.821428431,0.5,1165.0,198.354,1.217151,-24.707,-39.96,-27.64081,1.8,-5.738,1.75,128.0,5.65,5.65,2097.0
1300.0,9200.0,0.002,0.0001,0.0011,0.0001,0.0002,0.029,0.006,0.22,0.001,0.0026,0.008,0.056,0.005,0.702,0.0007,0.0002,1120.0,867.9612,680.1279,2.8000004,1076.246,102.3,843.0,0.821428597,0.5,1165.0,1414.095,1.207949,-23.821,-39.961,-27.91672,1.7,-5.999,1.74,130.0,5.71,5.71,2022.0
1300.0,7200.0,0.002,0.0001,0.0011,0.0001,0.0002,0.029,0.006,0.22,0.001,0.0026,0.008,0.056,0.005,0.702,0.0007,0.0002,1120.0,868.6731,681.10345,2.7999983,1325.42,85.085,840.0,0.821428463,0.5,1150.0,1074.716,1.223182,-23.36,-39.248,-23.96292,0.81,-6.144,1.74,126.0,5.22,5.22,1912.0
1090.0,9500.0,0.2805,0.0002,0.003,0.0004,0.0009,0.02,0.0093,0.3678,0.0019,0.002,0.0079,0.0399,0.0054,1.6047,0.0012,0.0002,1120.0,867.8262,619.15674,2.6999962,972.405,65.475,842.0,0.814814554,0.5,1025.0,1079.933,1.216888,-28.621,-35.257,-21.63865,5.4,-8.018,1.67,153.0,4.28,4.28,1102.0
1090.0,9500.0,0.2805,0.0002,0.003,0.0004,0.0009,0.02,0.0093,0.3678,0.0019,0.002,0.0079,0.0399,0.0054,1.6047,0.0012,0.0002,1120.0,867.5449,620.5359,2.699999,1694.08,97.328,844.0,0.814814746,0.5,705.0,1988.025,1.227102,-30.103,-39.698,-17.7951,5.7,-7.669,1.67,159.0,4.13,4.13,1097.0
1090.0,9100.0,0.27,0.0001,0.0021,0.0003,0.0009,0.02,0.0092,0.3802,0.0013,0.0018,0.0075,0.0389,0.0048,1.5756,0.0012,0.0004,1120.0,858.805,619.5395,2.6999972,1699.614,0.0,0.0,0.814814623,0.5,705.0,1841.529,0.0,0.0,0.0,0.0,5.4,0.0,1.67,157.0,4.18,4.18,1113.0
1090.0,9500.0,0.2797,0.0002,0.003,0.0005,0.0014,0.02,0.0094,0.3267,0.0013,0.0021,0.008,0.0406,0.0054,1.55,0.0011,0.0004,1120.0,869.2525,622.3932,2.699997,1727.492,86.726,845.0,0.814814609,0.5,282.0,1786.279,1.244458,-28.478,-39.96,-28.39709,5.8,-7.898,1.66,156.0,4.38,4.39,1036.0
1090.0,9500.0,0.2797,0.0002,0.003,0.0005,0.0014,0.02,0.0094,0.3267,0.0013,0.0021,0.008,0.0406,0.0054,1.55,0.0011,0.0004,1120.0,860.3395,619.443,2.6999984,1716.284,0.0,0.0,0.814814705,0.5,705.0,1289.172,0.0,0.0,0.0,0.0,5.5,0.0,1.67,155.0,4.38,4.38,1042.0
1090.0,9500.0,0.2797,0.0002,0.003,0.0005,0.0014,0.02,0.0094,0.3267,0.0013,0.0021,0.008,0.0406,0.0054,1.55,0.0011,0.0004,1120.0,867.6112,621.38495,2.6999977,1720.122,96.628,840.0,0.814814657,0.5,705.0,1447.643,1.243233,-28.509,-39.36,-19.68533,5.4,-7.52,1.67,157.0,4.62,4.62,1093.0
1090.0,9500.0,0.27,0.0001,0.0021,0.0003,0.0009,0.02,0.0092,0.3802,0.0013,0.0018,0.0075,0.0389,0.0048,1.5756,0.0012,0.0004,1120.0,857.36316,618.5619,2.6999993,1737.044,86.462,846.0,0.814814767,0.5,705.0,1134.236,1.251988,-29.9,-39.96,-30.56526,5.9,-7.853,1.67,154.0,4.02,4.02,1058.0
1090.0,9500.0,0.26,0.0001,0.0022,0.0004,0.0006,0.02,0.0092,0.3615,0.0014,0.002,0.0076,0.0364,0.0054,1.55,0.001,0.0004,1120.0,863.3129,620.8446,2.699995,1731.607,88.636,840.0,0.814814472,0.5,705.0,1989.045,1.211174,-31.029,-39.96,-21.31252,5.4,-8.008,1.68,157.0,4.26,4.26,1165.0
1090.0,9100.0,0.27,0.0001,0.0021,0.0003,0.0009,0.02,0.0092,0.3802,0.0013,0.0018,0.0075,0.0389,0.0048,1.5756,0.0012,0.0004,1120.0,868.2523,621.48254,2.7000003,1692.462,97.728,841.0,0.814814835,0.5,705.0,2015.796,1.245506,-27.778,-39.646,-18.95116,5.7,-7.903,1.67,157.0,4.17,4.17,1085.0
1290.0,9500.0,0.233,0.0002,0.0023,0.001,0.0002,0.02,0.008,0.21,0.001,0.0019,0.008,0.032,0.0055,1.012,0.0009,0.0002,1120.0,905.82104,681.6422,2.699997,942.343,92.405,841.0,0.814814609,0.5,1200.0,656.051,1.239091,-24.878,-39.96,-19.74502,5.7,-7.369,1.72,138.0,4.59,4.59,1782.0
1290.0,9500.0,0.233,0.0002,0.0023,0.001,0.0002,0.02,0.008,0.21,0.001,0.0019,0.008,0.032,0.0055,1.012,0.0009,0.0002,1120.0,898.7809,682.0968,2.7000003,958.503,91.223,846.0,0.814814835,0.5,1200.0,1037.768,1.289253,-25.559,-39.96,-27.32822,5.2,-7.817,1.72,135.0,4.46,4.46,1729.0
1290.0,9500.0,0.224,0.0002,0.0014,0.001,0.0002,0.02,0.008,0.26,0.001,0.0017,0.007,0.044,0.0048,1.003,0.001,0.0003,1120.0,894.76154,681.1216,2.6999998,957.369,94.504,842.0,0.814814801,0.5,1200.0,890.234,1.243737,-27.546,-39.96,-25.2627,5.4,-7.997,1.73,138.0,4.6,4.6,1812.0
1290.0,9500.0,0.233,0.0002,0.0023,0.001,0.0002,0.02,0.008,0.21,0.001,0.0019,0.008,0.032,0.0055,1.012,0.0009,0.0002,1120.0,886.2733,680.7631,2.7,956.072,93.274,842.0,0.814814815,0.5,1200.0,935.456,1.243015,-26.177,-39.96,-25.43381,5.0,-7.906,1.72,135.0,4.53,4.53,1724.0
1290.0,9500.0,0.224,0.0002,0.0014,0.001,0.0002,0.02,0.008,0.26,0.001,0.0017,0.007,0.044,0.0048,1.003,0.001,0.0003,1120.0,907.69836,678.50006,2.699998,959.279,94.465,841.0,0.814814678,0.5,1200.0,191.083,1.241776,-27.992,-39.96,-26.14869,5.6,-7.773,1.73,135.0,4.65,4.65,1804.0
1290.0,9500.0,0.233,0.0002,0.0023,0.001,0.0002,0.02,0.008,0.21,0.001,0.0019,0.008,0.032,0.0055,1.012,0.0009,0.0002,1120.0,896.2994,681.53394,2.6999993,959.255,93.73,841.0,0.814814767,0.5,1200.0,447.771,1.260965,-25.984,-39.96,-27.03068,5.4,-7.295,1.72,135.0,4.72,4.72,1783.0
1290.0,9500.0,0.233,0.0002,0.0023,0.001,0.0002,0.02,0.008,0.21,0.001,0.0019,0.008,0.032,0.0055,1.012,0.0009,0.0002,1120.0,892.3518,681.6647,2.6999996,963.946,94.478,846.0,0.814814787,0.5,1200.0,1054.204,1.272848,-25.865,-39.96,-25.95439,5.6,-7.914,1.72,136.0,4.54,4.54,1823.0
1290.0,9500.0,0.241,0.0002,0.0013,0.001,0.0002,0.02,0.009,0.27,0.001,0.0016,0.008,0.035,0.0055,0.996,0.0007,0.0002,1120.0,907.1851,679.5717,2.699998,962.51,94.493,843.0,0.814814678,0.5,1200.0,685.138,1.221005,-27.604,-39.96,-26.29783,5.3,-7.222,1.73,132.0,4.66,4.66,1909.0
1290.0,9500.0,0.224,0.0002,0.0014,0.001,0.0002,0.02,0.008,0.26,0.001,0.0017,0.007,0.044,0.0048,1.003,0.001,0.0003,1120.0,894.11847,680.05865,2.6999998,1088.642,93.141,840.0,0.814814801,0.5,1200.0,1456.248,1.241639,-24.786,-39.961,-26.60184,5.0,-7.561,1.72,132.0,4.5,4.5,1744.0
1290.0,9500.0,0.224,0.0002,0.0014,0.001,0.0002,0.02,0.008,0.26,0.001,0.0017,0.007,0.044,0.0048,1.003,0.001,0.0003,1120.0,894.9116,679.45605,2.6999986,953.061,94.154,841.0,0.814814719,0.5,1200.0,1021.427,1.261777,-26.276,-39.96,-27.42524,5.4,-7.765,1.73,134.0,4.67,4.67,1803.0
1290.0,9500.0,0.224,0.0002,0.0014,0.001,0.0002,0.02,0.008,0.26,0.001,0.0017,0.007,0.044,0.0048,1.003,0.001,0.0003,1120.0,883.0303,678.3813,2.6999996,1084.956,92.526,846.0,0.814814787,0.5,1200.0,1443.664,1.26587,-28.422,-39.96,-26.08246,5.3,-7.904,1.72,137.0,4.4,4.4,1718.0
1295.0,9500.0,0.253,0.0003,0.0017,0.0001,0.0005,0.02,0.012,0.32,0.001,0.0029,0.007,0.02,0.0048,1.4,0.001,0.0003,1120.0,877.6052,621.42944,2.699996,1710.675,78.147,847.0,0.81481454,0.5,1200.0,180.892,1.232185,-27.251,-39.961,-22.11073,0.64,-6.4,1.69,146.0,4.0,4.0,1281.0
1295.0,9400.0,0.214,0.0003,0.0016,0.0001,0.0003,0.02,0.01,0.3,0.001,0.0021,0.007,0.026,0.0046,1.3,0.001,0.0003,1120.0,889.7956,618.0812,2.6999953,1064.621,78.407,840.0,0.814814492,0.5,1200.0,1375.002,1.221729,-28.017,-39.96,-26.2958,0.79,-6.794,1.7,140.0,4.26,4.26,1479.0
1295.0,9400.0,0.214,0.0003,0.0016,0.0001,0.0003,0.02,0.01,0.3,0.001,0.0021,0.007,0.026,0.0046,1.3,0.001,0.0003,1120.0,881.77124,620.66406,2.699998,1062.0,89.426,845.0,0.814814678,0.5,1205.0,980.205,1.228209,-24.951,-39.96,-26.32214,0.73,-5.821,1.7,142.0,4.09,4.09,1535.0
1295.0,9400.0,0.214,0.0003,0.0016,0.0001,0.0003,0.02,0.01,0.3,0.001,0.0021,0.007,0.026,0.0046,1.3,0.001,0.0003,1120.0,871.24567,622.9035,2.7000005,1057.256,88.579,846.0,0.814814849,0.5,1205.0,254.777,1.231869,-24.577,-39.916,-26.7513,0.8,-6.015,1.7,144.0,4.18,4.18,1456.0
1295.0,9500.0,0.218,0.0003,0.0016,0.0001,0.0002,0.02,0.011,0.31,0.001,0.0014,0.007,0.028,0.0054,1.339,0.0008,0.0005,1120.0,874.7227,622.65204,2.6999967,1030.177,88.115,849.0,0.814814588,0.5,1205.0,1261.664,1.231093,-23.436,-39.956,-18.6614,0.86,-6.917,1.69,144.0,4.12,4.12,1350.0
1295.0,9500.0,0.253,0.0003,0.0017,0.0001,0.0005,0.02,0.012,0.32,0.001,0.0029,0.007,0.02,0.0048,1.4,0.001,0.0003,1120.0,874.625,620.26746,2.699999,1453.996,83.595,842.0,0.814814746,0.5,1205.0,198.959,1.204777,-24.405,-39.96,-19.66727,0.79,-6.507,1.69,144.0,4.22,4.22,1254.0
1295.0,9500.0,0.218,0.0003,0.0016,0.0001,0.0002,0.02,0.011,0.31,0.001,0.0014,0.007,0.028,0.0054,1.339,0.0008,0.0005,1120.0,881.2411,619.06195,2.6999977,1060.408,83.788,841.0,0.814814657,0.5,1205.0,1098.607,1.223269,-24.872,-39.96,-30.06973,0.86,-6.691,1.71,144.0,4.11,4.11,1601.0
1295.0,9500.0,0.218,0.0003,0.0016,0.0001,0.0002,0.02,0.011,0.31,0.001,0.0014,0.007,0.028,0.0054,1.339,0.0008,0.0005,1120.0,876.05206,621.58936,2.6999989,1451.363,89.427,848.0,0.814814739,0.5,1205.0,1079.367,1.245277,-24.923,-39.96,-28.11818,0.75,-6.006,1.71,146.0,4.05,4.05,1593.0
1295.0,9500.0,0.218,0.0003,0.0016,0.0001,0.0002,0.02,0.011,0.31,0.001,0.0014,0.007,0.028,0.0054,1.339,0.0008,0.0005,1120.0,875.10364,622.2832,2.6999993,1086.772,0.0,0.0,0.814814767,0.5,1205.0,1149.774,0.0,0.0,0.0,0.0,0.78,0.0,1.71,144.0,4.13,4.13,1525.0
1295.0,9500.0,0.218,0.0003,0.0016,0.0001,0.0002,0.02,0.011,0.31,0.001,0.0014,0.007,0.028,0.0054,1.339,0.0008,0.0005,1120.0,883.0854,621.32007,2.6999984,1066.824,88.941,849.0,0.814814705,0.5,1205.0,1360.362,1.238723,-25.054,-39.96,-28.49525,0.79,-5.998,1.71,145.0,4.14,4.14,1572.0
1295.0,9500.0,0.214,0.0003,0.0016,0.0001,0.0003,0.02,0.01,0.3,0.001,0.0021,0.007,0.026,0.0046,1.3,0.001,0.0003,1120.0,877.2232,621.5335,2.7,1481.086,88.054,846.0,0.814814815,0.5,1205.0,307.847,1.235424,-23.784,-39.96,-22.80848,0.78,-6.303,1.71,147.0,4.28,4.28,1547.0
1295.0,9500.0,0.253,0.0003,0.0017,0.0001,0.0005,0.02,0.012,0.32,0.001,0.0029,0.007,0.02,0.0048,1.4,0.001,0.0003,1120.0,871.0604,620.8426,2.7000022,1400.982,78.962,848.0,0.814814966,0.5,1205.0,1211.09,1.228217,-26.002,-39.961,-23.77383,0.79,-6.246,1.69,140.0,3.94,3.94,1173.0
1295.0,9500.0,0.214,0.0003,0.0016,0.0001,0.0003,0.02,0.01,0.3,0.001,0.0021,0.007,0.026,0.0046,1.3,0.001,0.0003,1120.0,878.4863,620.24927,2.6999972,1701.862,85.485,842.0,0.814814623,0.5,1200.0,506.794,1.222585,-25.221,-39.96,-24.8398,0.84,-6.0,1.7,143.0,4.21,4.21,1468.0
1295.0,9500.0,0.253,0.0003,0.0017,0.0001,0.0005,0.02,0.012,0.32,0.001,0.0029,0.007,0.02,0.0048,1.4,0.001,0.0003,1120.0,870.33636,620.6129,2.6999998,1072.328,88.14,844.0,0.814814801,0.5,1200.0,1389.756,1.232185,-23.311,-39.945,-23.60203,0.84,-6.032,1.69,145.0,4.3,4.3,1242.0
1295.0,9500.0,0.253,0.0003,0.0017,0.0001,0.0005,0.02,0.012,0.32,0.001,0.0029,0.007,0.02,0.0048,1.4,0.001,0.0003,1120.0,875.4959,619.84064,2.6999986,1710.966,96.359,848.0,0.814814719,0.5,1200.0,1092.569,1.252295,-22.35,-39.96,-19.2788,0.77,-6.266,1.69,145.0,4.12,4.12,1362.0
1295.0,9400.0,0.214,0.0003,0.0016,0.0001,0.0003,0.02,0.01,0.3,0.001,0.0021,0.007,0.026,0.0046,1.3,0.001,0.0003,1120.0,883.30023,618.60004,2.6999967,1065.453,88.635,844.0,0.814814588,0.5,1200.0,1366.852,1.233326,-25.975,-39.96,-25.09697,0.84,-6.035,1.71,146.0,4.12,4.12,1544.0
1295.0,9500.0,0.214,0.0003,0.0016,0.0001,0.0003,0.02,0.01,0.3,0.001,0.0021,0.007,0.026,0.0046,1.3,0.001,0.0003,1120.0,875.74506,620.60254,2.7000003,1057.286,83.931,843.0,0.814814835,0.5,1200.0,233.546,1.235364,-26.86,-39.96,-22.97565,0.72,-6.438,1.69,142.0,4.04,4.04,1298.0
1295.0,9500.0,0.218,0.0003,0.0016,0.0001,0.0002,0.02,0.011,0.31,0.001,0.0014,0.007,0.028,0.0054,1.339,0.0008,0.0005,1120.0,871.9903,620.71826,2.700001,1021.427,0.0,0.0,0.814814883,0.5,1200.0,182.803,0.0,0.0,0.0,0.0,0.76,0.0,1.7,148.0,3.98,3.98,1425.0
1295.0,9500.0,0.218,0.0003,0.0016,0.0001,0.0002,0.02,0.011,0.31,0.001,0.0014,0.007,0.028,0.0054,1.339,0.0008,0.0005,1120.0,872.8203,621.4939,2.6999989,1698.168,82.927,849.0,0.814814739,0.5,1200.0,4124.459,1.235798,-27.392,-39.961,-27.47796,0.72,-6.479,1.7,144.0,4.05,4.05,1418.0
1295.0,9500.0,0.218,0.0003,0.0016,0.0001,0.0002,0.02,0.011,0.31,0.001,0.0014,0.007,0.028,0.0054,1.339,0.0008,0.0005,1120.0,872.6805,622.01056,2.699998,963.72,83.01,841.0,0.814814678,0.5,1200.0,1053.521,1.262118,-26.226,-39.96,-26.63105,0.79,-7.015,1.71,144.0,4.3,4.3,1528.0
1290.0,9320.0,0.263,0.0003,0.0022,0.001,0.0002,0.02,0.008,0.29,0.001,0.0014,0.007,0.037,0.0053,1.05,0.0015,0.0003,1120.0,901.05994,676.56903,2.6999998,947.978,83.266,843.0,0.814814801,0.5,1210.0,355.635,1.189928,-30.261,-37.776,-22.77636,0.79,-6.375,1.71,135.0,4.49,4.49,1629.0
1290.0,9480.0,0.267,0.0003,0.0016,0.001,0.0002,0.02,0.009,0.3,0.001,0.0012,0.007,0.035,0.0053,1.05,0.0011,0.0003,1120.0,890.63324,682.33545,2.7000005,1688.667,87.801,848.0,0.814814849,0.5,1210.0,200.874,1.224284,-26.362,-39.769,-20.61957,0.64,-6.343,1.73,135.0,4.53,4.53,1768.0
1290.0,9470.0,0.243,0.0003,0.0019,0.001,0.0002,0.02,0.008,0.26,0.001,0.0018,0.007,0.034,0.0045,1.025,0.0011,0.0003,1120.0,904.65765,680.5588,2.6999996,947.537,88.661,840.0,0.814814787,0.5,1200.0,1004.936,1.229769,-21.557,-39.961,-29.30355,0.81,-6.621,1.73,134.0,4.58,4.58,1812.0
1290.0,9470.0,0.267,0.0003,0.0016,0.001,0.0002,0.02,0.009,0.3,0.001,0.0012,0.007,0.035,0.0053,1.05,0.0011,0.0003,1120.0,893.19885,681.96454,2.6999996,932.819,89.427,842.0,0.814814787,0.5,1200.0,961.465,1.227546,-23.223,-39.96,-29.7953,0.8,-6.472,1.74,136.0,4.57,4.57,1962.0
1290.0,9480.0,0.243,0.0003,0.0019,0.001,0.0002,0.02,0.008,0.26,0.001,0.0018,0.007,0.034,0.0045,1.025,0.0011,0.0003,1120.0,887.2935,679.76697,2.700001,949.451,92.08,843.0,0.814814883,0.5,1200.0,1010.639,1.223493,-22.598,-39.944,-30.14632,0.82,-6.021,1.72,137.0,4.53,4.53,1731.0
1290.0,9500.0,0.267,0.0003,0.0016,0.001,0.0002,0.02,0.009,0.3,0.001,0.0012,0.007,0.035,0.0053,1.05,0.0011,0.0003,1120.0,904.5833,678.90546,2.6999993,1698.258,0.0,0.0,0.814814767,0.5,1200.0,949.894,0.0,0.0,0.0,0.0,0.83,0.0,1.73,140.0,4.54,4.54,1884.0
1290.0,9470.0,0.243,0.0003,0.0019,0.001,0.0002,0.02,0.008,0.26,0.001,0.0018,0.007,0.034,0.0045,1.025,0.0011,0.0003,1120.0,899.49255,679.8521,2.7000005,1084.903,0.0,0.0,0.814814849,0.5,1200.0,683.652,0.0,0.0,0.0,0.0,0.6,0.0,1.72,138.0,4.43,4.43,1808.0
1290.0,9400.0,0.263,0.0003,0.0022,0.001,0.0002,0.02,0.008,0.29,0.001,0.0014,0.007,0.037,0.0053,1.05,0.0015,0.0003,1120.0,894.4394,681.3823,2.7000015,944.255,88.877,845.0,0.814814918,0.5,1200.0,995.754,1.215022,-23.282,-39.96,-22.05193,0.81,-6.101,1.71,136.0,4.51,4.51,1656.0
1290.0,9500.0,0.243,0.0003,0.0019,0.001,0.0002,0.02,0.008,0.26,0.001,0.0018,0.007,0.034,0.0045,1.025,0.0011,0.0003,1120.0,908.19885,676.8828,2.6999993,941.272,103.798,850.0,0.814814767,0.5,1200.0,986.348,1.233547,-23.398,-39.96,-27.24244,0.79,-5.846,1.73,137.0,4.84,4.84,1814.0
1290.0,9250.0,0.263,0.0003,0.0022,0.001,0.0002,0.02,0.008,0.29,0.001,0.0014,0.007,0.037,0.0053,1.05,0.0015,0.0003,1120.0,900.6272,679.91437,2.7,1080.193,88.328,843.0,0.814814815,0.5,1200.0,1458.599,1.20699,-25.214,-39.96,-29.54586,0.82,-6.478,1.72,137.0,4.72,4.72,1693.0
1290.0,9250.0,0.263,0.0003,0.0022,0.001,0.0002,0.02,0.008,0.29,0.001,0.0014,0.007,0.037,0.0053,1.05,0.0015,0.0003,1120.0,889.47064,680.75745,2.7000022,1078.183,79.898,848.0,0.814814966,0.5,1200.0,273.885,1.231263,-23.55,-39.96,-30.48346,0.8,-6.015,1.71,138.0,4.49,4.49,1562.0
1290.0,7400.0,0.267,0.0003,0.0016,0.001,0.0002,0.02,0.009,0.3,0.001,0.0012,0.007,0.035,0.0053,1.05,0.0011,0.0003,1120.0,910.96655,680.9367,2.699999,948.899,91.813,841.0,0.814814746,0.5,1200.0,1008.992,1.199166,-22.86,-39.96,-29.59929,0.86,-6.426,1.73,137.0,4.75,4.75,1903.0
1290.0,9500.0,0.267,0.0003,0.0016,0.001,0.0002,0.02,0.009,0.3,0.001,0.0012,0.007,0.035,0.0053,1.05,0.0011,0.0003,1120.0,887.04535,680.768,2.7000015,1077.424,83.375,847.0,0.814814918,0.5,1200.0,1418.08,1.184908,-23.506,-39.96,-30.18645,0.83,-5.924,1.73,136.0,4.59,4.59,1811.0
1290.0,7370.0,0.267,0.0003,0.0016,0.001,0.0002,0.02,0.009,0.3,0.001,0.0012,0.007,0.035,0.0053,1.05,0.0011,0.0003,1120.0,901.2583,679.3812,2.6999977,940.624,88.016,844.0,0.814814657,0.5,1200.0,984.432,1.224245,-24.392,-39.96,-30.09477,0.78,-6.427,1.73,138.0,4.71,4.71,1861.0
1290.0,9500.0,0.263,0.0003,0.0022,0.001,0.0002,0.02,0.008,0.29,0.001,0.0014,0.007,0.037,0.0053,1.05,0.0015,0.0003,1120.0,897.6305,680.9,2.6999998,1057.749,80.348,842.0,0.814814801,0.5,1200.0,188.11,1.218072,-27.136,-39.927,-18.32411,0.73,-5.874,1.71,134.0,4.4,4.4,1593.0
1290.0,9500.0,0.263,0.0003,0.0022,0.001,0.0002,0.02,0.008,0.29,0.001,0.0014,0.007,0.037,0.0053,1.05,0.0015,0.0003,1120.0,903.04913,678.964,2.6999984,1704.01,88.199,840.0,0.814814705,0.5,1210.0,1249.882,1.221065,-26.115,-39.962,-28.99829,0.79,-6.503,1.72,138.0,4.67,4.67,1673.0
1290.0,9480.0,0.243,0.0003,0.0019,0.001,0.0002,0.02,0.008,0.26,0.001,0.0018,0.007,0.034,0.0045,1.025,0.0011,0.0003,1120.0,896.9085,679.7345,2.700001,1684.264,87.78,846.0,0.814814883,0.5,1210.0,228.668,1.235479,-25.941,-39.961,-28.33023,0.72,-6.314,1.72,135.0,4.62,4.62,1771.0
1290.0,9470.0,0.243,0.0003,0.0019,0.001,0.0002,0.02,0.008,0.26,0.001,0.0018,0.007,0.034,0.0045,1.025,0.0011,0.0003,1120.0,885.74786,680.0039,2.7000022,1668.644,102.499,849.0,0.814814966,0.5,1210.0,952.782,1.227507,-24.222,-39.96,-23.34742,0.76,-6.382,1.71,135.0,4.54,4.54,1628.0
1290.0,9470.0,0.267,0.0003,0.0016,0.001,0.0002,0.02,0.009,0.3,0.001,0.0012,0.007,0.035,0.0053,1.05,0.0011,0.0003,1120.0,900.201,677.7149,2.7,967.764,87.756,844.0,0.814814815,0.5,1210.0,1065.791,1.242427,-23.809,-39.961,-29.10292,0.7,-6.497,1.73,140.0,4.6,4.6,1821.0
1290.0,9499.0,0.23,0.0002,0.0015,0.0001,0.0003,0.02,0.007,0.3,0.001,0.0012,0.008,0.074,0.004,0.564,0.001,0.0003,1120.0,914.8241,680.265,2.7999952,957.986,89.644,849.0,0.821428265,0.5,1200.0,1036.212,1.224241,-27.371,-39.96,-26.89205,0.79,-6.532,1.75,124.0,5.37,5.37,2205.0
1290.0,9499.0,0.235,0.0002,0.0025,0.0001,0.0002,0.02,0.007,0.25,0.001,0.0017,0.008,0.075,0.004,0.58,0.001,0.0003,1120.0,912.55316,681.14734,2.7999952,1691.135,102.31,840.0,0.821428265,0.5,1200.0,955.839,1.241445,-23.734,-39.96,-23.57832,0.68,-6.136,1.74,128.0,5.21,5.21,2053.0
1290.0,9499.0,0.205,0.0002,0.0019,0.0001,0.0005,0.02,0.008,0.29,0.001,0.0012,0.008,0.075,0.004,0.58,0.001,0.0005,1120.0,914.9631,679.83826,2.799994,959.37,100.126,843.0,0.821428189,0.5,1200.0,1032.122,1.249595,-23.595,-38.042,-22.28332,0.86,-6.122,1.75,131.0,5.56,5.56,2126.0
1290.0,9499.0,0.235,0.0002,0.0025,0.0001,0.0002,0.02,0.007,0.25,0.001,0.0017,0.008,0.075,0.004,0.58,0.001,0.0003,1120.0,915.23706,682.3373,2.7999988,957.012,98.452,841.0,0.821428495,0.5,1200.0,836.306,1.190385,-23.246,-39.96,-27.67401,0.78,-6.292,1.74,125.0,5.82,5.82,1952.0
1290.0,9499.0,0.23,0.0002,0.0015,0.0001,0.0003,0.02,0.007,0.3,0.001,0.0012,0.008,0.074,0.004,0.564,0.001,0.0003,1120.0,891.77747,677.7644,2.799997,957.749,102.357,845.0,0.82142838,0.5,1200.0,868.365,1.20019,-22.139,-39.96,-20.16589,0.75,-5.76,1.75,127.0,4.75,4.75,2099.0
1290.0,9499.0,0.205,0.0002,0.0019,0.0001,0.0005,0.02,0.008,0.29,0.001,0.0012,0.008,0.075,0.004,0.58,0.001,0.0005,1120.0,911.69354,685.4415,2.800002,963.302,78.265,843.0,0.821428699,0.5,1200.0,1050.955,1.27028,-27.446,-39.96,-25.53576,0.76,-6.138,1.74,127.0,5.72,5.72,1967.0
1290.0,9499.0,0.205,0.0002,0.0019,0.0001,0.0005,0.02,0.008,0.29,0.001,0.0012,0.008,0.075,0.004,0.58,0.001,0.0005,1120.0,909.85297,681.02545,2.7999997,951.369,101.482,846.0,0.821428552,0.5,1200.0,1263.907,1.237271,-22.142,-39.955,-22.598,0.81,-5.96,1.75,130.0,5.39,5.39,2188.0
1290.0,9500.0,0.235,0.0002,0.0025,0.0001,0.0002,0.02,0.007,0.25,0.001,0.0017,0.008,0.075,0.004,0.58,0.001,0.0003,1120.0,922.3842,681.2477,2.7999966,1679.984,102.297,849.0,0.821428355,0.5,76.2,450.116,1.214281,-23.751,-37.306,-19.07827,0.78,-6.235,1.75,131.0,5.49,5.49,2094.0
1290.0,9499.0,0.235,0.0002,0.0025,0.0001,0.0002,0.02,0.007,0.25,0.001,0.0017,0.008,0.075,0.004,0.58,0.001,0.0003,1120.0,907.473,681.0956,2.8,957.581,87.657,842.0,0.821428571,0.5,1200.0,1034.995,1.264213,-26.716,-39.961,-25.95884,0.77,-6.536,1.74,127.0,5.13,5.13,2067.0
1290.0,9499.0,0.205,0.0002,0.0019,0.0001,0.0005,0.02,0.008,0.29,0.001,0.0012,0.008,0.075,0.004,0.58,0.001,0.0005,1120.0,919.6982,683.967,2.800004,957.929,97.572,847.0,0.821428827,0.5,1200.0,352.017,1.202212,-23.201,-39.96,-27.52289,0.73,-6.461,1.75,126.0,5.97,5.97,2009.0
1290.0,9499.0,0.235,0.0002,0.0025,0.0001,0.0002,0.02,0.007,0.25,0.001,0.0017,0.008,0.075,0.004,0.58,0.001,0.0003,1120.0,915.532,681.95764,2.7999988,956.822,93.45,844.0,0.821428495,0.5,1200.0,1032.712,1.213147,-22.71,-38.592,-23.32927,0.68,-6.103,1.75,126.0,5.23,5.23,2160.0
1300.0,9100.0,0.002,0.0001,0.0014,0.0001,0.0002,0.028,0.007,0.21,0.001,0.0017,0.008,0.048,0.005,0.681,0.0007,0.0002,1120.0,869.8942,681.7274,2.7999895,901.28,64.835,844.0,0.821427902,0.5,1200.0,870.601,1.190704,-25.257,-39.96,-32.41831,0.76,-6.989,1.74,127.0,5.21,5.21,1818.0
1300.0,9500.0,0.002,0.0002,0.0014,0.0001,0.0003,0.032,0.007,0.25,0.001,0.0013,0.008,0.051,0.005,0.702,0.0009,0.0004,1120.0,867.2594,679.6666,2.7999976,995.847,96.688,841.0,0.821428418,0.5,1200.0,1143.266,1.203146,-24.106,-39.96,-23.07144,0.85,-6.977,1.74,126.0,5.89,5.89,1911.0
1300.0,9500.0,0.002,0.0001,0.0014,0.0001,0.0002,0.029,0.007,0.23,0.001,0.0016,0.008,0.049,0.0041,0.65,0.0007,0.0003,1120.0,862.0629,678.81177,2.799996,905.127,92.18,843.0,0.821428316,0.5,1200.0,961.359,1.21888,-22.975,-39.96,-25.53401,0.88,-6.035,1.74,121.0,6.56,6.56,1945.0
1300.0,9500.0,0.002,0.0001,0.0014,0.0001,0.0002,0.029,0.007,0.23,0.001,0.0016,0.008,0.049,0.0041,0.65,0.0007,0.0003,1120.0,850.4926,677.6393,2.799999,958.889,98.017,843.0,0.821428508,0.5,176.0,929.636,1.228499,-23.389,-39.96,-24.29762,0.6,-5.904,1.73,121.0,5.79,5.79,1773.0
1300.0,9500.0,0.002,0.0001,0.0014,0.0001,0.0002,0.029,0.007,0.23,0.001,0.0016,0.008,0.049,0.0041,0.65,0.0007,0.0003,1120.0,851.61005,679.26434,2.799999,979.511,97.213,842.0,0.821428508,0.5,1200.0,994.48,1.223899,-21.407,-39.96,-25.1552,0.63,-5.745,1.74,126.0,6.01,6.01,1903.0
1300.0,7400.0,0.002,0.0001,0.0014,0.0001,0.0002,0.028,0.007,0.21,0.001,0.0017,0.008,0.048,0.005,0.681,0.0007,0.0002,1120.0,856.72,680.99316,2.8,966.658,89.126,848.0,0.821428571,0.5,1200.0,1062.43,1.201583,-23.215,-39.96,-24.47808,0.64,-5.849,1.74,128.0,5.58,5.58,2025.0
1300.0,9500.0,0.002,0.0002,0.0014,0.0001,0.0003,0.032,0.007,0.25,0.001,0.0013,0.008,0.051,0.005,0.702,0.0009,0.0004,1120.0,863.8693,681.22797,2.7999976,960.677,97.967,843.0,0.821428418,0.5,1200.0,988.323,1.238743,-22.867,-39.961,-24.73483,0.75,-5.761,1.73,126.0,5.96,5.96,1860.0
1300.0,9100.0,0.002,0.0001,0.0014,0.0001,0.0002,0.028,0.007,0.21,0.001,0.0017,0.008,0.048,0.005,0.681,0.0007,0.0002,1120.0,859.92365,675.602,2.7999947,1683.471,95.216,847.0,0.821428233,0.5,1180.0,4046.39,1.212671,-21.66,-39.96,-30.13137,0.8,-5.867,1.74,130.0,5.37,5.37,1985.0
1300.0,9100.0,0.002,0.0001,0.0014,0.0001,0.0002,0.028,0.007,0.21,0.001,0.0017,0.008,0.048,0.005,0.681,0.0007,0.0002,1120.0,856.20056,678.5086,2.7999973,1668.047,104.565,844.0,0.821428399,0.5,1180.0,309.403,1.243738,-18.711,-39.906,-19.30834,0.85,-5.307,1.73,127.0,5.54,5.54,1861.0
1300.0,9500.0,0.002,0.0002,0.0014,0.0001,0.0003,0.032,0.007,0.25,0.001,0.0013,0.008,0.051,0.005,0.702,0.0009,0.0004,1120.0,864.66833,681.4465,2.7999985,1652.038,91.964,842.0,0.821428476,0.5,1180.0,1938.897,1.226689,-21.418,-39.96,-27.98795,0.86,-5.815,1.74,125.0,5.65,5.65,1892.0
1300.0,9500.0,0.002,0.0001,0.0014,0.0001,0.0002,0.029,0.007,0.23,0.001,0.0016,0.008,0.049,0.0041,0.65,0.0007,0.0003,1120.0,853.93555,680.3199,2.7999957,1706.212,104.506,844.0,0.821428297,0.5,1180.0,266.005,1.234912,-20.998,-39.96,-20.41889,0.85,-5.279,1.74,127.0,5.83,5.83,2014.0
1300.0,9500.0,0.002,0.0001,0.0014,0.0001,0.0002,0.029,0.007,0.23,0.001,0.0016,0.008,0.049,0.0041,0.65,0.0007,0.0003,1120.0,853.74725,680.56104,2.7999976,1738.014,0.0,0.0,0.821428418,0.5,1190.0,4162.0,0.0,0.0,0.0,0.0,0.68,0.0,1.74,123.0,5.95,5.95,1989.0
1300.0,9500.0,0.002,0.0001,0.0014,0.0001,0.0002,0.029,0.007,0.23,0.001,0.0016,0.008,0.049,0.0041,0.65,0.0007,0.0003,1120.0,862.1359,681.1934,2.7999969,1750.122,0.0,0.0,0.821428374,0.5,1190.0,4228.0,0.0,0.0,0.0,0.0,0.68,0.0,1.74,122.0,5.76,5.76,2019.0
1300.0,9500.0,0.002,0.0001,0.0014,0.0001,0.0002,0.028,0.007,0.21,0.001,0.0017,0.008,0.048,0.005,0.681,0.0007,0.0002,1120.0,856.1242,681.16284,2.7999961,1725.202,107.028,843.0,0.821428323,0.5,1190.0,4269.832,1.210438,-23.046,-39.96,-22.83873,0.63,-6.086,1.74,128.0,5.38,5.38,2056.0
1300.0,9500.0,0.002,0.0002,0.0014,0.0001,0.0003,0.032,0.007,0.25,0.001,0.0013,0.008,0.051,0.005,0.702,0.0009,0.0004,1120.0,862.2946,681.4579,2.7999976,1663.183,104.91,842.0,0.821428418,0.5,1190.0,3939.736,1.217617,-22.344,-39.961,-23.18998,0.64,-6.142,1.74,128.0,5.87,5.87,1932.0
1300.0,9500.0,0.002,0.0002,0.0014,0.0001,0.0003,0.032,0.007,0.25,0.001,0.0013,0.008,0.051,0.005,0.702,0.0009,0.0004,1120.0,863.2902,681.43884,2.7999969,1727.075,102.554,844.0,0.821428374,0.5,1190.0,4279.985,1.213192,-21.997,-39.961,-22.35163,0.78,-6.015,1.74,127.0,5.92,5.92,1928.0
1300.0,9500.0,0.002,0.0001,0.0014,0.0001,0.0002,0.028,0.007,0.21,0.001,0.0017,0.008,0.048,0.005,0.681,0.0007,0.0002,1120.0,860.0657,678.3952,2.7999961,1736.349,91.861,848.0,0.821428323,0.5,1180.0,4330.442,1.249836,-23.119,-38.309,-21.26916,0.85,-6.943,1.73,126.0,5.37,5.37,1862.0
1300.0,9500.0,0.002,0.0001,0.0014,0.0001,0.0002,0.029,0.007,0.23,0.001,0.0016,0.008,0.049,0.0041,0.65,0.0007,0.0003,1120.0,852.6976,679.6466,2.7999976,1734.371,92.957,845.0,0.821428418,0.5,1180.0,3889.884,1.199093,-23.621,-39.96,-23.49719,0.84,-7.013,1.75,128.0,5.68,5.68,2061.0
1300.0,9500.0,0.002,0.0002,0.0014,0.0001,0.0003,0.032,0.007,0.25,0.001,0.0013,0.008,0.051,0.005,0.702,0.0009,0.0004,1120.0,859.3819,682.1493,2.7999969,1759.751,0.0,0.0,0.821428374,0.5,1180.0,4282.0,0.0,0.0,0.0,0.0,0.75,0.0,1.74,127.0,5.82,5.82,1950.0
1300.0,9500.0,0.002,0.0002,0.0014,0.0001,0.0003,0.032,0.007,0.25,0.001,0.0013,0.008,0.051,0.005,0.702,0.0009,0.0004,1120.0,858.93335,682.01587,2.799998,1734.9,98.33,848.0,0.821428444,0.5,1180.0,4322.538,1.243002,-23.463,-39.32,-20.7715,0.85,-6.972,1.74,128.0,5.8,5.8,1962.0
1290.0,9620.0,0.25,0.0002,0.002,0.001,0.0003,0.02,0.009,0.3,0.001,0.0018,0.008,0.04,0.0061,1.031,0.0015,0.0006,1120.0,895.8944,686.2978,2.6999972,1715.033,96.936,846.0,0.814814623,0.5,1210.0,955.309,1.225922,-23.769,-38.129,-18.44387,0.83,-6.009,1.72,136.0,4.6,4.6,1753.0
1290.0,9630.0,0.238,0.0002,0.0019,0.001,0.0003,0.02,0.009,0.21,0.001,0.0013,0.008,0.039,0.0057,1.041,0.0013,0.0002,1120.0,887.91296,680.9223,2.7,977.507,78.17,847.0,0.814814815,0.5,1210.0,222.14,1.241216,-27.428,-39.96,-29.68523,0.69,-5.763,1.72,138.0,4.61,4.61,1767.0
1290.0,9580.0,0.25,0.0002,0.002,0.001,0.0003,0.02,0.009,0.3,0.001,0.0018,0.008,0.04,0.0061,1.031,0.0015,0.0006,1120.0,897.86945,683.8448,2.699999,971.018,91.684,840.0,0.814814746,0.5,1210.0,904.564,1.233454,-24.249,-39.961,-28.41255,0.8,-5.984,1.73,137.0,4.84,4.84,1824.0
1290.0,9620.0,0.238,0.0002,0.0019,0.001,0.0003,0.02,0.009,0.21,0.001,0.0013,0.008,0.039,0.0057,1.041,0.0013,0.0002,1120.0,886.3314,680.1605,2.7000012,965.361,105.351,845.0,0.814814897,0.5,1210.0,187.398,1.259107,-19.105,-29.077,-17.19758,0.83,-6.408,1.72,136.0,4.72,4.72,1693.0
1290.0,9600.0,0.25,0.0002,0.002,0.001,0.0003,0.02,0.009,0.3,0.001,0.0018,0.008,0.04,0.0061,1.031,0.0015,0.0006,1120.0,888.0163,680.573,2.7000008,1020.351,0.0,0.0,0.81481487,0.5,1210.0,911.933,0.0,0.0,0.0,0.0,0.76,0.0,1.73,136.0,4.92,4.92,1817.0
1290.0,9600.0,0.25,0.0002,0.002,0.001,0.0003,0.02,0.009,0.3,0.001,0.0018,0.008,0.04,0.0061,1.031,0.0015,0.0006,1120.0,886.8086,679.32294,2.7000027,971.894,103.914,841.0,0.814815,0.5,1210.0,953.835,1.254906,-22.8,-36.577,-22.87817,0.83,-6.472,1.72,137.0,4.7,4.7,1712.0
1290.0,9590.0,0.238,0.0002,0.0019,0.001,0.0003,0.02,0.009,0.21,0.001,0.0013,0.008,0.039,0.0057,1.041,0.0013,0.0002,1120.0,884.86505,679.5156,2.7,970.228,89.909,847.0,0.814814815,0.5,1210.0,199.61,1.207754,-23.904,-39.96,-28.90314,0.75,-6.438,1.73,136.0,4.59,4.59,1826.0
1290.0,9620.0,0.238,0.0002,0.0019,0.001,0.0003,0.02,0.009,0.21,0.001,0.0013,0.008,0.039,0.0057,1.041,0.0013,0.0002,1120.0,899.17664,682.766,2.6999977,1712.012,97.562,840.0,0.814814657,0.5,1210.0,1003.948,1.222288,-23.933,-39.96,-21.8178,0.8,-6.963,1.72,136.0,4.83,4.83,1752.0
1295.0,9500.0,0.235,0.0003,0.0017,0.0001,0.0004,0.02,0.011,0.33,0.001,0.0019,0.007,0.026,0.0055,1.389,0.0014,0.0004,1120.0,870.65155,620.9262,2.699999,967.171,83.022,844.0,0.814814746,0.5,1200.0,1063.988,1.233917,-28.782,-39.96,-27.40742,0.7,-6.842,1.7,146.0,4.12,4.12,1391.0
1295.0,9200.0,0.249,0.0003,0.0016,0.0001,0.0002,0.02,0.011,0.34,0.001,0.0016,0.008,0.03,0.0046,1.352,0.0013,0.0004,1120.0,870.0962,620.31085,2.6999998,1687.076,85.117,842.0,0.814814801,0.5,1200.0,4065.477,1.223794,-27.908,-39.96,-26.20228,0.74,-6.486,1.69,146.0,4.05,4.05,1300.0
1295.0,9500.0,0.235,0.0003,0.0017,0.0001,0.0004,0.02,0.011,0.33,0.001,0.0019,0.007,0.026,0.0055,1.389,0.0014,0.0004,1120.0,871.7012,620.51996,2.6999986,1700.924,82.995,847.0,0.814814719,0.5,1200.0,4139.174,1.252027,-28.554,-39.96,-27.37466,0.73,-6.683,1.69,145.0,4.17,4.17,1305.0
1295.0,9500.0,0.235,0.0003,0.0017,0.0001,0.0004,0.02,0.011,0.33,0.001,0.0019,0.007,0.026,0.0055,1.389,0.0014,0.0004,1120.0,869.75275,621.612,2.7000012,1711.109,82.674,841.0,0.814814897,0.5,1200.0,4193.76,1.210131,-26.488,-39.96,-27.42355,0.81,-6.814,1.68,144.0,4.13,4.13,1215.0
1290.0,9507.0,0.226,0.0002,0.0029,0.001,0.0004,0.02,0.008,0.27,0.001,0.0016,0.007,0.039,0.0055,0.971,0.0014,0.0003,1120.0,895.4872,682.38184,2.699998,923.453,88.346,846.0,0.814814678,0.5,1210.0,934.156,1.231154,-24.92,-39.962,-28.88116,0.72,-6.503,1.72,136.0,4.48,4.48,1734.0
1290.0,9512.0,0.256,0.0002,0.002,0.001,0.0002,0.02,0.009,0.3,0.001,0.0012,0.007,0.039,0.0062,1.023,0.0013,0.0005,1120.0,906.44476,676.2515,2.6999981,970.188,87.702,842.0,0.814814684,0.5,1210.0,981.418,1.226721,-24.139,-39.96,-29.74164,0.66,-6.026,1.73,138.0,4.54,4.54,1815.0
1290.0,9499.0,0.256,0.0002,0.002,0.001,0.0002,0.02,0.009,0.3,0.001,0.0012,0.007,0.039,0.0062,1.023,0.0013,0.0005,1120.0,887.61755,678.187,2.6999993,948.521,87.805,842.0,0.814814767,0.5,1210.0,830.026,1.239175,-24.473,-39.96,-23.8723,0.66,-6.049,1.73,134.0,4.42,4.42,1841.0
1290.0,9507.0,0.226,0.0002,0.0029,0.001,0.0004,0.02,0.008,0.27,0.001,0.0016,0.007,0.039,0.0055,0.971,0.0014,0.0003,1120.0,889.5787,677.6834,2.7000017,1691.286,97.057,847.0,0.814814931,0.5,1200.0,4087.816,1.239771,-24.475,-39.96,-25.70772,0.78,-6.077,1.73,134.0,4.74,4.74,1804.0
1290.0,9505.0,0.226,0.0002,0.0029,0.001,0.0004,0.02,0.008,0.27,0.001,0.0016,0.007,0.039,0.0055,0.971,0.0014,0.0003,1120.0,882.61646,679.8933,2.7000031,1080.231,91.867,850.0,0.814815027,0.5,1210.0,191.82,1.233271,-25.301,-39.96,-21.86582,0.8,-7.002,1.72,137.0,4.62,4.62,1733.0
1290.0,9507.0,0.226,0.0002,0.0029,0.001,0.0004,0.02,0.008,0.27,0.001,0.0016,0.007,0.039,0.0055,0.971,0.0014,0.0003,1120.0,889.89044,678.12573,2.700004,1690.021,97.444,842.0,0.814815089,0.5,1210.0,4081.096,1.258716,-25.259,-39.961,-24.03598,0.64,-6.398,1.72,133.0,4.41,4.41,1707.0
1290.0,9507.0,0.256,0.0002,0.002,0.001,0.0002,0.02,0.009,0.3,0.001,0.0012,0.007,0.039,0.0062,1.023,0.0013,0.0005,1120.0,906.83844,682.8976,2.6999998,945.644,90.324,847.0,0.814814801,0.5,1210.0,999.306,1.259581,-25.291,-39.96,-28.40142,0.75,-6.112,1.74,136.0,4.82,4.82,1896.0
1290.0,9507.0,0.226,0.0002,0.0029,0.001,0.0004,0.02,0.008,0.27,0.001,0.0016,0.007,0.039,0.0055,0.971,0.0014,0.0003,1120.0,891.03,680.4547,2.7000024,948.6,90.313,842.0,0.814814979,0.5,1210.0,1008.102,1.23522,-24.498,-39.431,-21.17357,0.74,-6.119,1.72,138.0,4.59,4.59,1691.0
1290.0,9112.0,0.256,0.0002,0.002,0.001,0.0002,0.02,0.009,0.3,0.001,0.0012,0.007,0.039,0.0062,1.023,0.0013,0.0005,1120.0,883.92737,678.9067,2.7000039,966.174,92.511,840.0,0.814815082,0.5,1210.0,801.39,1.205186,-22.393,-37.087,-23.30634,0.72,-5.943,1.72,138.0,4.46,4.46,1795.0
1290.0,9116.0,0.256,0.0002,0.002,0.001,0.0002,0.02,0.009,0.3,0.001,0.0012,0.007,0.039,0.0062,1.023,0.0013,0.0005,1120.0,898.23535,681.9039,2.7,1660.125,105.379,846.0,0.814814815,0.5,1210.0,147.813,1.217723,-18.579,-26.128,-17.27869,0.81,-6.409,1.73,139.0,4.7,4.7,1843.0
1290.0,9507.0,0.256,0.0002,0.002,0.001,0.0002,0.02,0.009,0.3,0.001,0.0012,0.007,0.039,0.0062,1.023,0.0013,0.0005,1120.0,898.01434,681.72,2.6999998,963.542,95.588,844.0,0.814814801,0.5,1210.0,222.351,1.218694,-23.915,-39.96,-22.00755,0.75,-5.946,1.73,137.0,4.56,4.56,1900.0
1290.0,9507.0,0.226,0.0002,0.0029,0.001,0.0004,0.02,0.008,0.27,0.001,0.0016,0.007,0.039,0.0055,0.971,0.0014,0.0003,1120.0,889.6259,680.41296,2.7000003,808.427,87.557,846.0,0.814814835,0.5,1210.0,683.19,1.244718,-30.159,-39.681,-32.5718,0.71,-6.137,1.73,137.0,4.53,4.53,1851.0
1290.0,9500.0,0.218,0.0001,0.0023,0.001,0.0002,0.02,0.008,0.25,0.001,0.0026,0.008,0.039,0.0051,1.034,0.0015,0.0004,1120.0,890.8287,679.2699,2.7000027,968.009,97.434,846.0,0.814815,0.5,1200.0,1066.536,1.230871,-26.889,-39.961,-23.12455,0.77,-6.398,1.72,138.0,4.46,4.46,1697.0
1290.0,9500.0,0.218,0.0001,0.0023,0.001,0.0002,0.02,0.008,0.25,0.001,0.0026,0.008,0.039,0.0051,1.034,0.0015,0.0004,1120.0,897.5532,678.4129,2.7000015,1004.798,89.799,847.0,0.814814918,0.5,1200.0,1180.538,1.222303,-33.734,-39.96,-34.35188,0.77,-6.541,1.73,134.0,4.63,4.63,1820.0
1290.0,9600.0,0.237,0.0002,0.0022,0.001,0.0002,0.02,0.008,0.22,0.001,0.0015,0.007,0.031,0.0051,1.009,0.001,0.0002,1120.0,889.04095,678.42377,2.700001,958.052,93.54,847.0,0.814814883,0.5,1200.0,1036.409,1.222736,-24.756,-39.96,-24.81877,0.81,-6.148,1.74,131.0,4.53,4.53,1979.0
1290.0,9500.0,0.218,0.0001,0.0023,0.001,0.0002,0.02,0.008,0.25,0.001,0.0026,0.008,0.039,0.0051,1.034,0.0015,0.0004,1120.0,895.37897,679.98975,2.7000008,1056.763,97.464,845.0,0.81481487,0.5,1200.0,1348.818,1.225152,-27.491,-39.96,-25.20747,0.77,-6.175,1.73,135.0,4.53,4.53,1809.0
1290.0,9500.0,0.218,0.0001,0.0023,0.001,0.0002,0.02,0.008,0.25,0.001,0.0026,0.008,0.039,0.0051,1.034,0.0015,0.0004,1120.0,906.9372,683.0461,2.6999996,1690.293,94.729,844.0,0.814814787,0.5,1200.0,1336.943,1.213126,-25.14,-39.96,-27.7357,0.79,-6.502,1.73,138.0,4.77,4.77,1838.0
1290.0,9450.0,0.239,0.0002,0.0019,0.001,0.0003,0.02,0.007,0.25,0.001,0.0017,0.007,0.037,0.0055,1.024,0.0014,0.0004,1120.0,891.5877,679.7418,2.7000012,1066.612,92.694,847.0,0.814814897,0.5,1200.0,1381.668,1.22017,-24.734,-39.96,-27.84573,0.77,-6.484,1.73,134.0,4.63,4.63,1820.0
1290.0,9500.0,0.239,0.0002,0.0019,0.001,0.0003,0.02,0.007,0.25,0.001,0.0017,0.007,0.037,0.0055,1.024,0.0014,0.0004,1120.0,898.28796,679.5378,2.700001,944.914,94.705,844.0,0.814814883,0.5,1200.0,997.138,1.232875,-22.91,-39.869,-26.40567,0.79,-6.631,1.73,135.0,4.52,4.52,1820.0
1290.0,9500.0,0.237,0.0002,0.0022,0.001,0.0002,0.02,0.008,0.22,0.001,0.0015,0.007,0.031,0.0051,1.009,0.001,0.0002,1120.0,885.5248,677.9911,2.700003,948.688,93.461,847.0,0.814815021,0.5,1200.0,1008.365,1.263232,-23.503,-39.96,-26.17408,0.85,-6.305,1.73,134.0,4.65,4.65,1906.0
